Repository: hutchisonlab/GA-tandem-OSCs

# GA Pipeline to Design Materials for Tandem Organic Solar Cells

This repository contains the data files and analysis notebooks to support the paper "Designing Efficient Tandem Organic Solar Cells with Machine Learning and Genetic Algorithms."

The PCE prediction model, known as OPEP2, was trained on a dataset containing 1,001 unique donor/acceptor pairs. This dataset can be found here: `OPEP2/filtered_dataset.csv`
The unfiltered dataset containing 1,225 donor/accpetor pairs can be found here: `OPEP2/Experimental_data.csv` 


The OPEP2 ML model to predict PCE can be found here: `OPEP2/Prediction_models/ensemble_rf_ann_mfcounts_standardized_above10_fixed.pkl`

### Versions of libraries
python 3.9
scikit-learn 1.0.2
rdkit 2021.09.4
pandas 1.4.0
scipy 1.7.3
xgboost 1.5.0
statsmodels 0.13.2
lightgbm 3.2.1
numpy 1.20.0
matplotlib 3.5.1

File: OPEP2/benchmarking/.ipynb_checkpoints/benchmarking-checkpoint.csv (part 1 of 2)
,AorD,HOMO,LUMO,optbg,wavelength_film,wavelength_soln,sTDDFT_HOMO,sTDDFT_LUMO,sTDDFT_optbg,sTDDFT_max_abs,sTDDFT_total_mins,sTDA_HOMO,sTDA_LUMO,sTDA_optbg,sTDA_max_abs,sTDA_total_mins,sTDA-xTB_HOMO,sTDA-xTB_LUMO,sTDA-xTB_optbg,sTDA-xTB_max_abs,sTDDFT-xTB_HOMO,sTDDFT-xTB_LUMO,sTDDFT-xTB_optbg,sTDDFT-xTB_max_abs,GFN2_HOMO,GFN2_LUMO,xtb_vipea_HOMO,xtb_vipea_LUMO
2D-PBTCl,D,-5.45,-3.6,1.72,627.0,625.0,-6.71,-1.3,2.61,474.1,36.217,-6.71,-1.3,2.63,471.1,38.217,-13.118,-8.106,2.79,445.0,-13.118,-8.106,2.76,449.8,-9.6517,-8.5673,5.7628,2.9653
2D-PBTCl2,D,-5.43,-3.63,1.66,642.0,593.0,,,,,,,,,,,,,,,,,,,-9.6402,-8.6388,,
2FIFIC,A,-5.45,-3.97,1.38,817.0,750.0,-7.32,-2.23,2.2,562.6,12.533,-7.32,-2.23,2.25,552.2,17.367,-13.838,-9.186,2.46,504.8,-13.838,-9.186,2.39,518.3,-10.3109,-9.3307,4.9427,2.7631
2T2Se-F,A,-5.52,-3.83,1.31,806.0,694.0,-7.47,-2.29,2.2,564.8,8.35,-7.47,-2.29,2.22,558.1,8.483,-14.009,-9.318,2.37,523.4,-14.009,-9.318,2.32,533.9,-10.4507,-9.4929,5.6128,2.5634
2TC-TT-BDTFT,D,-5.45,-3.5,,,,,,,,,,,,,,,,,,,,,,,,,
2T-TCC-BDTFT,D,-5.41,-3.53,,,,,,,,,,,,,,,,,,,,,,,,,
3BDT-4,D,-5.14,-3.44,1.83,606.0,522.0,,,,,,,,,,,,,,,,,,,-9.6783,-8.7117,,
3BDT-5,D,-5.15,-3.4,1.9,584.0,512.0,-6.86,-1.38,2.68,463.2,30.617,-6.86,-1.38,2.69,460.1,29.767,-13.445,-8.454,3.0,413.9,-13.445,-8.454,2.97,417.9,-9.6912,-8.6746,5.5958,2.924
3MT-Th,D,-5.42,-3.4,,,,,,,,,,,,,,,,,,,,,,,,,
3TT-CIC,A,-5.24,-3.95,1.23,885.0,806.0,,,,,,,,,,,,,,,,,,,,,,
3TT-OCIC,A,-5.22,-3.91,1.29,860.0,809.0,-7.33,-2.33,2.05,605.7,23.033,-7.33,-2.33,2.07,597.5,23.133,-13.668,-9.156,2.31,536.1,-13.668,-9.156,2.27,545.4,-10.1792,-9.2957,5.0304,3.034
4T-1,A,-5.71,-4.09,1.47,704.0,600.0,-7.44,-2.09,2.44,508.9,10.483,-7.44,-2.09,2.47,502.9,8.517,-13.948,-9.195,2.51,494.8,-13.948,-9.195,2.46,504.3,-10.3137,-9.3832,5.2385,3.0128
4T-2,A,-5.85,-4.02,1.54,654.0,600.0,,,,,,,,,,,,,,,,,,,,,,
4T-3,A,-5.86,-3.98,1.52,667.0,599.0,,,,,,,,,,,,,,,,,,,,,,
4T-4,A,-5.85,-3.86,1.6,651.0,599.0,,,,,,,,,,,,,,,,,,,,,,
4TC-4F-C16,A,-5.53,-3.96,1.48,736.0,690.0,,,,,,,,,,,,,,,,,,,,,,
4TC-4F-C6C8,A,-5.59,-4.0,1.49,737.0,688.0,,,,,,,,,,,,,,,,,,,,,,
4TC-4F-C8C8,A,-5.6,-3.96,1.51,732.0,688.0,-7.26,-2.03,2.44,507.2,22.933,-7.26,-2.03,2.47,502.1,22.4,-13.928,-9.125,2.46,398.3,-13.928,-9.125,2.41,444.0,-9.9081,-9.2929,4.0074,2.2625
4TIC,A,-5.28,-3.87,1.4,,,,,,,,,,,,,,,,,,,,,,,,
5T-OFIC,A,-5.51,-3.86,1.34,826.0,784.0,-6.59,-2.89,0.44,628.8,43.533,-6.59,-2.89,0.55,617.0,29.483,-13.469,-9.724,0.81,524.0,-13.469,-9.724,0.74,528.1,-9.889,-9.7341,4.7257,2.8086
6-IF2F,A,-5.38,-4.07,1.25,889.0,809.0,-7.2,-2.26,2.1,590.5,16.817,-7.2,-2.26,2.14,579.8,16.45,-13.727,-9.069,2.38,522.1,-13.727,-9.069,2.32,534.1,-10.2594,-9.352,4.1506,2.4027
6-IF4F,A,-5.42,-4.14,1.22,916.0,816.0,-7.24,-2.36,2.04,608.2,16.5,-7.24,-2.36,2.08,596.1,16.283,-13.79,-9.156,2.35,527.8,-13.79,-9.156,2.29,541.0,-10.3782,-9.4673,4.5508,2.8069
6-IFIC,A,-5.34,-4.02,1.27,862.0,799.0,-7.12,-2.21,2.06,602.2,17.15,-7.12,-2.21,2.1,590.7,16.417,-13.64,-8.989,2.36,526.1,-13.64,-8.989,2.3,539.3,-10.1431,-9.1953,4.7281,2.9699
6TBA,A,-5.24,-3.78,,,,,,,,,,,,,,,,,,,,,,,,,
6TIC,A,-5.21,-3.83,1.37,,,,,,,,,,,,,,,,,,,,,,,,
6T-OFIC,A,-5.47,-3.89,1.31,839.0,792.0,-7.1,-2.14,2.16,575.1,22.883,-7.1,-2.14,2.18,569.3,30.933,-13.454,-9.11,2.31,535.9,-13.454,-9.11,2.26,548.4,-10.2262,-9.3283,4.5918,2.7549
A1,A,-5.66,-3.7,1.4,785.0,681.0,-6.92,-1.96,2.11,588.8,24.4,-6.92,-1.96,2.15,576.4,25.217,-13.372,-8.557,2.42,513.2,-13.372,-8.557,2.37,523.6,-9.9304,-9.1109,4.9202,2.85
A2,A,-5.7,-3.78,1.36,770.0,707.0,-7.25,-2.34,2.07,599.6,30.05,-7.25,-2.34,2.11,586.7,28.3,-13.523,-8.776,2.38,521.2,-13.523,-8.776,2.33,531.0,-10.1686,-9.3266,4.5545,2.7553
A4T-16,A,-5.67,-3.96,,,,,,,,,,,,,,,,,,,,,,,,,
A4T-21,A,-5.89,-3.92,,,,,,,,,,,,,,,,,,,,,,,,,
A4T-23,A,-5.63,-3.98,,,,,,,,,,,,,,,,,,,,,,,,,
A701,A,-5.61,-3.8,,,,,,,,,,,,,,,,,,,,,,,,,
A702,A,-5.41,-3.74,,,,,,,,,,,,,,,,,,,,,,,,,
ABP4T-4F,A,-5.65,-3.85,1.37,782.0,720.0,-7.41,-2.21,2.4,517.4,10.25,-7.41,-2.21,2.43,510.7,11.217,-13.828,-9.096,2.54,487.1,-13.828,-9.096,2.49,497.2,-10.414,-9.3716,4.5011,2.5065
ACS8,A,-5.54,-4.05,,,,,,,,,,,,,,,,,,,,,,,,,
AFI3,A,-5.99,-3.52,,519.0,504.0,,,,,,,,,,,,,,,,,,,,,,
a-IT-2F,A,-5.67,-4.07,1.56,717.0,684.0,-7.41,-2.09,2.47,502.4,18.4,-7.41,-2.09,2.5,496.5,23.683,-14.016,-9.141,2.6,477.2,-14.016,-9.141,2.54,487.9,-10.3294,-9.2726,4.5955,2.2404
a-IT-2OM,A,-5.61,-3.92,1.63,695.0,671.0,-7.23,-1.89,2.49,498.8,17.917,-7.23,-1.89,2.51,493.0,19.317,-13.837,-8.957,2.59,479.0,-13.837,-8.957,2.54,488.7,-10.0678,-8.9763,4.3616,2.0566
AOIC,A,-5.5,-3.93,1.44,811.0,758.0,-7.1,-2.07,2.2,563.8,34.083,-7.1,-2.07,2.22,558.4,33.767,-13.664,-9.114,2.3,538.1,-13.664,-9.114,2.25,550.2,-10.2448,-9.3142,4.0978,2.2712
AOIC1,A,-5.53,-3.94,1.51,790.0,748.0,-6.24,-2.97,0.88,1416.4,38.8,-6.24,-2.97,1.22,1013.2,38.25,-13.307,-9.654,1.75,533.5,-13.307,-9.654,1.61,564.0,-9.937,-9.5506,4.2954,2.4155
AOIC2,A,-5.62,-3.83,1.54,782.0,741.0,-7.16,-2.04,2.23,555.1,30.55,-7.16,-2.04,2.26,548.9,41.0,-13.693,-9.114,2.32,533.9,-13.693,-9.114,2.27,547.3,-10.2538,-9.2855,4.377,2.5813
AOT1,A,-5.52,-3.88,1.46,773.0,708.0,-7.8,-2.07,2.6,476.3,11.317,-7.8,-2.07,2.63,471.6,8.117,-14.16,-9.119,2.46,504.9,-14.16,-9.119,2.4,515.8,-10.6025,-9.4406,5.2576,2.3497
AOT2,A,-5.39,-3.9,1.28,856.0,758.0,-7.32,-2.33,2.2,563.9,8.767,-7.32,-2.33,2.24,554.4,8.3,-13.859,-9.275,2.41,515.3,-13.859,-9.275,2.33,532.6,-10.3394,-9.4519,4.9484,2.2677
AOT3,A,-5.37,-3.95,1.22,938.0,810.0,-7.4,-2.23,2.24,554.1,8.4,-7.4,-2.23,2.27,545.6,8.35,-13.754,-9.199,2.24,553.0,-13.754,-9.199,2.17,570.7,-10.4453,-9.5067,4.476,2.2718
AQx,A,-5.59,-3.85,,,,,,,,,,,,,,,,,,,,,,,,,
AQx-2,A,-5.62,-3.88,,,,,,,,,,,,,,,,,,,,,,,,,
asy-PBDBTN,D,-5.41,-3.58,,,,,,,,,,,,,,,,,,,,,,-9.4892,-8.4194,,
AT-4Cl,A,-5.71,-3.89,1.6,709.0,691.0,-7.29,-1.99,2.45,506.2,21.8,-7.29,-1.99,2.49,498.3,21.717,-14.019,-9.029,2.44,507.8,-14.019,-9.029,2.38,445.7,-10.181,-9.168,4.236,2.3311
AT-NC,A,-5.44,-3.8,1.62,716.0,695.0,-7.12,-1.87,2.43,509.4,24.283,-7.12,-1.87,2.47,501.6,25.15,-13.961,-9.018,2.48,500.7,-13.961,-9.018,2.41,514.3,-9.9573,-8.9009,4.3292,2.3186
ATT-1,A,-5.5,-3.63,1.54,,,,,,,,,,,,,,,,,,,,,,,,
ATT-2,A,-5.5,-3.9,1.32,,,,,,,,,,,,,,,,,,,,,,,,
A-WSSe-Cl,A,-5.7,-3.86,1.31,840.0,758.0,-7.4,-2.22,2.39,517.8,11.883,-7.4,-2.22,2.42,512.1,11.95,-13.737,-9.023,2.52,492.0,-13.737,-9.023,2.47,502.2,-10.3522,-9.2798,6.3908,3.1545
AY6,A,-5.69,-4.06,1.39,789.0,717.0,-7.48,-2.25,2.39,519.7,13.967,-7.48,-2.25,2.42,511.3,19.05,-13.961,-9.152,2.56,484.6,-13.961,-9.152,2.5,495.4,-10.4362,-9.3982,4.761,2.5666
B1,D,-5.37,-3.51,,,,,,,,,,,,,,,,,,,,,,-9.7172,-8.7077,,
BCDT-4Cl,A,-5.47,-3.88,1.38,806.0,748.0,-7.36,-2.19,2.21,560.4,14.917,-7.36,-2.19,2.24,554.3,14.45,-13.674,-8.968,2.42,511.4,-13.674,-8.968,2.38,520.3,-10.2574,-9.2413,5.0702,2.9581
BCDT-4F,A,-5.46,-3.86,1.4,784.0,733.0,-7.14,-2.25,2.04,608.8,14.683,-7.14,-2.25,2.06,600.9,14.1,-13.657,-9.113,2.37,522.2,-13.657,-9.113,2.33,531.8,-10.2037,-9.3247,3.9423,2.0336
BCIC2F,A,-5.54,-3.87,1.45,695.0,713.0,,,,,,,,,,,,,,,,,,,,,,
BCPDT-1,A,-5.36,-3.85,1.36,824.0,707.0,,,,,,,,,,,,,,,,,,,,,,
BCPDT-2,A,-5.4,-3.79,1.39,792.0,720.0,-7.34,-2.2,2.22,558.8,15.167,-7.34,-2.2,2.24,553.2,15.0,-13.786,-9.096,2.43,509.7,-13.786,-9.096,2.39,519.0,-10.3517,-9.3511,,
BDCPDT-FIC,A,-5.52,-4.0,1.49,748.0,710.0,-7.4,-2.2,2.32,534.6,18.017,-7.4,-2.2,2.35,527.3,17.917,-13.93,-9.197,2.39,518.9,-13.93,-9.197,2.33,532.2,-10.4305,-9.4251,4.2469,2.3324
BDCPDT-IC,A,-5.41,-3.87,1.53,727.0,696.0,,,,,,,,,,,,,,,,,,,,,,
BDCPDT-TTC,A,-5.38,-3.78,1.58,700.0,671.0,-7.21,-1.93,2.46,503.9,18.65,-7.21,-1.93,2.49,498.5,31.517,-13.686,-8.855,2.4,460.1,-13.686,-8.855,2.38,470.6,-10.0935,-9.1033,5.5259,2.5679
BDDBO-4F,A,-5.56,-3.93,,,,,,,,,,,,,,,,,,,,,,,,,
BDDEH-4F,A,-5.57,-3.94,,,,,,,,,,,,,,,,,,,,,,,,,
BDIC2F,A,-5.55,-3.85,1.38,722.0,689.0,-7.35,-2.14,2.32,535.1,12.2,-7.35,-2.14,2.34,529.8,25.333,-13.846,-9.062,2.55,486.5,-13.846,-9.062,2.51,494.6,-10.3811,-9.3297,4.7357,2.8731
BDSePhCl,A,-5.61,-3.96,1.41,790.0,725.0,-7.36,-2.14,2.35,528.6,26.367,-7.36,-2.14,2.37,522.2,29.467,-13.829,-9.073,2.52,491.8,-13.829,-9.073,2.46,503.8,-10.2501,-9.221,5.3665,2.7233
BDSeThCl,A,-5.58,-3.82,1.55,706.0,685.0,-7.32,-1.98,2.41,515.2,18.25,-7.32,-1.98,2.44,509.1,20.5,-13.747,-8.845,2.58,480.9,-13.747,-8.845,2.53,490.6,-10.2084,-9.1583,4.8948,2.5948
BDT-2DPP,D,-5.23,-3.46,,626.0,,,,,,,,,,,,,,,,,,,,-9.6501,-8.6379,,
BDT3TR,D,-5.1,-3.28,,,,,,,,,,,,,,,,,,,,,,-9.6451,-8.7398,,
BDTC-4Cl,A,-5.35,-3.75,,,,,,,,,,,,,,,,,,,,,,,,,
BDT-IC,A,-5.51,-3.9,1.53,739.0,,,,,,,,,,,,,,,,,,,,,,,
BDTIT-M,A,-5.4,-3.85,1.55,730.0,700.0,-7.23,-1.93,2.41,515.1,17.9,-7.23,-1.93,2.44,509.1,25.733,-13.783,-8.967,2.54,489.2,-13.783,-8.967,2.48,499.9,-10.1044,-9.0009,5.0524,2.123
BDTN-BF,A,-5.58,-3.73,1.41,792.0,740.0,-7.26,-2.1,2.38,519.9,20.717,-7.26,-2.1,2.42,511.4,13.667,-13.607,-9.045,2.39,519.0,-13.607,-9.045,2.34,529.7,-10.2297,-9.3521,,
BDTN-Th,A,-5.5,-3.62,1.41,792.0,740.0,-7.16,-1.99,2.44,507.1,14.867,-7.16,-1.99,2.49,497.3,8.317,-13.466,-8.76,2.47,438.2,-13.466,-8.76,2.4,447.0,-9.943,-9.0222,4.5802,2.1965
BDTP-4F,A,-5.61,-3.9,1.36,820.0,750.0,-7.3,-2.17,2.34,530.0,10.933,-7.3,-2.17,2.37,522.6,9.4,-13.809,-9.084,2.55,486.6,-13.809,-9.084,2.49,497.1,-10.3395,-9.3006,4.3108,2.3183
BDTS-2DPP,D,-5.28,-3.49,,624.0,,,,,,,,,,,,,,,,,,,,-9.6194,-8.6911,,
BDTS-4Cl,A,-5.45,-3.82,,,,,,,,,,,,,,,,,,,,,,,,,
BDTThIT-M,A,-5.35,-3.82,1.53,738.0,710.0,-7.14,-1.91,2.39,518.9,28.0,-7.14,-1.91,2.42,512.6,27.9,-13.662,-8.926,2.55,486.6,-13.662,-8.926,2.49,497.5,-9.995,-8.9627,4.3722,2.502
BFC-4F,A,-5.54,-3.82,1.45,,727.0,,,,,,,,,,,,,,,,,,,,,,
BIBT-NI,A,-5.62,-3.65,,503.0,,,,,,,,,,,,,,,,,,,,,,,
BID-4F,A,-5.69,-3.73,1.53,749.0,,,,,,,,,,,,,,,,,,,,,,,
BisPDI-T-di-EG,A,-5.57,-3.84,,545.0,560.0,-7.55,-2.1,2.46,477.6,18.3,-7.55,-2.1,2.54,457.3,23.267,-14.179,-9.315,2.45,472.5,-14.179,-9.315,2.37,498.8,-10.46,-9.3685,4.658,2.4108
BN-0F,A,-5.35,-3.94,1.41,801.0,759.0,-7.13,-1.94,2.32,535.2,14.85,-7.13,-1.94,2.35,528.1,14.9,-13.683,-8.944,2.49,497.2,-13.683,-8.944,2.44,508.9,-9.9738,-8.9335,4.1033,2.0457
BN-2F,A,-5.39,-3.99,1.4,808.0,764.0,-7.07,-2.02,2.19,565.4,14.45,-7.07,-2.02,2.22,557.7,14.317,-13.65,-9.015,2.42,512.7,-13.65,-9.015,2.37,523.6,-10.0057,-9.0364,,
BN-4F,A,-5.44,-4.06,1.38,816.0,768.0,-7.13,-2.03,2.25,550.6,15.233,-7.13,-2.03,2.28,543.4,15.283,-13.707,-9.042,2.44,508.5,-13.707,-9.042,2.38,519.9,-10.1065,-9.1285,4.3351,2.4725
BO2FC8,D,-5.5,-3.6,,,,,,,,,,,,,,,,,,,,,,-9.6106,-8.6823,,
BO2FEH,D,-5.59,-3.59,,,,,,,,,,,,,,,,,,,,,,,,,
BO2FIDT-4Cl,A,-5.73,-3.89,1.59,708.0,693.0,-7.21,-2.03,2.35,527.4,45.283,-7.21,-2.03,2.36,524.4,45.283,-13.899,-9.201,2.29,541.8,-13.899,-9.201,2.25,550.6,-10.1823,-9.2063,4.0738,2.6325
BO-4Cl,A,-5.68,-4.1,,,,,,,,,,,,,,,,,,,,,,,,,
BO-4F,A,-5.7,-4.01,1.4,811.0,733.0,,,,,,,,,,,,,,,,,,,,,,
BOC-4F,A,-5.4,-3.78,1.42,,755.0,,,,,,,,,,,,,,,,,,,,,,
BP4T-4F,A,-5.71,-3.91,1.33,826.0,732.0,,,,,,,,,,,,,,,,,,,,,,
BP5T-4F,A,-5.63,-3.88,1.34,813.0,735.0,-7.29,-2.09,2.41,514.4,10.183,-7.29,-2.09,2.43,509.9,10.15,-13.6,-9.059,2.46,503.0,-13.6,-9.059,2.42,512.7,-10.3571,-9.3498,4.5148,2.433
B-PDI-B,A,-5.57,-3.95,,,,,,,,,,,,,,,,,,,,,,,,,
BPF-4F,A,-5.58,-3.98,1.36,,742.0,,,,,,,,,,,,,,,,,,,,,,
BPS-4F,A,-5.54,-4.0,1.29,,749.0,,,,,,,,,,,,,,,,,,,,,,
BPT-4F,A,-5.59,-4.0,1.36,,727.0,,,,,,,,,,,,,,,,,,,,,,
BPTCN,A,-5.38,-3.66,,569.0,,,,,,,,,,,,,,,,,,,,,,,
Br-ITIC,A,-5.73,-4.2,,,,,,,,,,,,,,,,,,,,,,,,,
BSCl-C1,D,-5.59,-3.34,1.87,533.5,506.5,,,,,,,,,,,,,,,,,,,,,,
BSCl-C2,D,-5.58,-3.39,1.82,566.8,506.5,-6.97,-1.48,2.58,480.1,14.75,-6.97,-1.48,2.6,477.4,14.75,-13.391,-8.43,2.75,450.3,-13.391,-8.43,2.73,455.0,-9.8863,-8.8988,6.0468,3.0678
BSCl-C3,D,-5.55,-3.37,1.84,569.7,506.0,,,,,,,,,,,,,,,,,,,,,,
BSFTR,D,-5.59,-3.61,,,,,,,,,,,,,,,,,,,,,,-9.7635,-8.7075,,
BT2,A,-5.5,-3.53,1.82,619.0,605.0,,,,,,,,,,,,,,,,,,,,,,
BT2b,A,-5.41,-3.56,1.75,646.0,621.0,-7.03,-1.8,2.3,538.7,8.95,-7.03,-1.8,2.34,529.9,8.933,-13.561,-8.59,2.62,472.4,-13.561,-8.59,2.59,479.2,-9.9823,-8.9746,4.7281,2.7356
BT2F-IC4F,A,-5.98,-4.31,1.38,703.0,724.0,-7.36,-2.45,2.03,610.1,10.767,-7.36,-2.45,2.06,601.9,10.767,-13.831,-9.226,2.4,517.7,-13.831,-9.226,2.36,526.3,-10.4464,-9.5539,4.867,2.9372
BT2FIDT-4Cl,A,-5.7,-3.88,1.56,722.0,695.0,-7.1,-1.97,2.34,529.9,46.117,-7.1,-1.97,2.36,526.1,46.117,-13.685,-8.966,2.5,442.3,-13.685,-8.966,2.46,450.8,-10.0606,-9.1321,4.1939,2.7175
BT3,A,-5.26,-3.66,1.59,674.0,657.0,-7.16,-2.09,2.22,558.9,18.65,-7.16,-2.09,2.25,550.7,18.7,-13.675,-8.836,2.52,492.6,-13.675,-8.836,2.49,498.7,-10.0727,-9.1392,5.5086,3.1949
BT6IC-HD-4Cl,A,-5.57,-4.1,1.35,828.0,746.0,,,,,,,,,,,,,,,,,,,,,,
BTA1,A,-5.49,-3.57,1.85,610.0,593.0,-6.84,-1.43,2.48,500.2,18.5,-6.84,-1.43,2.5,495.9,18.4,-13.684,-8.632,2.66,466.6,-13.684,-8.632,2.63,471.1,-9.7947,-8.7042,5.6999,2.7404
BTA100,A,-5.32,-3.23,2.05,564.0,556.0,-6.56,-1.06,2.58,481.2,32.5,-6.56,-1.06,2.6,477.3,23.15,-13.296,-8.191,2.7,459.3,-13.296,-8.191,2.67,464.4,-9.5391,-8.4337,3.9701,1.7801
BTA101,A,-5.41,-3.55,1.88,606.0,593.0,-6.7,-1.3,2.51,494.8,23.35,-6.7,-1.3,2.53,491.0,29.683,-13.486,-8.443,2.65,467.1,-13.486,-8.443,2.63,471.7,-9.6476,-8.6357,4.4973,2.1602
BTA103,A,-5.37,-3.64,1.77,627.0,617.0,-6.96,-1.63,2.44,509.0,27.05,-6.96,-1.63,2.45,505.0,34.3,-13.585,-8.624,2.59,478.5,-13.585,-8.624,2.57,483.0,-9.8756,-8.8149,4.418,2.376
BTA11,A,-5.29,-3.53,,,,,,,,,,,,,,,,,,,,,,,,,
BTA13,A,-5.34,-3.62,,,,,,,,,,,,,,,,,,,,,,,,,
BTA17,A,-5.41,-3.69,,,,,,,,,,,,,,,,,,,,,,,,,
BTA2,A,-5.43,-3.38,2.0,573.0,558.0,-6.82,-1.33,2.5,495.2,17.817,-6.82,-1.33,2.53,490.3,29.8,-13.629,-8.542,2.7,459.3,-13.629,-8.542,2.67,464.9,-9.7787,-8.6146,5.0174,2.8791
BTA3,A,-5.49,-3.72,1.76,636.0,613.0,-7.04,-1.73,2.41,515.2,23.15,-7.04,-1.73,2.43,510.4,24.467,-13.753,-8.793,2.58,479.8,-13.753,-8.793,2.56,484.1,-9.9221,-8.8584,4.442,2.5146
BTA4,A,-5.5,-3.65,,,,,,,,,,,,,,,,,,,,,,,,,
BTA43,A,-5.44,-3.47,1.78,644.0,600.0,-6.99,-1.74,2.36,524.7,23.55,-6.99,-1.74,2.39,519.3,33.283,-13.692,-8.785,2.56,483.7,-13.692,-8.785,2.54,488.4,-9.9071,-8.8611,4.7194,2.3072
BTA5,A,-5.55,-3.71,,,,,,,,,,,,,,,,,,,,,,,,,
BTA53,A,-5.48,-3.58,1.68,690.0,607.0,-7.04,-1.77,2.4,516.7,22.867,-7.04,-1.77,2.42,511.5,22.833,-13.605,-8.821,2.52,492.0,-13.605,-8.821,2.5,496.6,-9.846,-8.8973,5.059,2.3947
BTA7,A,-5.56,-3.66,,,,,,,,,,,,,,,,,,,,,,,,,
BT-BIC,A,-5.46,-3.73,1.52,748.0,688.0,-7.15,-1.91,2.41,515.5,12.833,-7.15,-1.91,2.43,510.7,13.35,-13.577,-8.961,2.52,492.7,-13.577,-8.961,2.47,501.3,-10.0806,-8.9835,3.9029,1.5184
BT-BO-L4F,A,-5.58,-3.98,1.32,837.0,762.0,-7.31,-2.2,2.31,536.7,13.45,-7.31,-2.2,2.34,530.3,13.5,-13.733,-9.122,2.37,522.2,-13.733,-9.122,2.31,535.7,-10.3555,-9.3135,4.6119,2.3658
BTC6-0F,A,-5.47,-3.71,1.48,685.0,711.0,-7.15,-2.06,2.18,569.0,17.217,-7.15,-2.06,2.2,562.5,17.167,-13.737,-9.037,2.43,510.9,-13.737,-9.037,2.39,519.3,-10.1019,-9.0814,3.591,1.787
BTC6-2F,A,-5.52,-3.8,1.44,700.0,720.0,-7.22,-2.17,2.17,572.1,13.267,-7.22,-2.17,2.19,565.3,17.267,-13.805,-9.131,2.42,511.2,-13.805,-9.131,2.39,519.7,-10.2258,-9.2295,4.0203,2.119
BTC6-4F,A,-5.56,-3.86,1.43,781.0,724.0,-7.26,-2.25,2.14,579.1,13.217,-7.26,-2.25,2.17,571.5,11.867,-13.86,-9.213,2.42,511.8,-13.86,-9.213,2.38,520.9,-10.33,-9.3646,,
BTCIC,A,-5.53,-4.0,1.36,723.0,734.0,-7.17,-2.21,2.02,615.1,10.983,-7.17,-2.21,2.05,604.9,11.217,-13.666,-9.027,2.4,516.6,-13.666,-9.027,2.36,524.8,-10.1087,-9.1647,4.5294,2.2392
BT-CIC,A,-5.49,-4.09,,,,,,,,,,,,,,,,,,,,,,,,,
BTCIC-4Cl,A,-5.64,-4.12,1.31,748.0,756.0,-7.25,-2.38,1.97,628.1,11.633,-7.25,-2.38,2.01,617.1,11.983,-13.662,-9.088,2.39,519.2,-13.662,-9.088,2.34,528.8,-10.1959,-9.2934,6.1397,3.4052
BT-Cl,A,-5.42,-3.71,1.31,842.0,759.0,,,,,,,,,,,,,,,,,,,,,,
BTCPDT,A,-5.54,-3.95,1.34,815.0,744.0,,,,,,,,,,,,,,,,,,,,,,
BTCPDTF,A,-5.64,-3.92,1.44,781.0,724.0,,,,,,,,,,,,,,,,,,,,,,
BTCPDTO4,A,-5.52,-3.9,1.38,795.0,752.0,,,,,,,,,,,,,,,,,,,,,,
BTCT-2Cl,A,-5.56,-3.95,,,,,,,,,,,,,,,,,,,,,,,,,
BT-dIDT,A,-5.34,-3.87,1.54,718.0,696.0,-7.03,-1.93,2.31,537.8,47.467,-7.03,-1.93,2.32,533.4,62.367,-13.688,-9.067,2.51,493.1,-13.688,-9.067,2.47,501.7,-10.0163,-9.1535,4.0102,2.5799
BTDT2R,A,-5.61,-3.73,1.88,550.0,530.0,-7.34,-1.85,2.41,514.7,7.117,-7.34,-1.85,2.44,342.7,4.4,-13.738,-8.684,2.62,473.8,-13.738,-8.684,2.56,483.8,-10.0045,-9.1277,6.6682,3.104
BTDTP-4F,A,-5.56,-3.93,1.3,857.0,761.0,-7.22,-2.15,2.37,523.8,11.65,-7.22,-2.15,2.4,516.8,13.05,-13.695,-9.059,2.54,487.2,-13.695,-9.059,2.5,496.9,-10.3313,-9.34,4.2544,2.2324
BT-F,A,-5.41,-3.7,1.33,811.0,696.0,,,,,,,,,,,,,,,,,,,,,,
BT-IC,A,-5.32,-3.85,1.43,,,-7.05,-1.97,2.32,535.1,22.8,-7.05,-1.97,2.35,526.7,30.733,-13.516,-8.936,2.49,498.2,-13.516,-8.936,2.43,510.9,-9.9319,-9.0093,5.3524,2.6512
BTIC-2Br-m,A,-5.56,-4.07,,820.0,734.0,,,,,,,,,,,,,,,,,,,,,,
BTIC-2Cl-yCF3,A,-5.55,-4.0,,,,,,,,,,,,,,,,,,,,,,,,,
BTIC-4Br,A,-5.57,-4.11,,825.0,746.0,,,,,,,,,,,,,,,,,,,,,,
BTIC-4EO-4Br,A,-5.45,-4.03,1.39,805.0,750.0,-7.41,-2.21,2.41,514.1,11.5,-7.41,-2.21,2.44,508.5,11.267,-13.759,-9.051,2.49,497.3,-13.759,-9.051,2.44,508.4,-10.505,-9.4646,6.329,3.1239
BTIC-4EO-4Cl,A,-5.72,-3.93,1.39,800.0,747.0,,,,,,,,,,,,,,,,,,,,,,
BTIC-4EO-4F,A,-5.63,-3.88,1.45,774.0,732.0,,,,,,,,,,,,,,,,,,,,,,
BTIC-4F,A,-5.71,-3.95,1.48,739.0,696.0,-7.41,-2.25,2.18,569.5,24.3,-7.41,-2.25,2.2,563.5,13.233,-13.788,-9.121,2.43,510.3,-13.788,-9.121,2.39,517.8,-10.4621,-9.4407,5.1014,3.0451
BT-IC4F,A,-5.89,-4.27,1.37,734.0,746.0,-7.27,-2.41,1.96,633.4,11.25,-7.27,-2.41,1.99,622.4,11.567,-13.762,-9.172,2.38,520.2,-13.762,-9.172,2.34,529.0,-10.3387,-9.4253,4.7045,2.624
BTIC-BO-4Br,A,-5.53,-4.09,,823.0,747.0,,,,,,,,,,,,,,,,,,,,,,
BTIC-CF3-y,A,-5.45,-3.96,1.3,837.0,744.0,-7.41,-2.25,2.39,518.8,11.533,-7.41,-2.25,2.42,512.8,12.267,-13.804,-9.177,2.46,504.1,-13.804,-9.177,2.4,516.5,-10.4575,-9.4351,,
BTIC-Cl-m,A,-5.42,-3.91,1.34,822.0,733.0,,,,,,,,,,,,,,,,,,,,,,
BTIC-COOMe,A,-5.41,-3.89,,,,,,,,,,,,,,,,,,,,,,,,,
BTIC-F-m,A,-5.42,-3.9,1.36,805.0,724.0,-7.32,-2.11,2.41,514.3,10.333,-7.32,-2.11,2.44,508.6,10.5,-13.728,-9.067,2.47,501.5,-13.728,-9.067,2.42,512.8,-10.3091,-9.2453,4.6723,2.0683
BTIC-OCOMe,A,-5.35,-3.83,,,,,,,,,,,,,,,,,,,,,,,,,
BTIDIC,A,-5.48,-3.97,1.47,766.0,713.0,,,,,,,,,,,,,,,,,,,,,,
BT-L4F,A,-5.57,-4.0,1.32,838.0,762.0,,,,,,,,,,,,,,,,,,,,,,
BT-LIC,A,-5.42,-3.84,1.38,801.0,733.0,,,,,,,,,,,,,,,,,,,,,,
BTN-4F,A,-5.73,-4.15,1.33,834.0,742.0,,,,,,,,,,,,,,,,,,,,,,
BTOC6C8-IC4F,A,-5.52,-3.92,1.42,773.0,742.0,,,,,,,,,,,,,,,,,,,,,,
BTOIC,A,-5.42,-3.94,1.39,781.0,743.0,,,,,,,,,,,,,,,,,,,,,,
BTOR-IC4F,A,-5.92,-4.23,1.37,710.0,750.0,,,,,,,,,,,,,,,,,,,,,,
BTP,A,-5.52,-3.82,,,,,,,,,,,,,,,,,,,,,,,,,
BTP-1V,A,-5.54,-3.89,1.28,829.0,737.0,-7.73,-2.27,2.58,480.8,13.7,-7.73,-2.27,2.62,472.7,11.517,-13.97,-9.499,2.17,433.1,-13.97,-9.499,2.12,480.8,-10.3728,-9.527,,
BTP-2Cl-delta,A,-5.57,-3.85,,,,,,,,,,,,,,,,,,,,,,,,,
BTP-2F-ThCl,A,-5.7,-3.99,1.34,839.0,741.0,,,,,,,,,,,,,,,,,,,,,,
BTP-2ThCl,A,-5.67,-3.95,1.35,829.0,750.0,,,,,,,,,,,,,,,,,,,,,,
BTP-2V,A,-5.43,-3.91,1.28,851.0,756.0,,,,,,,,,,,,,,,,,,,,,,
BTP-3V,A,-5.38,-3.9,1.22,814.0,768.0,,,,,,,,,,,,,,,,,,,,,,
BTP-4Cl,A,-5.66,-4.14,,,,-7.38,-2.22,2.39,519.5,13.183,-7.38,-2.22,2.42,513.2,10.2,-13.738,-9.021,2.51,493.1,-13.738,-9.021,2.46,503.7,-10.3318,-9.2742,6.4989,3.337
BTP-4F,A,-5.68,-4.01,1.33,841.0,733.0,,,,,,,,,,,,,,,,,,,,,,
BTP-4F-12,A,-5.69,-3.97,,,,,,,,,,,,,,,,,,,,,,,,,
BTP-4F-C5-16,A,-5.73,-3.93,,,,,,,,,,,,,,,,,,,,,,,,,
BTP-4V,A,-5.34,-3.94,1.21,885.0,760.0,,,,,,,,,,,,,,,,,,,,,,
BTP-6F,A,-5.69,-3.97,,,,,,,,,,,,,,,,,,,,,,,,,
BTP-ClBr,A,-5.79,-4.0,1.38,826.0,746.0,,,,,,,,,,,,,,,,,,,,,,
BTP-ClBr1,A,-5.79,-4.03,1.33,742.0,747.0,-7.29,-2.08,2.41,471.8,11.333,-7.29,-2.08,2.44,462.3,11.717,-13.523,-9.384,1.92,421.0,-13.523,-9.384,1.9,460.0,-10.1808,-9.6733,6.3564,3.0943
BTP-ClBr2,A,-5.8,-4.04,1.33,743.0,754.0,,,,,,,,,,,,,,,,,,,,,,
BTP-M,A,-5.48,-3.81,,,,,,,,,,,,,,,,,,,,,,,,,
BTP-N,A,-5.63,-3.98,1.25,876.0,791.0,-7.65,-2.78,1.54,488.0,12.35,-7.65,-2.78,1.54,483.1,11.617,-13.9,-10.011,1.03,530.4,-13.9,-10.011,1.03,540.5,-9.9337,-9.7986,5.0324,3.0647
BTP-PhC6,A,-5.58,-3.85,,,,,,,,,,,,,,,,,,,,,,,,,
BTP-S,A,-5.66,-4.03,1.26,862.0,737.0,,,,,,,,,,,,,,,,,,,,,,
BTP-S1,A,-5.55,-4.01,,,,,,,,,,,,,,,,,,,,,,,,,
BTP-S2,A,-5.65,-4.01,,,,,,,,,,,,,,,,,,,,,,,,,
BTP-S7,A,-5.52,-4.08,,,,,,,,,,,,,,,,,,,,,,,,,
BTP-S8,A,-5.63,-4.09,,,,,,,,,,,,,,,,,,,,,,,,,
BTP-S9,A,-5.63,-4.09,,,,,,,,,,,,,,,,,,,,,,,,,
BTP-Se,A,-5.64,-4.04,1.24,853.0,778.0,,,,,,,,,,,,,,,,,,,,,,
BTPT-4F,A,-5.73,-4.0,,,,,,,,,,,,,,,,,,,,,,,,,
BTPTT-4F,A,-5.68,-4.06,,,,,,,,,,,,,,,,,,,,,,,,,
BTPV-4F,A,-5.39,-4.08,,,,,,,,,,,,,,,,,,,,,,,,,
BTPV-4F-eC9,A,-5.38,-4.06,,,,,,,,,,,,,,,,,,,,,,,,,
BTR,D,-5.34,-3.53,1.78,620.0,520.0,-6.69,-1.31,2.41,513.9,17.783,-6.69,-1.31,2.43,510.2,17.05,-13.262,-8.365,2.63,472.2,-13.262,-8.365,2.59,478.5,-9.6539,-8.6668,5.8013,2.9553
BTR-Cl,D,-5.46,-3.7,1.78,624.0,520.0,-6.87,-1.45,2.44,508.6,15.333,-6.87,-1.45,2.45,506.1,15.25,-13.385,-8.429,2.66,465.9,-13.385,-8.429,2.63,470.6,-9.8609,-8.7893,5.9471,3.0803
BTSe-4F,A,-5.78,-4.16,1.39,804.0,727.0,,,,,,,,,,,,,,,,,,,,,,
BTTBo-4F,A,-5.56,-3.85,1.45,738.0,705.0,,,,,,,,,,,,,,,,,,,,,,
BTTBo-4FN,A,-5.48,-3.86,1.4,763.0,727.0,,,,,,,,,,,,,,,,,,,,,,
BTTIC,A,-5.59,-3.86,1.47,759.0,724.0,,,,,,,,,,,,,,,,,,,,,,
BTTPC,A,-5.47,-3.78,1.39,798.0,734.0,,,,,,,,,,,,,,,,,,,,,,
BTTPC-Br,A,-5.54,-3.88,1.37,813.0,741.0,,,,,,,,,,,,,,,,,,,,,,
BTz-Np,A,-5.95,-3.44,1.82,,517.0,,,,,,,,,,,,,,,,,,,,,,
Bu-OD-4F,A,-5.68,-4.01,1.42,801.0,732.0,,,,,,,,,,,,,,,,,,,,,,
BZIC,A,-5.42,-3.88,1.45,,,,,,,,,,,,,,,,,,,,,,,,
BZIC-2Br,A,-5.85,-3.92,1.4,807.0,,,,,,,,,,,,,,,,,,,,,,,
C8IDT-Br,A,-5.73,-3.86,1.63,662.0,606.0,-7.8,-2.07,2.7,458.4,11.483,-7.8,-2.07,2.74,453.2,9.95,-14.506,-9.12,2.85,434.5,-14.506,-9.12,2.8,443.5,-10.6037,-9.3006,5.4043,2.2974
C8-ITCC,A,-5.45,-3.85,,,,,,,,,,,,,,,,,,,,,,,,,
C8-ITCC-Cl,A,-5.5,-3.93,,,,,,,,,,,,,,,,,,,,,,,,,
C8-ITIC,A,-5.63,-3.91,,,,,,,,,,,,,,,,,,,,,,,,,
CBM,A,-6.05,-4.13,2.02,547.0,497.0,-8.12,-2.15,2.85,434.7,3.933,-8.12,-2.15,2.91,426.1,5.733,-14.581,-9.081,3.19,388.1,-14.581,-9.081,3.13,395.5,-10.4654,-9.2485,6.4549,3.5999
CDTBM,A,-5.69,-4.28,1.45,701.0,681.0,,,,,,,,,,,,,,,,,,,,,,
CH1007,A,-5.59,-3.97,,,,,,,,,,,,,,,,,,,,,,,,,
CH3-2F,A,-5.59,-4.01,1.42,775.0,734.0,-7.17,-2.13,2.27,546.4,18.25,-7.17,-2.13,2.31,537.4,19.133,-13.468,-9.1,2.33,530.9,-13.468,-9.1,2.25,551.1,-9.9489,-9.202,4.5518,2.529
Cl-ITIC,A,-5.7,-4.14,,,,,,,,,,,,,,,,,,,,,,,,,
CNDTBT-C8IDT-FINCN,A,-5.58,-3.92,1.4,766.0,692.0,-7.12,-2.32,2.02,612.6,39.2,-7.12,-2.32,2.05,606.2,27.033,-13.629,-9.094,2.5,495.1,-13.629,-9.094,2.48,499.8,-10.1418,-9.3222,4.3177,2.6937
CNDTBT-C8IDT-INCN,A,-5.54,-3.82,1.48,715.0,680.0,,,,,,,,,,,,,,,,,,,,,,
CNDTBT-IDTT-FINCN,A,-5.56,-3.98,1.58,726.0,699.0,,,,,,,,,,,,,,,,,,,,,,
COi6DFIC,A,-5.64,-4.04,1.31,824.0,769.0,-7.49,-2.26,2.28,543.0,19.0,-7.49,-2.26,2.31,535.7,17.4,-13.766,-9.171,2.4,516.2,-13.766,-9.171,2.33,531.2,-10.4146,-9.4524,4.2536,2.3161
COi6FIC,A,-5.6,-3.93,1.34,815.0,764.0,,,,,,,,,,,,,,,,,,,,,,
COi6IC,A,-5.57,-3.86,1.37,795.0,755.0,-7.27,-2.07,2.24,554.4,16.767,-7.27,-2.07,2.27,547.1,17.733,-13.55,-8.975,2.27,544.9,-13.55,-8.975,2.21,559.9,-10.1003,-9.1246,4.1655,2.1608
Coi8DFIC,A,-5.51,-4.04,1.26,,,,,,,,,,,,,,,,,,,,,,,,
CPDT-4Cl,A,-5.29,-3.93,1.3,858.0,786.0,-7.31,-2.32,2.05,604.9,9.733,-7.31,-2.32,2.07,597.6,14.25,-13.667,-9.097,2.27,547.0,-13.667,-9.097,2.21,560.1,-10.3254,-9.3679,6.3632,3.6653
CPDT-4F,A,-5.26,-3.87,1.31,847.0,776.0,,,,,,,,,,,,,,,,,,,,,,
CPIC-1,A,-5.61,-3.62,1.45,642.0,674.0,,,,,,,,,,,,,,,,,,,,,,
CPIC-2,A,-5.3,-3.52,1.31,742.0,764.0,,,,,,,,,,,,,,,,,,,,,,
CPIC-3,A,-5.2,-3.48,1.24,819.0,780.0,-6.9,-2.1,2.0,619.8,13.717,-6.9,-2.1,2.02,612.9,14.017,-13.399,-9.047,2.33,532.0,-13.399,-9.047,2.29,540.7,-10.071,-9.2362,5.1422,3.2718
CRIC,A,-5.44,-3.82,1.53,,,,,,,,,,,,,,,,,,,,,,,,
CRIC-4F,A,-5.67,-3.9,,,,,,,,,,,,,,,,,,,,,,,,,
CSeT-IC,A,-5.6,-3.91,1.58,712.0,690.0,,,,,,,,,,,,,,,,,,,,,,
CTSe-IC,A,-5.55,-3.9,1.56,725.0,697.0,-7.42,-1.86,2.63,471.0,18.433,-7.42,-1.86,2.67,464.5,19.883,-13.804,-8.925,2.13,437.9,-13.804,-8.925,2.05,451.0,-9.9762,-8.9895,4.5365,2.043
Cz-RH,A,-5.53,-3.5,2.05,,,,,,,,,,,,,,,,,,,,,,,,
CZTT-4F,A,-5.61,-4.11,1.48,737.0,706.0,,,,,,,,,,,,,,,,,,,,,,
CZTT-IC,A,-5.54,-3.97,1.56,700.0,684.0,-7.22,-1.86,2.59,478.0,20.283,-7.22,-1.86,2.62,472.6,22.017,-13.942,-8.929,2.71,457.4,-13.942,-8.929,2.64,468.9,-10.0861,-8.9534,3.8336,2.0664
D18,D,-5.51,-2.77,,,,,,,,,,,,,,,,,,,,,,-9.6931,-8.519,,
DBD-4F,A,-5.55,-3.74,1.38,816.0,731.0,,,,,,,,,,,,,,,,,,,,,,
DBT-4F,A,-5.67,-3.87,1.43,789.0,703.0,,,,,,,,,,,,,,,,,,,,,,
DBTD-4F,A,-5.51,-3.9,1.34,751.0,753.0,,,,,,,,,,,,,,,,,,,,,,
DCI-2,A,-5.24,-4.05,1.23,888.0,680.0,,,,,,,,,,,,,,,,,,,,,,
DF-PCIC,A,-5.49,-3.77,,,,,,,,,,,,,,,,,,,,,,,,,
DF-TCIC,A,-5.37,-3.76,1.46,686.0,,,,,,,,,,,,,,,,,,,,,,,
DICTF,A,-5.67,-3.79,1.82,624.0,587.0,-7.75,-1.93,2.71,457.1,6.9,-7.75,-1.93,2.74,452.1,7.45,-14.498,-9.099,2.84,436.7,-14.498,-9.099,2.78,445.5,-10.4274,-9.0715,5.7224,2.2041
di-PBI,A,-6.1,-4.0,,,,,,,,,,,,,,,,,,,,,,,,,
di-PDI,A,-6.1,-3.86,,,,,,,,,,,,,,,,,,,,,,,,,
di-PDI-2F,A,-6.22,-3.92,,,,,,,,,,,,,,,,,,,,,,,,,
DO-2F,A,-5.54,-3.9,,,,,,,,,,,,,,,,,,,,,,,,,
DPP-FN-DPP,A,-5.56,-3.81,1.75,653.0,585.0,,,,,,,,,,,,,,,,,,,,,,
DR3TBDTT,D,-5.02,-3.27,,,,,,,,,,,,,,,,,,,,,,-9.7114,-8.7412,,
DRBDT-STVT,D,-5.14,-3.43,,,,,,,,,,,,,,,,,,,,,,-9.5072,-8.6993,,
DRBDT-TVT,D,-5.11,-3.41,,,,,,,,,,,,,,,,,,,,,,-9.6072,-8.7364,,
DRCN5T,D,-5.22,-3.41,,,,,,,,,,,,,,,,,,,,,,-10.0428,-9.0113,,
DRNCN5T,D,-5.22,-3.41,,,,,,,,,,,,,,,,,,,,,,,,,
DRTB-T,D,-5.51,-3.34,,,,,,,,,,,,,,,,,,,,,,,,,
DRTB-T-C4,D,-5.51,-3.34,,,,,,,,,,,,,,,,,,,,,,-9.7955,-8.8245,,
DTBT(TDPP)2,A,-5.7,-4.18,,,,,,,,,,,,,,,,,,,,,,,,,
DTC-4F,A,-5.79,-3.92,1.63,701.0,672.0,,,,,,,,,,,,,,,,,,,,,,
DTCC-BC,A,-5.46,-3.81,1.67,671.0,643.0,,,,,,,,,,,,,,,,,,,,,,
DTCC-IC,A,-5.49,-3.85,1.62,705.87,661.96,,,,,,,,,,,,,,,,,,,,,,
DTC-F-C,A,-5.66,-3.94,1.72,650.0,691.0,,,,,,,,,,,,,,,,,,,,,,
DTC-F-F,A,-5.51,-3.83,1.68,654.0,595.0,,,,,,,,,,,,,,,,,,,,,,
DTC-T-C,A,-5.68,-4.09,1.59,681.0,620.0,,,,,,,,,,,,,,,,,,,,,,
DTC-T-F,A,-5.48,-3.83,1.65,653.0,591.0,,,,,,,,,,,,,,,,,,,,,,
DTDfBT(TDPP)2,A,-5.85,-4.33,,,,,,,,,,,,,,,,,,,,,,,,,
DTG-IW,A,-5.63,-4.07,1.32,822.0,720.0,-7.38,-2.2,2.19,565.2,8.333,-7.38,-2.2,2.21,559.8,9.933,-13.789,-9.189,2.38,519.8,-13.789,-9.189,2.34,529.5,-10.3439,-9.3587,5.5785,2.9771
DTI,A,-6.1,-3.9,,,,,,,,,,,,,,,,,,,,,,,,,
DTNIC6,A,-5.87,-3.92,1.7,670.0,638.0,-7.54,-1.94,2.56,484.5,8.767,-7.54,-1.94,2.61,475.9,9.767,-14.226,-9.096,2.62,473.0,-14.226,-9.096,2.56,484.6,-10.257,-9.028,4.6899,2.4105
DTNIC8,A,-5.91,-3.93,1.73,660.0,634.0,,,,,,,,,,,,,,,,,,,,,,
DTNR,A,-5.67,-3.75,1.72,650.0,618.0,,,,,,,,,,,,,,,,,,,,,,
DTPC-DFIC,A,-5.31,-4.1,,,,,,,,,,,,,,,,,,,,,,,,,
DTPC-IC,A,-5.21,-3.97,,,,,,,,,,,,,,,,,,,,,,,,,
DTP-in-F,A,-5.53,-3.92,,,,,,,,,,,,,,,,,,,,,,,,,
DTP-out-F,A,-5.61,-3.96,,,,,,,,,,,,,,,,,,,,,,,,,
DTSiC-IC,A,-5.79,-4.05,1.71,678.0,634.0,,,,,,,,,,,,,,,,,,,,,,
DTSiC-TC,A,-5.79,-4.07,1.67,688.0,664.0,,,,,,,,,,,,,,,,,,,,,,
DTTC-4Cl,A,-5.72,-4.03,1.47,753.0,690.0,,,,,,,,,,,,,,,,,,,,,,
DTTC-4F,A,-5.69,-3.91,1.55,725.0,676.0,,,,,,,,,,,,,,,,,,,,,,
eC9-2Cl,A,-5.57,-3.74,,,,,,,,,,,,,,,,,,,,,,,,,
EH-HD-4F,A,-5.69,-4.04,1.39,813.0,732.0,,,,,,,,,,,,,,,,,,,,,,
EH-IDTBR,A,-5.51,-3.88,1.63,690.0,650.0,-7.03,-1.93,2.21,560.6,9.667,-7.03,-1.93,2.25,550.5,9.817,-13.636,-8.737,2.59,479.4,-13.636,-8.737,2.55,485.8,-9.9889,-9.075,5.3961,3.2
ERCN,A,-5.5,-3.59,1.82,572.0,582.0,-7.06,-1.68,2.43,509.6,19.75,-7.06,-1.68,2.45,506.2,21.4,-13.545,-8.625,2.54,488.8,-13.545,-8.625,2.5,497.0,-9.9805,-8.9207,3.9995,2.1678
F(DPP)2B2,A,-5.21,-3.39,1.82,,,,,,,,,,,,,,,,,,,,,,,,
F-0Cl,A,-5.43,-3.71,,,,,,,,,,,,,,,,,,,,,,,,,
F1,D,-5.5,-3.53,1.97,577.0,568.0,-6.75,-1.06,2.71,456.9,24.183,-6.75,-1.06,2.74,452.6,25.267,-13.292,-8.014,2.87,431.7,-13.292,-8.014,2.84,436.1,-9.4446,-8.3376,5.6999,2.4836
F-1Cl,A,-5.46,-3.75,,,,,,,,,,,,,,,,,,,,,,,,,
F-2Cl,A,-5.63,-3.89,1.58,732.0,688.0,-7.57,-2.1,2.56,484.1,13.117,-7.57,-2.1,2.6,477.4,13.3,-14.312,-9.132,2.7,458.8,-14.312,-9.132,2.64,469.6,-10.3789,-9.1944,5.6182,3.1021
F-2F,A,-5.78,-3.89,1.6,703.0,678.0,-7.6,-2.08,2.57,481.7,12.7,-7.6,-2.08,2.61,475.5,16.85,-14.434,-9.227,2.71,456.9,-14.434,-9.227,2.65,467.1,-10.5198,-9.3195,,
F5IC,A,-5.82,-4.05,1.64,694.0,666.0,,,,,,,,,,,,,,,,,,,,,,
F7IC,A,-5.74,-4.01,1.56,730.0,690.0,,,,,,,,,,,,,,,,,,,,,,
F8IC,A,-5.4,-4.0,,,,,,,,,,,,,,,,,,,,,,,,,
F8IDT-Br,A,-5.82,-3.87,1.7,638.0,600.0,,,,,,,,,,,,,,,,,,,,,,
F9IC,A,-5.52,-3.97,1.49,746.0,710.0,,,,,,,,,,,,,,,,,,,,,,
FBM,A,-6.25,-4.14,2.11,501.0,486.0,,,,,,,,,,,,,,,,,,,,,,
FBR,A,-5.77,-3.57,2.14,509.0,,,,,,,,,,,,,,,,,,,,,,,
F-Br,A,-5.62,-4.06,1.56,720.0,679.0,,,,,,,,,,,,,,,,,,,,,,
F-BTA3,A,-5.52,-3.39,,,,,,,,,,,,,,,,,,,,,,,,,
F-Cl,A,-5.62,-4.04,1.58,711.0,678.0,,,,,,,,,,,,,,,,,,,,,,
FDICTF,A,-5.43,-3.71,1.63,689.0,665.0,,,,,,,,,,,,,,,,,,,,,,
FDNCTF,A,-5.48,-3.82,1.6,714.0,697.0,,,,,,,,,,,,,,,,,,,,,,
FDTBT-IDTT-FINCN,A,-5.46,-3.92,1.51,723.0,691.0,,,,,,,,,,,,,,,,,,,,,,
FEHIDT,A,-5.95,-3.95,,,,,,,,,,,,,,,,,,,,,,,,,
F-F,A,-5.72,-4.13,1.59,703.0,674.0,,,,,,,,,,,,,,,,,,,,,,
FFI-1,A,-6.1,-3.5,,,,,,,,,,,,,,,,,,,,,,,,,
F-H,A,-5.43,-3.71,1.63,689.0,665.0,,,,,,,,,,,,,,,,,,,,,,
F-ITIC,A,-5.65,-4.09,,,,,,,,,,,,,,,,,,,,,,,,,
FITP,A,-5.48,-3.75,,,,,,,,,,,,,,,,,,,,,,,,,
Flu-RH,A,-5.58,-3.53,2.1,,,,,,,,,,,,,,,,,,,,,,,,
F-M,A,-5.42,-3.7,1.65,687.0,662.0,-7.41,-1.83,2.59,478.0,12.767,-7.41,-1.83,2.63,471.4,13.75,-14.23,-8.987,2.73,453.8,-14.23,-8.987,2.67,463.6,-10.161,-8.8795,4.5879,2.1252
FNIC1,A,-5.61,-3.92,1.48,752.0,734.0,,,,,,,,,,,,,,,,,,,,,,
FNIC2,A,-5.56,-4.0,1.38,794.0,750.0,,,,,,,,,,,,,,,,,,,,,,
FNTz-Teh-FA,A,-6.17,-3.55,2.08,,525.0,,,,,,,,,,,,,,,,,,,,,,
FO-2F,A,-5.72,-3.94,1.47,784.0,696.0,,,,,,,,,,,,,,,,,,,,,,
FOC2C6-2FIC,A,-5.51,-3.84,1.43,742.0,710.0,,,,,,,,,,,,,,,,,,,,,,
FOC6-FIC,A,-5.47,-3.81,1.47,736.0,708.0,,,,,,,,,,,,,,,,,,,,,,
FOC6-IC,A,-5.42,-3.77,1.51,721.0,700.0,,,,,,,,,,,,,,,,,,,,,,
FOIC,A,-5.38,-3.91,1.32,836.0,782.0,-7.12,-2.15,2.15,575.7,17.533,-7.12,-2.15,2.18,569.7,28.95,-13.482,-9.07,2.38,521.6,-13.482,-9.07,2.33,532.8,-10.2389,-9.2756,4.6144,2.7427
FRd2,A,-5.67,-3.58,,509.0,,,,,,,,,,,,,,,,,,,,,,,
FRdCN2,A,-5.88,-3.81,,530.0,,,,,,,,,,,,,,,,,,,,,,,
FTAZ,D,-5.38,-3.17,,,,,,,,,,,,,,,,,,,,,,-9.6219,-8.4356,,
GL1,A,-5.4,-3.83,1.28,846.0,817.0,-7.09,-2.2,2.08,596.0,19.967,-7.09,-2.2,2.11,588.5,13.517,-13.434,-9.082,2.35,527.6,-13.434,-9.082,2.3,539.3,-10.2855,-9.3672,5.603,2.9202
H1,A,-5.51,-3.84,1.67,,,,,,,,,,,,,,,,,,,,,,,,
H11,D,-5.27,-3.45,,,,,,,,,,,,,,,,,,,,,,-9.8319,-8.8695,,
H13,D,-5.43,-3.39,,,,,,,,,,,,,,,,,,,,,,-10.0267,-9.5132,,
H14,D,-5.46,-3.47,,,,,,,,,,,,,,,,,,,,,,-10.0493,-8.9376,,
H2,A,-5.62,-3.94,,,,,,,,,,,,,,,,,,,,,,,,,
H-2F,A,-5.58,-4.06,1.46,745.0,710.0,-7.29,-2.13,2.29,540.4,15.683,-7.29,-2.13,2.33,532.3,14.783,-13.554,-9.112,2.29,541.3,-13.554,-9.112,2.22,558.1,-10.0763,-9.2813,4.2799,1.8966
HD-4Cl,A,-5.68,-4.09,,,,,,,,,,,,,,,,,,,,,,,,,
HDO-4Cl,A,-5.7,-3.91,,,,,,,,,,,,,,,,,,,,,,,,,
HFO-PCIC,A,-5.5,-3.81,1.48,723.0,686.0,,,,,,,,,,,,,,,,,,,,,,
HF-PCIC,A,-5.53,-3.83,1.5,716.0,682.0,,,,,,,,,,,,,,,,,,,,,,
HFQx-T,D,-5.44,-3.5,1.76,601.0,604.0,-6.68,-1.39,2.5,495.0,79.717,-6.68,-1.39,2.52,492.9,80.083,-13.292,-8.014,2.87,431.7,-13.292,-8.014,2.84,436.1,-9.5633,-8.7396,3.8942,2.6719
HF-TCIC,A,-5.43,-3.83,1.44,706.0,,,,,,,,,,,,,,,,,,,,,,,
H-IDTzR,A,-5.31,-3.44,1.87,616.0,582.0,-7.06,-1.48,2.53,490.9,6.817,-7.06,-1.48,2.55,486.9,9.2,-13.64,-8.54,2.66,465.9,-13.64,-8.54,2.62,473.6,-10.0446,-8.9242,6.4369,2.9952
H-ITIC,A,-5.61,-4.02,,,,,,,,,,,,,,,,,,,,,,,,,
HTAZ,D,-5.42,-3.44,,,,,,,,,,,,,,,,,,,,,,-9.4197,-8.1365,,
IBCT,A,-5.5,-3.7,,,,,,,,,,,,,,,,,,,,,,,,,
IBR,A,-5.64,-3.41,,565.0,,,,,,,,,,,,,,,,,,,,,,,
i-cc23,A,-5.34,-3.64,1.69,677.0,663.0,,,,,,,,,,,,,,,,,,,,,,
i-cc34,A,-5.39,-3.75,1.57,717.0,708.0,-7.01,-1.72,3.14,394.8,18.117,-7.01,-1.72,3.15,393.4,19.983,-13.457,-8.571,2.83,405.9,-13.457,-8.571,2.82,409.2,-9.8027,-9.0521,4.5369,2.1428
IC-C6IDT-IC,A,-5.69,-3.91,1.62,,,,,,,,,,,,,,,,,,,,,,,,
ICIF2F,A,-5.45,-4.02,1.36,823.0,760.0,,,,,,,,,,,,,,,,,,,,,,
ICPDT-4F,A,-5.33,-3.91,,,,,,,,,,,,,,,,,,,,,,,,,
Icz-Rd2,A,-5.59,-3.88,,590.0,543.0,,,,,,,,,,,,,,,,,,,,,,
Icz-RdCN2,A,-5.58,-3.98,,642.0,582.0,,,,,,,,,,,,,,,,,,,,,,
ID4F,A,-5.83,-3.86,1.64,707.0,671.0,,,,,,,,,,,,,,,,,,,,,,
ID-4F,A,-5.75,-4.06,,719.0,677.0,,,,,,,,,,,,,,,,,,,,,,
IDBDT-O,A,-5.68,-3.68,1.55,713.0,711.0,,,,,,,,,,,,,,,,,,,,,,
IDBDT-T,A,-5.78,-3.66,1.63,701.0,686.0,,,,,,,,,,,,,,,,,,,,,,
IDBTR-C6,A,-5.3,-3.71,1.52,711.0,654.0,,,,,,,,,,,,,,,,,,,,,,
IDIC,A,-5.69,-3.91,1.63,716.0,666.0,,,,,,,,,,,,,,,,,,,,,,
IDIC-4Cl,A,-5.9,-4.04,1.52,755.8,688.5,-7.78,-2.3,2.47,501.6,8.233,-7.78,-2.3,2.51,494.2,8.85,-14.382,-9.252,2.64,469.8,-14.382,-9.252,2.58,480.3,-10.5832,-9.3676,6.6574,3.0647
IDIC8-F,A,-5.51,-3.82,,,,,,,,,,,,,,,,,,,,,,,,,
IDIC8-H,A,-5.52,-3.76,,,,,,,,,,,,,,,,,,,,,,,,,
IDIC8-M,A,-5.51,-3.72,,,,,,,,,,,,,,,,,,,,,,,,,
IDIC-PhC6,A,-5.72,-3.86,1.71,682.0,654.0,,,,,,,,,,,,,,,,,,,,,,
IDSe-T-IC,A,-5.45,-3.79,1.52,,,,,,,,,,,,,,,,,,,,,,,,
IDST-4F,A,-5.59,-4.01,,791.0,728.0,,,,,,,,,,,,,,,,,,,,,,
IDT(DCV)2,A,-5.81,-3.65,2.16,538.0,532.0,,,,,,,,,,,,,,,,,,,,,,
IDT(TCV)2,A,-6.04,-4.18,1.86,616.0,602.0,,,,,,,,,,,,,,,,,,,,,,
IDT-2B,A,-5.8,-3.84,1.73,672.0,654.0,,,,,,,,,,,,,,,,,,,,,,
IDT-2BM,A,-5.5,-3.79,1.34,688.99,657.99,-7.37,-2.19,2.31,536.4,16.433,-7.37,-2.19,2.35,527.5,22.4,-13.944,-9.02,2.63,471.3,-13.944,-9.02,2.59,479.4,-10.1951,-9.1722,5.2786,2.8321
IDT-2BR,A,-5.52,-3.69,,636.0,,,,,,,,,,,,,,,,,,,,,,,
IDT-2BR1,A,-5.37,-3.67,1.61,,,,,,,,,,,,,,,,,,,,,,,,
IDT2-IC,A,-5.28,-3.91,1.5,715.0,710.0,,,,,,,,,,,,,,,,,,,,,,
IDT2-IC-4Cl,A,-5.34,-3.95,1.4,779.0,739.0,,,,,,,,,,,,,,,,,,,,,,
IDT-2O,A,-5.73,-3.85,1.64,706.0,668.0,,,,,,,,,,,,,,,,,,,,,,
IDT-2PDI,A,-5.53,-3.83,,,,,,,,,,,,,,,,,,,,,,,,,
IDT2Se,A,-5.41,-3.87,1.45,747.0,722.0,,,,,,,,,,,,,,,,,,,,,,
IDT2Se-4F,A,-5.51,-4.0,1.39,789.0,737.0,,,,,,,,,,,,,,,,,,,,,,
IDT-3EsT,A,-5.38,-3.85,1.55,705.0,683.0,,,,,,,,,,,,,,,,,,,,,,
IDT-3EsT-2IC2F,A,-5.38,-3.93,1.44,759.0,704.0,,,,,,,,,,,,,,,,,,,,,,
IDT-4CN,A,-5.45,-3.95,,698.0,,,,,,,,,,,,,,,,,,,,,,,
IDT-4EsT-2IC2F,A,-5.35,-3.93,1.44,738.0,719.0,,,,,,,,,,,,,,,,,,,,,,
IDT6CN-M,A,-5.6,-3.87,1.6,,,,,,,,,,,,,,,,,,,,,,,,
IDTA,A,-5.88,-3.9,,,,,,,,,,,,,,,,,,,,,,,,,
IDT-BC6,A,-5.55,-3.82,1.75,592.0,,,,,,,,,,,,,,,,,,,,,,,
IDT-BOC6,A,-5.51,-3.78,1.63,688.0,,,,,,,,,,,,,,,,,,,,,,,
IDTBR,A,-5.63,-3.8,,,,,,,,,,,,,,,,,,,,,,,,,
IDT-BT-R,A,-5.3,-3.59,,,,,,,,,,,,,,,,,,,,,,,,,
IDTC,A,-5.57,-3.96,1.51,727.0,,,,,,,,,,,,,,,,,,,,,,,
IDTC-4Cl,A,-5.5,-3.79,,,,,,,,,,,,,,,,,,,,,,,,,
IDTCR,A,-5.46,-3.67,1.76,622.0,603.0,-7.14,-1.76,2.38,521.5,17.617,-7.14,-1.76,2.39,518.2,22.733,-13.608,-8.656,2.53,490.2,-13.608,-8.656,2.5,496.4,-10.0796,-8.994,5.6128,2.3693
IDT-CR,A,-5.34,-3.44,1.78,590.0,598.0,,,,,,,,,,,,,,,,,,,,,,
IDT-CT,A,-5.39,-3.67,1.63,655.0,639.0,,,,,,,,,,,,,,,,,,,,,,
IDT-EDOT,A,-5.43,-3.8,1.41,789.0,753.0,,,,,,,,,,,,,,,,,,,,,,
IDTI,A,-5.81,-3.94,,,,,,,,,,,,,,,,,,,,,,,,,
IDTIC,A,-5.85,-3.89,,,,,,,,,,,,,,,,,,,,,,,,,
IDT-IC,A,-5.61,-3.88,1.72,683.49,646.0,,,,,,,,,,,,,,,,,,,,,,
IDTIDSe-T-IC,A,-5.41,-3.81,,,,,,,,,,,,,,,,,,,,,,,,,
IDTIDT-IC,A,-5.42,-3.82,1.53,721.0,696.0,,,,,,,,,,,,,,,,,,,,,,
IDTN,A,-5.8,-3.98,1.57,732.0,688.0,,,,,,,,,,,,,,,,,,,,,,
IDT-N,A,-5.74,-4.08,1.58,727.0,687.0,,,,,,,,,,,,,,,,,,,,,,
IDTN-O,A,-5.77,-3.89,1.59,728.0,686.0,,,,,,,,,,,,,,,,,,,,,,
IDT-NTI-1HH,A,-5.4,-3.8,,,,,,,,,,,,,,,,,,,,,,,,,
IDT-NTI-2EH,A,-5.4,-3.9,,,,,,,,,,,,,,,,,,,,,,,,,
IDTO,A,-5.52,-3.84,1.53,723.0,,,,,,,,,,,,,,,,,,,,,,,
IDT-OB,A,-5.77,-3.87,1.66,697.0,661.0,,,,,,,,,,,,,,,,,,,,,,
IDTOT2F,A,-5.54,-3.94,1.44,765.0,723.0,,,,,,,,,,,,,,,,,,,,,,
IDT-PDOT,A,-5.39,-3.77,1.43,776.0,747.0,,,,,,,,,,,,,,,,,,,,,,
IDT-R,A,-5.44,-3.53,1.96,583.0,576.0,,,,,,,,,,,,,,,,,,,,,,
IDT-T,A,-5.41,-3.96,,,,,,,,,,,,,,,,,,,,,,,,,
IDTT(TCV)2,A,-5.58,-4.06,1.52,713.0,691.0,,,,,,,,,,,,,,,,,,,,,,
IDTT-2BM,A,-5.5,-3.8,1.54,714.0,672.0,,,,,,,,,,,,,,,,,,,,,,
IDTT2F,A,-5.57,-4.03,1.46,749.0,716.0,,,,,,,,,,,,,,,,,,,,,,
IDTT2OT,A,-5.2,-3.69,1.51,725.0,717.0,,,,,,,,,,,,,,,,,,,,,,
IDTT2OT-2F,A,-5.28,-3.83,1.45,754.0,731.0,,,,,,,,,,,,,,,,,,,,,,
IDTT2OT-4F,A,-5.32,-3.9,1.42,768.0,734.0,,,,,,,,,,,,,,,,,,,,,,
IDTTA,A,-5.81,-3.97,,,,,,,,,,,,,,,,,,,,,,,,,
IDTT-BH,A,-5.42,-3.86,1.54,733.0,710.0,,,,,,,,,,,,,,,,,,,,,,
IDTT-Br-2F,A,-5.79,-3.99,1.58,,,,,,,,,,,,,,,,,,,,,,,,
IDTT-Cl-2F,A,-5.42,-3.92,1.56,,,,,,,,,,,,,,,,,,,,,,,,
IDTT-CR,A,-5.25,-3.38,1.74,602.0,610.0,,,,,,,,,,,,,,,,,,,,,,
IDTT-CT,A,-5.28,-3.65,1.63,653.0,641.0,,,,,,,,,,,,,,,,,,,,,,
IDTTIC,A,-5.68,-3.84,,,,,,,,,,,,,,,,,,,,,,,,,
IDTT-M-2F,A,-5.4,-3.87,1.59,,,,,,,,,,,,,,,,,,,,,,,,
IDT-T-N,A,-5.58,-4.06,1.45,755.0,734.0,,,,,,,,,,,,,,,,,,,,,,
IDTT-OB,A,-5.59,-3.87,,,,,,,,,,,,,,,,,,,,,,,,,
IDTT-OBH,A,-5.41,-3.86,1.57,733.0,710.0,,,,,,,,,,,,,,,,,,,,,,
IDTT-R,A,-5.32,-3.49,1.84,598.0,590.0,,,,,,,,,,,,,,,,,,,,,,
IDTT-T,A,-5.51,-3.58,1.82,625.0,620.0,,,,,,,,,,,,,,,,,,,,,,
IDTT-TBTA,A,-5.51,-3.72,1.89,,,,,,,,,,,,,,,,,,,,,,,,
IDT-Tz,A,-5.62,-4.09,,,,,,,,,,,,,,,,,,,,,,,,,
IDTzCR,A,-5.67,-3.77,1.79,616.0,593.0,,,,,,,,,,,,,,,,,,,,,,
IE-4Cl,A,-5.54,-4.11,1.43,775.0,730.0,,,,,,,,,,,,,,,,,,,,,,
IE-4F,A,-5.51,-4.07,1.44,760.0,715.0,,,,,,,,,,,,,,,,,,,,,,
IEIC,A,-5.42,-3.82,1.57,714.97,700.0,,,,,,,,,,,,,,,,,,,,,,
IEICO,A,-5.32,-3.95,1.34,,,,,,,,,,,,,,,,,,,,,,,,
IEICO-4Cl,A,-5.56,-4.23,1.23,887.0,802.0,-6.99,-2.04,2.28,544.0,25.833,-6.99,-2.04,2.32,534.6,27.283,-13.576,-9.037,2.24,478.5,-13.576,-9.037,2.19,494.1,-9.9846,-9.248,4.6525,2.5163
IEICO-4F,A,-5.44,-4.19,1.24,869.0,803.0,,,,,,,,,,,,,,,,,,,,,,
IEICS-4F,A,-5.43,-4.08,1.35,,,,,,,,,,,,,,,,,,,,,,,,
IFBR,A,-5.69,-3.64,,,,,,,,,,,,,,,,,,,,,,,,,
IFBR-d,A,-5.67,-3.74,,647.0,,,,,,,,,,,,,,,,,,,,,,,
IFBR-p,A,-5.64,-3.73,,671.0,,,,,,,,,,,,,,,,,,,,,,,
IffBR,A,-5.71,-3.77,,,,,,,,,,,,,,,,,,,,,,,,,
IFIC-i-4F,A,-5.42,-3.91,,,,,,,,,,,,,,,,,,,,,,,,,
IHIC2,A,-5.69,-3.86,,,,,,,,,,,,,,,,,,,,,,,,,
IHIC-N,A,-5.57,-3.8,,,,,,,,,,,,,,,,,,,,,,,,,
I-IDTBTRh,A,-5.42,-3.68,1.65,667.0,618.0,,,,,,,,,,,,,,,,,,,,,,
i-IEICO-2Cl,A,-5.42,-3.75,1.57,727.0,709.0,,,,,,,,,,,,,,,,,,,,,,
i-IEICO-4Cl,A,-5.46,-3.82,1.51,754.0,718.0,-6.89,-1.9,2.8,408.6,21.65,-6.89,-1.9,2.82,406.9,21.55,-13.296,-8.936,2.6,428.2,-13.296,-8.936,2.58,430.4,-9.7703,-9.3064,4.8226,2.5219
I-ITIC,A,-5.68,-4.14,,,,,,,,,,,,,,,,,,,,,,,,,
INIC,A,-5.45,-3.88,1.57,706.0,692.0,-7.15,-1.94,2.42,511.8,28.0,-7.15,-1.94,2.45,506.6,20.283,-13.657,-8.947,2.54,488.3,-13.657,-8.947,2.49,498.2,-10.1103,-9.0492,4.9735,3.1101
INIC1,A,-5.54,-3.97,1.56,720.0,710.0,,,,,,,,,,,,,,,,,,,,,,
INIC2,A,-5.52,-3.98,1.52,728.0,704.0,,,,,,,,,,,,,,,,,,,,,,
INIC3,A,-5.52,-4.02,1.48,744.0,710.0,,,,,,,,,,,,,,,,,,,,,,
INPIC,A,-5.36,-3.82,1.46,779.0,755.0,,,,,,,,,,,,,,,,,,,,,,
INPIC-2F,A,-5.4,-3.91,1.41,799.0,767.0,,,,,,,,,,,,,,,,,,,,,,
INPIC-4F,A,-5.42,-3.94,1.39,821.0,769.0,-7.02,-1.93,2.32,533.6,26.35,-7.02,-1.93,2.36,526.0,25.683,-13.69,-8.983,2.41,515.0,-13.69,-8.983,2.35,527.0,-10.1375,-9.1501,4.2417,2.5664
IOIC2,A,-5.41,-3.78,,,,,,,,,,,,,,,,,,,,,,,,,
IOIC3,A,-5.38,-3.84,,,,,,,,,,,,,,,,,,,,,,,,,
IOTIC-2F,A,-5.34,-4.06,1.31,839.0,794.0,-6.82,-2.02,2.11,586.6,24.1,-6.82,-2.02,2.15,576.7,23.917,-13.524,-9.059,2.38,519.8,-13.524,-9.059,2.31,536.6,-9.9016,-9.0598,4.5105,2.1588
IPIC,A,-5.47,-3.82,1.44,776.0,761.0,,,,,,,,,,,,,,,,,,,,,,
IPIC-4Cl,A,-5.51,-3.95,1.32,855.0,790.0,,,,,,,,,,,,,,,,,,,,,,
IPIC-4F,A,-5.54,-3.94,1.38,824.0,776.0,,,,,,,,,,,,,,,,,,,,,,
IPT-2F,A,-5.51,-3.96,1.44,775.0,739.0,-7.2,-1.97,2.42,513.2,26.417,-7.2,-1.97,2.44,507.7,19.333,-13.872,-9.068,2.57,483.0,-13.872,-9.068,2.52,492.4,-10.207,-9.1249,3.8733,2.0839
IPT2F-Ph,A,-5.57,-4.0,1.46,769.0,732.0,,,,,,,,,,,,,,,,,,,,,,
IPT2F-Th,A,-5.58,-4.03,1.47,759.0,726.0,,,,,,,,,,,,,,,,,,,,,,
IPT2F-TT,A,-5.6,-4.0,1.45,764.0,724.0,,,,,,,,,,,,,,,,,,,,,,
IPT-4Cl,A,-5.58,-4.11,1.39,819.0,760.0,,,,,,,,,,,,,,,,,,,,,,
IPT-4F,A,-5.57,-4.08,1.42,795.0,746.0,,,,,,,,,,,,,,,,,,,,,,
IPTBO-4Cl,A,-5.64,-4.08,1.39,817.0,759.0,,,,,,,,,,,,,,,,,,,,,,
IPTBO-4F,A,-5.57,-4.07,1.41,800.0,746.0,,,,,,,,,,,,,,,,,,,,,,
IPTT-2F,A,-5.46,-4.04,1.42,766.0,742.0,,,,,,,,,,,,,,,,,,,,,,
IPTTT-2F,A,-5.4,-4.07,1.43,761.0,746.0,,,,,,,,,,,,,,,,,,,,,,
IT-2Cl,A,-5.68,-3.99,1.55,720.0,,,,,,,,,,,,,,,,,,,,,,,
IT-2F,A,-5.64,-4.05,,,,,,,,,,,,,,,,,,,,,,,,,
IT-4Cl,A,-5.75,-4.09,1.48,746.0,,,,,,,,,,,,,,,,,,,,,,,
IT-4F,A,-5.66,-4.14,1.53,725.5,690.99,,,,,,,,,,,,,,,,,,,,,,
