Repository: hutchisonlab/GA-tandem-OSCs

# GA Pipeline to Design Materials for Tandem Organic Solar Cells

This repository contains the data files and analysis notebooks to support the paper "Designing Efficient Tandem Organic Solar Cells with Machine Learning and Genetic Algorithms."

The PCE prediction model, known as OPEP2, was trained on a dataset containing 1,001 unique donor/acceptor pairs. This dataset can be found here: `OPEP2/filtered_dataset.csv`
The unfiltered dataset containing 1,225 donor/accpetor pairs can be found here: `OPEP2/Experimental_data.csv` 


The OPEP2 ML model to predict PCE can be found here: `OPEP2/Prediction_models/ensemble_rf_ann_mfcounts_standardized_above10_fixed.pkl`

### Versions of libraries
python 3.9
scikit-learn 1.0.2
rdkit 2021.09.4
pandas 1.4.0
scipy 1.7.3
xgboost 1.5.0
statsmodels 0.13.2
lightgbm 3.2.1
numpy 1.20.0
matplotlib 3.5.1

File: OPEP2/Molecular_experimental_optoelectronic_properties.csv (part 1 of 2)
Molecule,Reference,A (acceptor) or D (donor),max abs solution,max abs film,opt bg,HOMO,LUMO
2D-PBTCl,Chao_synergistic_2018,D,625,627,1.72,-5.45,-3.6
2D-PBTCl2,Chao_synergistic_2018,D,593,642,1.66,-5.43,-3.63
2FIFIC,Zhang_preparation_2020,A,750,817,1.38,-5.45,-3.97
2T2Se-F,Ding_selenophene_2022,A,694,806,1.31,-5.52,-3.83
2TC-TT-BDTFT,Chen_backbone_2019,D,,,,-5.45,-3.5
2T-TCC-BDTFT,Chen_backbone_2019,D,,,,-5.41,-3.53
3BDT-4,Yang_achieving_2021,D,522,606,1.83,-5.14,-3.44
3BDT-5,Yang_achieving_2022,D,512,584,1.9,-5.15,-3.4
3MT-Th,Park_eco-friendly_2017,D,,,,-5.42,-3.4
3TT-CIC,Gao_achieving_2019,A,806,885,1.23,-5.24,-3.95
3TT-OCIC,Gao_achieving_2019,A,809,860,1.29,-5.22,-3.91
4T-1,Zhou_high-efficiency_2021,A,600,704,1.47,-5.71,-4.09
4T-2,Zhou_high-efficiency_2021,A,600,654,1.54,-5.85,-4.02
4T-3,Zhou_high-efficiency_2021,A,599,667,1.52,-5.86,-3.98
4T-4,Zhou_high-efficiency_2021,A,599,651,1.6,-5.85,-3.86
4TC-4F-C16,Ouyang_improving_2020,A,690,736,1.48,-5.53,-3.96
4TC-4F-C6C8,Ouyang_improving_2020,A,688,737,1.49,-5.59,-4
4TC-4F-C8C8,Ouyang_improving_2020,A,688,732,1.51,-5.6,-3.96
4TIC,Shi_design_2017,A,,,1.4,-5.28,-3.87
5T-OFIC,Meng_structural_2021,A,784,826,1.34,-5.51,-3.86
6-IF2F,Zhang_non-fullerene_2021,A,809,889,1.25,-5.38,-4.07
6-IF4F,Zhang_non-fullerene_2021,A,816,916,1.22,-5.42,-4.14
6-IFIC,Zhang_non-fullerene_2021,A,799,862,1.27,-5.34,-4.02
6TBA,Zuo_tackling_2018,A,,,,-5.24,-3.78
6TIC,Shi_terthieno_2018,A,,,1.37,-5.21,-3.83
6T-OFIC,Meng_structural_2021,A,792,839,1.31,-5.47,-3.89
A1,Xu_narrow_2018,A,681,785,1.4,-5.66,-3.7
A2,Xu_narrow_2018,A,707,770,1.36,-5.7,-3.78
A4T-16,Ma_completely_2021,A,,,,-5.67,-3.96
A4T-21,Ma_completely_2021,A,,,,-5.89,-3.92
A4T-23,Ma_completely_2021,A,,,,-5.63,-3.98
A701,Tang_low-bandgap_2020,A,,,,-5.61,-3.8
A702,Zhang_utilizing_2021,A,,,,-5.41,-3.74
ABP4T-4F,Gao_asymmetric_2021,A,720,782,1.37,-5.65,-3.85
ACS8,Chen_highly_2019,A,,,,-5.54,-4.05
AFI3,Ding_acenaphtho_2017,A,504,519,,-5.99,-3.52
a-IT-2F,Li_tuning_2019,A,684,717,1.56,-5.67,-4.07
a-IT-2OM,Li_tuning_2019,A,671,695,1.63,-5.61,-3.92
AOIC,Jia_isomeric_2021,A,758,811,1.44,-5.5,-3.93
AOIC1,Jia_isomeric_2021,A,748,790,1.51,-5.53,-3.94
AOIC2,Jia_isomeric_2021,A,741,782,1.54,-5.62,-3.83
AOT1,Yao_conformation_2021,A,708,773,1.46,-5.52,-3.88
AOT2,Yao_conformation_2021,A,758,856,1.28,-5.39,-3.9
AOT3,Yao_conformation_2021,A,810,938,1.22,-5.37,-3.95
AQx,Zhou_subtle_2019,A,,,,-5.59,-3.85
AQx-2,Zhou_subtle_2019,A,,,,-5.62,-3.88
asy-PBDBTN,Li_crystalline_2017,D,,,,-5.41,-3.58
AT-4Cl,Feng_new_2019,A,691,709,1.6,-5.71,-3.89
AT-NC,Feng_new_2019,A,695,716,1.62,-5.44,-3.8
ATT-1,Liu_a thieno_2016,A,,,1.54,-5.5,-3.63
ATT-2,Liu_efficient_2017,A,,,1.32,-5.5,-3.9
A-WSSe-Cl,Yang_a synergistic_2021,A,758,840,1.31,-5.7,-3.86
AY6,Gao_an asymmetrical_2020,A,717,789,1.39,-5.69,-4.06
B1,Qin_15.3%_2020,D,,,,-5.37,-3.51
BCDT-4Cl,He_near-infrared_2020,A,748,806,1.38,-5.47,-3.88
BCDT-4F,He_near-infrared_2020,A,733,784,1.4,-5.46,-3.86
BCIC2F,Li_regulating_2021,A,713,695,1.45,-5.54,-3.87
BCPDT-1,Wang_near_2021,A,707,824,1.36,-5.36,-3.85
BCPDT-2,Wang_near_2021,A,720,792,1.39,-5.4,-3.79
BDCPDT-FIC,Chang_new_2018,A,710,748,1.49,-5.52,-4
BDCPDT-IC,Chang_isomerically_2019,A,696,727,1.53,-5.41,-3.87
BDCPDT-TTC,Chang_new_2018,A,671,700,1.58,-5.38,-3.78
BDDBO-4F,Wu_a ligand-free_2021,A,,,,-5.56,-3.93
BDDEH-4F,Wu_a ligand-free_2021,A,,,,-5.57,-3.94
BDIC2F,Li_regulating_2021,A,689,722,1.38,-5.55,-3.85
BDSePhCl,Wan_benzo_2019,A,725,790,1.41,-5.61,-3.96
BDSeThCl,Wan_benzo_2019,A,685,706,1.55,-5.58,-3.82
BDT-2DPP,Lin_efficient_2016,D,,626,,-5.23,-3.46
BDT3TR,Badgujar_highly_2016,D,,,,-5.1,-3.28
BDTC-4Cl,Yi_small_2019,A,,,,-5.35,-3.75
BDT-IC,Li_isomeric_2017,A,,739,1.53,-5.51,-3.9
BDTIT-M,An_energy_2018,A,700,730,1.55,-5.4,-3.85
BDTN-BF,Li_novel_2020,A,740,792,1.41,-5.58,-3.73
BDTN-Th,Li_novel_2020,A,740,792,1.41,-5.5,-3.62
BDTP-4F,Luo_conformation_2020,A,750,820,1.36,-5.61,-3.9
BDTS-2DPP,Lin_efficient_2016,D,,624,,-5.28,-3.49
BDTS-4Cl,Yi_small_2019,A,,,,-5.45,-3.82
BDTThIT-M,An_energy_2018,A,710,738,1.53,-5.35,-3.82
BFC-4F,Yu_modulating_2020,A,727,,1.45,-5.54,-3.82
BIBT-NI,Lan_naphthalimide_2019,A,,503,,-5.62,-3.65
BID-4F,Chang_diflurobenzothiadiazole_2020,A,,749,1.53,-5.69,-3.73
BisPDI-T-di-EG,Lu_impact_2013,A,560,545,,-5.57,-3.84
BN-0F,Zhang_high-performance_2021,A,759,801,1.41,-5.35,-3.94
BN-2F,Zhang_high-performance_2021,A,764,808,1.4,-5.39,-3.99
BN-4F,Zhang_high-performance_2021,A,768,816,1.38,-5.44,-4.06
BO2FC8,Lin_enhancing_2019,D,,,,-5.5,-3.6
BO2FEH,Lin_enhancing_2019,D,,,,-5.59,-3.59
BO2FIDT-4Cl,Zhang_electron-deficient_2020,A,693,708,1.59,-5.73,-3.89
BO-4Cl,Li_unveiling_2021,A,,,,-5.69,-4.1
BO-4Cl,Qin_15.3%_2020,A,,,,-5.66,-4.09
BO-4F,Chen_high-performance_2021,A,733,811,1.4,-5.7,-4.01
BOC-4F,Yu_modulating_2020,A,755,,1.42,-5.4,-3.78
BP4T-4F,Gao_asymmetric_2021,A,732,826,1.33,-5.71,-3.91
BP5T-4F,Gao_asymmetric_2021,A,735,813,1.34,-5.63,-3.88
B-PDI-B,Zhang_cooperatively_2014,A,,,,-5.57,-3.95
BPF-4F,Chai_deciphering_2020,A,742,,1.36,-5.58,-3.98
BPS-4F,Chai_deciphering_2020,A,749,,1.29,-5.54,-4
BPT-4F,Chai_deciphering_2020,A,727,,1.36,-5.59,-4
BPTCN,Luo_enhanced_2020,A,,569,,-5.38,-3.66
Br-ITIC,Yang_halogenated_2017,A,,,,-5.73,-4.2
BSCl-C1,Wu_modulation_2020,D,506.5,533.5,1.87,-5.59,-3.34
BSCl-C2,Wu_modulation_2020,D,506.5,566.8,1.82,-5.58,-3.39
BSCl-C3,Wu_modulation_2020,D,506,569.7,1.84,-5.55,-3.37
BSFTR,Yue_13.7%_2019,D,,,,-5.59,-3.61
BT2,Xiao_non-fullerne_2017,A,605,619,1.82,-5.5,-3.53
BT2b,Xiao_non-fullerne_2017,A,621,646,1.75,-5.41,-3.56
BT2F-IC4F,Wang_small_2020,A,724,703,1.38,-5.98,-4.31
BT2FIDT-4Cl,Zhang_electron-deficient_2020,A,695,722,1.56,-5.7,-3.88
BT3,Xiao_A2_2018,A,657,674,1.59,-5.26,-3.66
BT6IC-HD-4Cl,Mo_synergistic_2020,A,746,828,1.35,-5.57,-4.1
BTA1,Guo_modulating_2021,A,,,,-5.46,-3.59
BTA1,Xiao_P3HT-based_2017,A,593,610,1.85,-5.51,-3.55
BTA100,Zhang_A2-A1-D-A1-A2_2018,A,556,564,2.05,-5.32,-3.23
BTA101,Zhang_A2-A1-D-A1-A2_2018,A,593,606,1.88,-5.41,-3.55
BTA103,Zhang_A2-A1-D-A1-A2_2018,A,617,627,1.77,-5.37,-3.64
BTA11,Guo_modulating_2021,A,,,,-5.29,-3.53
BTA13,Guo_modulating_2021,A,,,,-5.34,-3.62
BTA17,Guo_modulating_2021,A,,,,-5.41,-3.69
BTA2,Xiao_P3HT-based_2017,A,558,573,2,-5.43,-3.38
BTA3,Guo_modulating_2021,A,,,,-5.49,-3.73
BTA3,Tang_benzotriazole_2019,A,,,,-5.49,-3.73
BTA3,Wang_tuning_2020,A,,,,-5.54,-3.69
BTA3,Xiao_A2_2018,A,613,636,1.76,-5.49,-3.61
BTA4,Wang_tuning_2020,A,,,,-5.5,-3.65
BTA43,Xiao_effects_2020,A,600,644,1.78,-5.44,-3.47
BTA5,Wang_tuning_2020,A,,,,-5.55,-3.71
BTA53,Xiao_effects_2020,A,607,690,1.68,-5.48,-3.58
BTA7,Guo_modulating_2021,A,,,,-5.56,-3.66
BT-BIC,Li_systematic_2021,A,688,748,1.52,-5.46,-3.73
BT-BO-L4F,Li_systematic_2021,A,762,837,1.32,-5.58,-3.98
BTC6-0F,Huang_A-D-C-D-A_2021,A,711,685,1.48,-5.47,-3.71
BTC6-2F,Huang_A-D-C-D-A_2021,A,720,700,1.44,-5.52,-3.8
BTC6-4F,Huang_A-D-C-D-A_2021,A,724,781,1.43,-5.56,-3.86
BTCIC,Pang_nonfused_2020,A,734,723,1.36,-5.53,-4
BT-CIC,Li_high_2017,A,,,,-5.49,-4.09
BT-CIC,Li_near-infrared_2018,A,,,,-5.49,-4.09
BTCIC-4Cl,Pang_nonfused_2020,A,756,748,1.31,-5.64,-4.12
BT-Cl,Lu_non-fullerene_2021,A,759,842,1.31,-5.42,-3.71
BTCPDT,Yoon_effects_2020,A,744,815,1.34,-5.54,-3.95
BTCPDTF,Yoon_effects_2020,A,724,781,1.44,-5.64,-3.92
BTCPDTO4,Yoon_effects_2020,A,752,795,1.38,-5.52,-3.9
BTCT-2Cl,Li_roles_2020,A,,,,-5.56,-3.95
BT-dIDT,Zhang_A2-D-A1-D-A1_2020,A,696,718,1.54,-5.34,-3.87
BTDT2R,Ahn_simple_2019,A,530,550,1.88,-5.61,-3.73
BTDTP-4F,Luo_conformation_2020,A,761,857,1.3,-5.56,-3.93
BT-F,Lu_non-fullerene_2021,A,696,811,1.33,-5.41,-3.7
BT-IC,Li_a near-infrared_2017,A,,,1.43,-5.32,-3.85
BTIC-2Br-m,Wang_bromination_2020,A,734,820,,-5.56,-4.07
BTIC-2Cl-yCF3,Chen_17.1%_2021,A,,,,-5.55,-4
BTIC-4Br,Wang_bromination_2020,A,746,825,,-5.57,-4.11
BTIC-4EO-4Br,Mo_effects_2021,A,750,805,1.39,-5.45,-4.03
BTIC-4EO-4Cl,Mo_effects_2021,A,747,800,1.39,-5.72,-3.93
BTIC-4EO-4F,Mo_effects_2021,A,732,774,1.45,-5.63,-3.88
BTIC-4F,Luo_electron-deficient_2021,A,696,739,1.48,-5.71,-3.95
BT-IC4F,Wang_small_2020,A,746,734,1.37,-5.89,-4.27
BTIC-BO-4Br,Wang_bromination_2020,A,747,823,,-5.53,-4.09
BTIC-CF3-y,Lai_trifluoromethylation_2020,A,744,837,1.3,-5.45,-3.96
BTIC-Cl-m,Lai_trifluoromethylation_2020,A,733,822,1.34,-5.42,-3.91
BTIC-COOMe,Lai_push_2021,A,,,,-5.41,-3.89
BTIC-F-m,Lai_trifluoromethylation_2020,A,724,805,1.36,-5.42,-3.9
BTIC-OCOMe,Lai_push_2021,A,,,,-5.35,-3.83
BTIDIC,Cai_effects_2021,A,713,766,1.47,-5.48,-3.97
BT-L4F,Li_systematic_2021,A,762,838,1.32,-5.57,-4
BT-LIC,Li_systematic_2021,A,733,801,1.38,-5.42,-3.84
BTN-4F,Luo_pyrrole_2021,A,742,834,1.33,-5.73,-4.15
BTOC6C8-IC4F,Shi_the substituents_2021,A,742,773,1.42,-5.52,-3.92
BTOIC,Gao_near-infrared_2018,A,743,781,1.39,-5.42,-3.94
BTOR-IC4F,Wang_small_2020,A,750,710,1.37,-5.92,-4.23
BTP,Li_structural_2020,A,,,,-5.52,-3.82
BTP-1V,Hai_achieving_2021,A,737,829,1.28,-5.54,-3.89
BTP-2Cl-delta,Li_structural_2020,A,,,,-5.57,-3.85
BTP-2F-ThCl,Luo_fine-tuning_2020,A,741,839,1.34,-5.7,-3.99
BTP-2ThCl,Luo_fine-tuning_2020,A,750,829,1.35,-5.67,-3.95
BTP-2V,Hai_achieving_2021,A,756,851,1.28,-5.43,-3.91
BTP-3V,Hai_achieving_2021,A,768,814,1.22,-5.38,-3.9
BTP-4Cl,Cui_over_2019,A,,,,-5.68,-4.12
BTP-4Cl,Li_structural_2020,A,,,,-5.64,-4.15
BTP-4F,Cui_over_2019,A,,,,-5.65,-4.02
BTP-4F,Luo_fine-tuning_2020,A,733,841,1.33,-5.72,-4.01
BTP-4F,Xu_tuning_2020,A,,,,-5.68,-3.89
BTP-4F-12,Hong_eco-compatible_2019,A,,,,-5.69,-3.97
BTP-4F-C5-16,Wang_alkyl_2021,A,,,,-5.73,-3.93
BTP-4V,Hai_achieving_2021,A,760,885,1.21,-5.34,-3.94
BTP-6F,Xu_tuning_2020,A,,,,-5.69,-3.97
BTP-ClBr,Luo_altering_2020,A,746,826,1.38,-5.79,-4
BTP-ClBr1,Luo_altering_2020,A,747,742,1.33,-5.79,-4.03
BTP-ClBr2,Luo_altering_2020,A,754,743,1.33,-5.8,-4.04
BTP-M,Zhan_over_2020,A,,,,-5.48,-3.81
BTP-N,song_fused-heterocycle_2022,A,791,876,1.25,-5.63,-3.98
BTP-PhC6,Chai_enahnced_2020,A,,,,-5.58,-3.85
BTP-S,song_fused-heterocycle_2022,A,737,862,1.26,-5.66,-4.03
BTP-S1,Li_asymmetric_2020,A,,,,-5.55,-4.01
BTP-S2,Li_asymmetric_2020,A,,,,-5.65,-4.01
BTP-S7,Li_unveiling_2021,A,,,,-5.52,-4.08
BTP-S8,Li_unveiling_2021,A,,,,-5.63,-4.09
BTP-S9,Li_unveiling_2021,A,,,,-5.63,-4.09
BTP-Se,song_fused-heterocycle_2022,A,778,853,1.24,-5.64,-4.04
BTPT-4F,Fan_achieving_2019,A,,,,-5.73,-4
BTPTT-4F,Fan_achieving_2019,A,,,,-5.68,-4.06
BTPV-4F,Jia_high_2021,A,,,,-5.39,-4.08
BTPV-4F-eC9,Qin_non-halogenated_2021,A,,,,-5.38,-4.06
BTR,Chen_all-small-molecule_2019,D,520,620,1.78,-5.34,-3.53
BTR,Qin_15.3%_2020,D,,,,-5.34,-3.52
BTR-Cl,Chen_all-small-molecule_2019,D,520,624,1.78,-5.46,-3.7
BTSe-4F,Luo_pyrrole_2021,A,727,804,1.39,-5.78,-4.16
BTTBo-4F,Ma_non-fullerene_2021,A,705,738,1.45,-5.56,-3.85
BTTBo-4FN,Ma_non-fullerene_2021,A,727,763,1.4,-5.48,-3.86
BTTIC,Gao_near-infrared_2018,A,724,759,1.47,-5.59,-3.86
BTTPC,Qin_tuning_2019,A,734,798,1.39,-5.47,-3.78
BTTPC-Br,Qin_tuning_2019,A,741,813,1.37,-5.54,-3.88
BTz-Np,Chatterjee_naphtho_2016,A,517,,1.82,-5.95,-3.44
Bu-OD-4F,Chen_high-performance_2021,A,732,801,1.42,-5.68,-4.01
BZIC,Feng_thieno_2017,A,,,1.45,-5.42,-3.88
BZIC-2Br,Zhang_bromination_2021,A,,807,1.4,-5.85,-3.92
C8IDT-Br,Zhang_brominated_2021,A,606,662,1.63,-5.73,-3.86
C8-ITCC,Zhang_chlorinated_2019,A,,,,-5.45,-3.85
C8-ITCC-Cl,Zhang_chlorinated_2019,A,,,,-5.5,-3.93
C8-ITIC,Fei_an alkylated_2018,A,,,,-5.63,-3.91
CBM,Wang_pi-bridge_2016,A,497,547,2.02,-6.05,-4.13
CDTBM,Wang_pi-bridge_2016,A,681,701,1.45,-5.69,-4.28
CH1007,Lin_a non-fullerene_2020,A,,,,-5.59,-3.97
CH3-2F,Wang_high-performance_2021,A,734,775,1.42,-5.59,-4.01
Cl-ITIC,Yang_halogenated_2017,A,,,,-5.7,-4.14
CNDTBT-C8IDT-FINCN,Kim_alkylated_2020,A,692,766,1.4,-5.58,-3.92
CNDTBT-C8IDT-INCN,Kim_alkylated_2020,A,680,715,1.48,-5.54,-3.82
CNDTBT-IDTT-FINCN,Kim_synthesis_2019,A,699,726,1.58,-5.56,-3.98
COi6DFIC,Li_a carbon-oxygen_2018,A,769,824,1.31,-5.64,-4.04
COi6FIC,Li_a carbon-oxygen_2018,A,764,815,1.34,-5.6,-3.93
COi6IC,Li_a carbon-oxygen_2018,A,755,795,1.37,-5.57,-3.86
Coi8DFIC,Li_molecular_2019,A,,,,-5.5,-3.88
Coi8DFIC,Xiao_26mA_2017,A,,,1.26,,
Coi8DFIC,Yang_nonfullerene_2020,A,,,,-5.52,-4.2
CPDT-4Cl,Wang_simple_2019,A,786,858,1.3,-5.29,-3.93
CPDT-4F,Wang_simple_2019,A,776,847,1.31,-5.26,-3.87
CPIC-1,Yuan_near-infrared_2021,A,674,642,1.45,-5.61,-3.62
CPIC-2,Yuan_near-infrared_2021,A,764,742,1.31,-5.3,-3.52
CPIC-3,Yuan_near-infrared_2021,A,780,819,1.24,-5.2,-3.48
CRIC,Zhao_synthesis_2020,A,,,1.53,-5.44,-3.82
CRIC-4F,Zhao_synthesis_2020,A,,,,-5.67,-3.9
CSeT-IC,Liu_modulating_2021,A,690,712,1.58,-5.6,-3.91
CTSe-IC,Liu_modulating_2021,A,697,725,1.56,-5.55,-3.9
Cz-RH,Kim_rhodanine_2014,A,,,2.05,-5.53,-3.5
CZTT-4F,Wang_nonacyclic_2019,A,706,737,1.48,-5.61,-4.11
CZTT-IC,Wang_nonacyclic_2019,A,684,700,1.56,-5.54,-3.97
D18,Zhang_selenium_2020,D,,,,-5.51,-2.77
DBD-4F,Cao_asymmetric_2021,A,731,816,1.38,-5.55,-3.74
DBT-4F,Cao_asymmetric_2021,A,703,789,1.43,-5.67,-3.87
DBTD-4F,Cao_asymmetric_2021,A,753,751,1.34,-5.51,-3.9
DCI-2,mishra_unprecedented_2017,A,680,888,1.23,-5.24,-4.05
DF-PCIC,Li_an unfused-core_2018,A,,,,-5.49,-3.77
DF-TCIC,Qin_enhanced_2019,A,,686,1.46,-5.37,-3.76
DICTF,Li_a simple_2016,A,,,1.82,-5.67,-3.79
DICTF,Qiu_a new_2017,A,587,624,1.82,-5.67,-3.79
di-PBI,Lee_high-performance_2016,A,,,,-6.1,-4
di-PDI,Zhang_fluorinated_2021,A,,,,-6.1,-3.86
di-PDI-2F,Zhang_fluorinated_2021,A,,,,-6.22,-3.92
DO-2F,Li_ternary_2021,A,,,,-5.54,-3.9
DPP-FN-DPP,Do_9-fluorenone_2017,A,585,653,1.75,-5.56,-3.81
DR3TBDTT,Yang_a minimal_2018,D,,,,-5.02,-3.27
DRBDT-STVT,Huo_medium-bandgap_2018,D,,,,-5.14,-3.43
DRBDT-TVT,Huo_medium-bandgap_2018,D,,,,-5.11,-3.41
DRCN5T,Wang_all-small-molecule_2018,D,,,,-5.22,-3.41
DRNCN5T,Wang_high-performance_2018,D,,,,-5.22,-3.41
DRTB-T,Yang_new_2017,D,,,,-5.51,-3.34
DRTB-T-C4,Yang_modulating_2018,D,,,,-5.51,-3.34
DTBT(TDPP)2,Jung_low-bandgap_2015,A,,,,-5.7,-4.18
DTC-4F,Chen_a chlorinated_2020,A,672,701,1.63,-5.79,-3.92
DTCC-BC,Chang_isomerically_2019,A,643,671,1.67,-5.46,-3.81
DTCC-IC,Cao_design_2017,A,669,731,1.59,-5.5,-3.87
DTCC-IC,Chang_isomerically_2019,A,655,681,1.66,-5.47,-3.83
DTC-F-C,Liao_construction_2021,A,691,650,1.72,-5.66,-3.94
DTC-F-F,Liao_construction_2021,A,595,654,1.68,-5.51,-3.83
DTC-T-C,Liao_construction_2021,A,620,681,1.59,-5.68,-4.09
DTC-T-F,Liao_construction_2021,A,591,653,1.65,-5.48,-3.83
DTDfBT(TDPP)2,Jung_low-bandgap_2015,A,,,,-5.85,-4.33
DTG-IW,Cho_dithienogermole_2020,A,720,822,1.32,-5.63,-4.07
DTI,Pho_decacyclene_2013,A,,,,-6.1,-3.9
DTNIC6,Ma_ladder-type_2017,A,638,670,1.7,-5.87,-3.92
DTNIC8,Ma_ladder-type_2017,A,634,660,1.73,-5.91,-3.93
DTNR,Ma_angular_2017,A,618,650,1.72,-5.67,-3.75
DTPC-DFIC,Yao_dithienopicenecarbazole_2018,A,,,,-5.31,-4.1
DTPC-IC,Yao_dithienopicenecarbazole_2018,A,,,,-5.21,-3.97
DTP-in-F,Zhao_highly_2021,A,,,,-5.53,-3.92
DTP-out-F,Zhao_highly_2021,A,,,,-5.61,-3.96
DTSiC-IC,Su_elucidating_2021,A,634,678,1.71,-5.79,-4.05
DTSiC-TC,Su_elucidating_2021,A,664,688,1.67,-5.79,-4.07
DTTC-4Cl,Chen_a chlorinated_2020,A,690,753,1.47,-5.72,-4.03
DTTC-4F,Chen_a chlorinated_2020,A,676,725,1.55,-5.69,-3.91
eC9-2Cl,Cui_single-junction_2021,A,,,,-5.57,-3.74
EH-HD-4F,Chen_high-performance_2021,A,732,813,1.39,-5.69,-4.04
EH-IDTBR,Holliday_high-efficiency_2016,A,650,690,1.63,-5.51,-3.88
ERCN,Wu_simultaneous_2019,A,582,572,1.82,-5.5,-3.59
F(DPP)2B2,Shi_solution_2015,A,,,1.82,-5.21,-3.39
F-0Cl,Wang_high-performance_2018,A,,,,-5.43,-3.71
F1,Yao_fluorination_2020,D,568,577,1.97,-5.5,-3.53
F-1Cl,Wang_high-performance_2018,A,,,,-5.46,-3.75
F-2Cl,Li_concurrently_2021,A,688,732,1.58,-5.76,-3.91
F-2Cl,Wang_high-performance_2018,A,,,,-5.5,-3.86
F-2F,Ke_the rational_2020,A,678,703,1.6,-5.78,-3.89
F5IC,Dai_effect_2018,A,666,694,1.64,-5.82,-4.05
F7IC,Dai_effect_2018,A,690,730,1.56,-5.74,-4.01
F8IC,Cheng_efficient_2019,A,,,,-5.4,-4
F8IDT-Br,Zhang_brominated_2021,A,600,638,1.7,-5.82,-3.87
F9IC,Dai_effect_2018,A,710,746,1.49,-5.52,-3.97
FBM,Wang_pi-bridge_2016,A,486,501,2.11,-6.25,-4.14
FBR,Baran_reduced_2016,A,,509,,-5.83,-3.57
FBR,Holliday_rhodanine_2015,A,,509,2.14,-5.7,-3.57
F-Br,Wang_a halogenation_2018,A,679,720,1.56,-5.62,-4.06
F-BTA3,Cui_single-junction_2021,A,,,,-5.52,-3.39
F-Cl,Wang_a halogenation_2018,A,678,711,1.58,-5.62,-4.04
FDICTF,Feng_an A-D-A_2017,A,665,689,1.63,-5.43,-3.71
FDICTF,Qiu_a new_2017,A,665,689,1.63,-5.43,-3.71
FDNCTF,Feng_an A-D-A_2017,A,697,714,1.6,-5.42,-3.73
FDNCTF,Kan_ternary_2018,A,,,,-5.54,-3.9
FDTBT-IDTT-FINCN,Kim_synthesis_2019,A,691,723,1.51,-5.46,-3.92
FEHIDT,Winzenberg_indan_2013,A,,,,-5.95,-3.95
F-F,Wang_a halogenation_2018,A,674,703,1.59,-5.72,-4.13
FFI-1,Zhou_a non-fullerene_2012,A,,,,-6.1,-3.5
F-H,Ke_the rational_2020,A,665,689,1.63,-5.43,-3.71
F-H,Wang_a halogenation_2018,A,665,689,1.63,-5.42,-3.79
F-H,Zhang_nonfullerene_2018,A,665,689,1.63,-5.43,-3.71
F-ITIC,Yang_halogenated_2017,A,,,,-5.65,-4.09
FITP,Li_a non-fullerene acceptors with a fully fused_2016,A,,,,-5.48,-3.75
Flu-RH,Kim_rhodanine_2014,A,,,2.1,-5.58,-3.53
F-M,Zhang_nonfullerene_2018,A,662,687,1.65,-5.42,-3.7
FNIC1,Wang_effect_2018,A,734,752,1.48,-5.61,-3.92
FNIC2,Wang_effect_2018,A,750,794,1.38,-5.56,-4
FNTz-Teh-FA,Chatterjee_fluorinated_2018,A,525,,2.08,-6.17,-3.55
FO-2F,Ke_the rational_2020,A,696,784,1.47,-5.72,-3.94
FOC2C6-2FIC,Feng_regulating_2020,A,710,742,1.43,-5.51,-3.84
FOC6-FIC,Feng_regulating_2020,A,708,736,1.47,-5.47,-3.81
FOC6-IC,Feng_regulating_2020,A,700,721,1.51,-5.42,-3.77
FOIC,Cheng_efficient_2019,A,,,,-5.4,-3.9
FOIC,Li_fused_2018,A,782,836,1.32,-5.36,-3.92
FRd2,Suman_simple_2017,A,,509,,-5.67,-3.58
FRdCN2,Suman_a fluorene_2018,A,,530,,-5.88,-3.81
FTAZ,Bauer_donor_2017,D,,,,-5.48,-3.47
FTAZ,Dai_effect_2018,D,,,,-5.38,-3.17
FTAZ,Dai_fused_2017,D,,,,-5.38,-3.17
FTAZ,Zhu_naphthodithiophene_2018,D,,,,-5.38,-3.17
GL1,Li_concurrently_2021,A,817,846,1.28,-5.4,-3.83
H1,Gupta_H-shaped_2017,A,,,1.67,-5.51,-3.84
H11,Bin_precise_2020,D,,,,-5.27,-3.45
H13,Bin_precise_2020,D,,,,-5.43,-3.39
H14,Bin_precise_2020,D,,,,-5.46,-3.47
H2,Qin_triplet_2020,A,,,,-5.62,-3.94
H-2F,Wang_high-performance_2021,A,710,745,1.46,-5.58,-4.06
HD-4Cl,Xu_organic_2021,A,,,,-5.68,-4.09
HDO-4Cl,Xu_organic_2021,A,,,,-5.7,-3.91
HFO-PCIC,Li_revealing_2018,A,686,723,1.48,-5.5,-3.81
HF-PCIC,Li_revealing_2018,A,682,716,1.5,-5.53,-3.83
HFQx-T,Feng_thieno_2017,D,,,1.76,-5.36,-3.57
HFQx-T,Xu_hexafluoroquinaoxiline_2017,D,604,601,1.76,-5.45,-3.5
HFQx-T,Zhang_achieving_2017,D,,,,-5.45,-3.5
HF-TCIC,Qin_enhanced_2019,A,,706,1.44,-5.43,-3.83
H-IDTzR,Ye_combination_2018,A,582,616,1.87,-5.31,-3.44
H-ITIC,Yang_halogenated_2017,A,,,,-5.61,-4.02
HTAZ,Bauer_donor_2017,D,,,,-5.42,-3.44
IBCT,Liu_an efficient_2020,A,,,,-5.5,-3.7
IBR,Zulfiqar_thermal_2019,A,,565,,-5.64,-3.41
i-cc23,Wu_effects_2020,A,663,677,1.69,-5.34,-3.64
i-cc34,Wu_effects_2020,A,708,717,1.57,-5.39,-3.75
IC-C6IDT-IC,Lin_facile_2016,A,,,1.62,-5.69,-3.91
IC-C6IDT-IC,Yang_new_2017,A,,,,-5.69,-3.91
ICIF2F,Zhang_preparation_2020,A,760,823,1.36,-5.45,-4.02
ICPDT-4F,Zou_optically_2021,A,,,,-5.33,-3.91
Icz-Rd2,Suman_new_2019,A,543,590,,-5.59,-3.88
Icz-RdCN2,Suman_new_2019,A,582,642,,-5.58,-3.98
ID4F,Yu_simple_2019,A,671,707,1.64,-5.83,-3.86
ID-4F,Guo_asymmetrically_2020,A,677,719,,-5.75,-4.06
IDBDT-O,Liang_development_2021,A,711,713,1.55,-5.68,-3.68
IDBDT-T,Liang_development_2021,A,686,701,1.63,-5.78,-3.66
IDBTR-C6,Qu_alkyl_2018,A,654,711,1.52,-5.3,-3.71
IDIC,Fan_high-performance_2018,A,,,,-5.65,-3.91
IDIC,Ge_improved_2019,A,,,,-5.69,-3.91
IDIC,Guo_high_2017,A,,,,-5.69,-3.91
IDIC,Huo_medium-bandgap_2018,A,,,,-5.69,-3.91
IDIC,Li_a novel_2017,A,,,,-5.69,-3.91
IDIC,Li_a simple_2019,A,666,716,1.63,-5.7,-3.92
IDIC,Liu_donor_2018,A,,,,-5.62,-4.04
IDIC,Qiu_all-small-molecule_2017,A,,,,-5.69,-3.91
IDIC,Sun_a low_2018,A,,,,-5.74,-3.9
IDIC,Yang_quinoxaline_2018,A,,,,-5.7,-3.82
IDIC-4Cl,Wu_modulation_2020,A,688.5,755.8,1.52,-5.88,-3.98
IDIC-4Cl,Zhou_all-small-molecule_2019,A,,,,-5.91,-4.1
IDIC8-F,Wang_all-small-molecule_2018,A,,,,-5.51,-3.82
IDIC8-H,Wang_all-small-molecule_2018,A,,,,-5.52,-3.76
IDIC8-M,Wang_all-small-molecule_2018,A,,,,-5.51,-3.72
IDIC-PhC6,Li_a simple_2019,A,654,682,1.71,-5.72,-3.86
IDSe-T-IC,Li_non-fullerene_polymer_2016,A,,,1.52,-5.45,-3.79
IDST-4F,Guo_asymmetrically_2020,A,728,791,,-5.59,-4.01
IDT(DCV)2,Ko_excellent_2017,A,532,538,2.16,-5.81,-3.65
IDT(TCV)2,Ko_excellent_2017,A,602,616,1.86,-6.04,-4.18
IDT-2B,Feng_fused-ring_2017,A,654,672,1.73,-5.8,-3.84
IDT-2BM,Bai_nonfullerene_2015,A,660,688,1.6,-5.6,-3.8
IDT-2BM,Kim_a new_2017,A,656,690,1.08,-5.4,-3.77
IDT-2BR,Li_thermally_2017,A,,636,,-5.52,-3.69
IDT-2BR,Wu_planar_2015,A,,636,,-5.52,-3.69
IDT-2BR1,Jia_rhodanine_2017,A,,,1.61,-5.37,-3.67
IDT2-IC,Shao_A-DD-A_2021,A,710,715,1.5,-5.28,-3.91
IDT2-IC-4Cl,Shao_A-DD-A_2021,A,739,779,1.4,-5.34,-3.95
IDT-2O,Feng_fused-ring_2017,A,668,706,1.64,-5.73,-3.85
IDT-2PDI,Lin_a twisted_2014,A,,,,-5.53,-3.83
IDT2Se,Liang_near-infrared_2018,A,722,747,1.45,-5.41,-3.87
IDT2Se-4F,Liang_near-infrared_2018,A,737,789,1.39,-5.51,-4
IDT-3EsT,Raju_positional_2021,A,683,705,1.55,-5.38,-3.85
IDT-3EsT-2IC2F,Raju_positional_2021,A,704,759,1.44,-5.38,-3.93
IDT-4CN,Huang_highly_2018,A,,698,,-5.45,-3.95
IDT-4EsT-2IC2F,Raju_positional_2021,A,719,738,1.44,-5.35,-3.93
IDT6CN-M,Fan_overcoming_2019,A,,,1.6,-5.6,-3.87
IDTA,Firdaus_novel_2020,A,,,,-5.88,-3.9
IDT-BC6,Liu_exploiting_2017,A,,592,1.75,-5.55,-3.82
IDT-BOC6,Liu_exploiting_2017,A,,688,1.63,-5.51,-3.78
IDTBR,Baran_reduced_2016,A,,,,-5.5,-3.9
IDTBR,Baran_reducing_2017,A,,,,-5.75,-3.7
IDT-BT-R,Xiao_efficient_2018,A,,,,-5.3,-3.59
IDTC,Luo_side-chain_2017,A,,727,1.51,-5.57,-3.96
IDTC-4Cl,Yi_a cyclopentadithiophene_2019,A,,,,-5.5,-3.79
IDTCR,Ye_wide_2017,A,603,622,1.76,-5.46,-3.67
IDT-CR,Liu_ring-locking_2023,A,598,590,1.78,-5.34,-3.44
IDT-CT,Liu_ring-locking_2026,A,639,655,1.63,-5.39,-3.67
IDT-EDOT,Jiang_the influence_2018,A,753,789,1.41,-5.43,-3.8
IDTI,Li_design_2017,A,,,,-5.81,-3.94
IDTIC,Song_a highly_2018,A,,,,-5.85,-3.89
IDT-IC,Li_insertion_2017,A,,686,1.72,-5.6,-3.88
IDT-IC,Li_non-fullerene_2016,A,646,681,1.72,-5.61,-3.88
IDTIDSe-T-IC,Li_a fused_2016,A,,,,-5.41,-3.81
IDTIDT-IC,Li_non-fullerene_2016,A,696,721,1.53,-5.42,-3.82
IDTN,Chen_alkoxy_2021,A,688,732,1.57,-5.81,-3.97
IDTN,Li_design_2017,A,,,,-5.79,-3.98
IDT-N,Li_non-fullerene_2017,A,687,727,1.58,-5.74,-4.08
IDTN-O,Chen_alkoxy_2021,A,686,728,1.59,-5.77,-3.89
IDT-NTI-1HH,Hamonnet_bis(napthothiophene)_2017,A,,,,-5.4,-3.8
IDT-NTI-2EH,Hamonnet_bis(napthothiophene)_2017,A,,,,-5.4,-3.9
IDTO,Luo_side-chain_2017,A,,723,1.53,-5.52,-3.84
IDT-OB,Feng_fused-ring_2017,A,661,697,1.66,-5.77,-3.87
IDTOT2F,Liu_nonfullerene_2018,A,723,765,1.44,-5.54,-3.94
IDT-PDOT,Jiang_the influence_2018,A,747,776,1.43,-5.39,-3.77
IDT-R,Liu_ring-locking_2021,A,576,583,1.96,-5.44,-3.53
IDT-T,Yu_significant_2017,A,,,,-5.41,-3.96
IDTT(TCV)2,Ko_excellent_2017,A,691,713,1.52,-5.58,-4.06
IDTT-2BM,Bai_nonfullerene_2015,A,672,714,1.54,-5.5,-3.8
IDTT2F,Liu_nonfullerene_2018,A,716,749,1.46,-5.57,-4.03
IDTT2OT,Kim_synthesis_2021,A,717,725,1.51,-5.2,-3.69
IDTT2OT-2F,Kim_synthesis_2021,A,731,754,1.45,-5.28,-3.83
IDTT2OT-4F,Kim_synthesis_2021,A,734,768,1.42,-5.32,-3.9
IDTTA,Firdaus_novel_2020,A,,,,-5.81,-3.97
IDTT-BH,Chang_fine-tuning_2018,A,710,733,1.54,-5.42,-3.86
IDTT-Br-2F,Cai_an asymmetry_2022,A,,,1.58,-5.79,-3.99
IDTT-Cl-2F,Cai_asymmetric_2021,A,,,1.56,-5.42,-3.92
IDTT-CR,Liu_ring-locking_2024,A,610,602,1.74,-5.25,-3.38
IDTT-CT,Liu_ring-locking_2027,A,641,653,1.63,-5.28,-3.65
IDTTIC,Song_a highly_2018,A,,,,-5.68,-3.84
IDTT-M-2F,Cai_asymmetric_2021,A,,,1.59,-5.4,-3.87
IDT-T-N,Li_non-fullerene_2017,A,734,755,1.45,-5.58,-4.06
IDTT-OB,Li_ternary_2021,A,,,,-5.59,-3.87
IDTT-OBH,Chang_fine-tuning_2018,A,710,733,1.57,-5.41,-3.86
IDTT-R,Liu_ring-locking_2022,A,590,598,1.84,-5.32,-3.49
IDTT-T,He_molecular_2018,A,,,,-5.51,-3.51
IDTT-T,Liu_ring-locking_2025,A,620,625,1.82,-5.51,-3.64
IDTT-TBTA,Xiao_substitution_2020,A,,,1.89,-5.51,-3.72
IDT-Tz,Yu_significant_2017,A,,,,-5.62,-4.09
IDTzCR,Ye_wide_2017,A,593,616,1.79,-5.67,-3.77
IE-4Cl,Hong_investigating_2019,A,730,775,1.43,-5.54,-4.11
IE-4F,Hong_investigating_2019,A,715,760,1.44,-5.51,-4.07
IEIC,Hong_investigating_2019,A,700,710,1.57,-5.41,-3.84
IEIC,Lin_efficient_2016,A,,,,-5.42,-3.82
IEIC,Lin_high-performance_2015,A,,,1.57,-5.42,-3.82
IEIC,Lin_high-performance_non-fullerene_2015,A,,720,1.57,-5.42,-3.82
IEICO,Cui_fine-tuned_2017,A,,,,-5.32,-3.95
IEICO,Yao_design_2016,A,,,1.34,-5.32,-3.95
IEICO-4Cl,Cui_efficient_2017,A,802,887,1.23,-5.56,-4.23
IEICO-4F,Liu_nonfullerene_2018,A,803,869,1.24,-5.44,-4.19
IEICS-4F,Chen_a non-fullerene_2018,A,,,1.35,-5.43,-4.08
IFBR,Fan_improved_2017,A,,,,-5.69,-3.64
IFBR-d,Zhong_regioisomeric_2017,A,,647,,-5.67,-3.74
IFBR-p,Zhong_regioisomeric_2017,A,,671,,-5.64,-3.73
IffBR,Zhong_enhanced_2017,A,,,,-5.71,-3.77
IFIC-i-4F,Liu_achieving_2019,A,,,,-5.42,-3.91
IHIC2,Zhu_naphthodithiophene_2018,A,,,,-5.69,-3.86
IHIC-N,Zhang_panchromatic_2018,A,,,,-5.57,-3.8
I-IDTBTRh,Huang_enhanced_2018,A,618,667,1.65,-5.42,-3.68
i-IEICO-2Cl,Zhao_efficient_2021,A,709,727,1.57,-5.42,-3.75
i-IEICO-4Cl,Zhao_efficient_2021,A,718,754,1.51,-5.46,-3.82
I-ITIC,Yang_halogenated_2017,A,,,,-5.68,-4.14
INIC,Dai_fused_2017,A,692,706,1.57,-5.45,-3.88
INIC1,Dai_fused_2017,A,710,720,1.56,-5.54,-3.97
INIC2,Dai_fused_2017,A,704,728,1.52,-5.52,-3.98
INIC3,Dai_fused_2017,A,710,744,1.48,-5.52,-4.02
INPIC,Sun_Dithieno_2018,A,755,779,1.46,-5.36,-3.82
INPIC-2F,Song_synergetic_2021,A,767,799,1.41,-5.4,-3.91
INPIC-4F,Feng_molecular_2019,A,769,821,1.39,-5.42,-3.94
INPIC-4F,Sun_Dithieno_2018,A,769,821,1.39,-5.42,-3.94
IOIC2,Zhu_alkoxy_2018,A,,,,-5.41,-3.78
IOIC2,Zhu_naphthodithiophene_2018,A,,,,-5.41,-3.78
IOIC3,Zhu_alkoxy_2018,A,,,,-5.38,-3.84
IOTIC-2F,Lee_design_2018,A,794,839,1.31,-5.34,-4.06
IPIC,Geng_nonfullerene_2019,A,761,776,1.44,-5.47,-3.82
IPIC-4Cl,Geng_nonfullerene_2019,A,790,855,1.32,-5.51,-3.95
IPIC-4F,Geng_nonfullerene_2019,A,776,824,1.38,-5.54,-3.94
IPT-2F,Song_synergetic_2021,A,739,775,1.44,-5.51,-3.96
IPT-2F,Yang_tuning_2019,A,739,775,1.44,-5.51,-3.96
IPT2F-Ph,Cao_2D_2020,A,732,769,1.46,-5.57,-4
IPT2F-Th,Cao_2D_2020,A,726,759,1.47,-5.58,-4.03
IPT2F-TT,Cao_2D_2020,A,724,764,1.45,-5.6,-4
IPT-4Cl,Yang_molecular engineering_2020,A,760,819,1.39,-5.58,-4.11
IPT-4F,Yang_molecular engineering_2020,A,746,795,1.42,-5.57,-4.08
IPTBO-4Cl,Yang_molecular engineering_2020,A,759,817,1.39,-5.64,-4.08
IPTBO-4F,Yang_molecular engineering_2020,A,746,800,1.41,-5.57,-4.07
IPTT-2F,Yang_tuning_2019,A,742,766,1.42,-5.46,-4.04
IPTTT-2F,Yang_tuning_2019,A,746,761,1.43,-5.4,-4.07
IT-2Cl,zhang_over_2018,A,,720,1.55,-5.68,-3.99
IT-2F,Fan_fine-tuning_2018,A,,,,-5.64,-4.05
IT-4Cl,Su_efficient_2019,A,,,,-5.75,-4.06
IT-4Cl,Zhang_fluorination_2018,A,,,,-5.75,-4.09
IT-4Cl,zhang_over_2018,A,,746,1.48,-5.75,-4.09
IT-4F,Chao_multichloro_2018,A,,,,-5.66,-4.14
IT-4F,Dong_towards_2019,A,,,,-5.66,-4.14
IT-4F,Feng_low-energy_2019,A,,,,-5.7,-3.99
IT-4F,Hao_achieving_2019,A,690,726,1.54,-5.63,-4.06
IT-4F,Huang_narrow_2021,A,,,,-5.66,-4.14
IT-4F,Li_a high-efficiency_2018,A,,,,-5.67,-4.15
IT-4F,Li_a wide_2019,A,,,,-5.69,-4.07
IT-4F,Liao_fluorobenzotriazole_2019,A,,,,-5.7,-4.2
IT-4F,Park_high-performance_2020,A,,,,-5.66,-4.14
IT-4F,Qin_reduced_2019,A,,,,-5.66,-4.14
IT-4F,Su_nonhalogen_2019,A,,,,-5.69,-4.07
IT-4F,Wen_high-efficiency_2020,A,,,,-5.7,-4.15
IT-4F,Wu_a new_2019,A,,,,-5.66,-4.14
IT-4F,Xu_a novel_2019,A,,,,-5.66,-4.14
IT-4F,Yang_a new_2018,A,,,,-5.66,-4.14
IT-4F,Yang_modulating_2018,A,,,,-5.66,-4.14
IT-4F,Yao_14.7%_2019,A,,,,-5.66,-4.19
IT-4F,Ye_insertion_2019,A,692,725,1.53,-5.74,-4.11
IT-4F,Zhao_molecular_2017,A,,,,-5.66,-4.14
IT6-4F,Gao_an asymmetrical_2020,A,679,709,1.53,-5.69,-3.99
ITBC,Chang_isomerically_2019,A,664,691,1.59,-5.49,-3.9
IT-BN-ICN,Shome_mircowave-assisted_2021,A,,750,1.51,-5.59,-4.08
IT-BT-CN,Shome_mircowave-assisted_2021,A,,712,1.57,-5.53,-3.96
ITC-2Cl,Luo_reduced_2019,A,709,746,1.58,-5.58,-4.01
ITC6-IC,Zhang_conformation_2018,A,677,709,1.6,-5.73,-3.92
ITCC-Br,Cai_an asymmetry_2022,A,,,1.64,-5.74,-3.91
ITCC-Cl,Cai_asymmetric_2021,A,,,1.66,-5.4,-3.78
ITCC-M,Cai_asymmetric_2021,A,,,1.72,-5.35,-3.69
ITCC-M,Cui_fine-tuned_2017,A,,,,-5.5,-3.67
ITCF,Hao_achieving_2019,A,683,718,1.57,-5.59,-3.95
ITCPTC,Luo_fine-tuning_2018,A,678,720,1.58,-5.54,-3.45
ITCPTC,Luo_reduced_2019,A,676,715,1.65,-5.62,-3.96
ITCPTC,Ma_adding_2020,A,,,,-5.65,-3.95
ITCPTC,Xie_a novel_2017,A,678,720,1.58,-5.62,-3.96
ITCPTC,Xue_steric_2019,A,,,,-5.62,-3.96
IT-DM,Hao_achieving_2019,A,669,694,1.63,-5.58,-3.82
IT-DM,Li_energy-level_2016,A,,,1.63,-5.56,-3.93
IT-DOH,Liu_H-bonds-assisted_2020,A,667,732,1.53,-5.58,-3.93
IT-F,Fan_fine-tuning_2018,A,,,,-5.66,-3.95
ITIC,An_nonhalogen_2018,A,,,,-5.51,-3.84
ITIC,Bao_high_2017,A,,,,-5.63,-3.97
ITIC,Bauer_donor_2017,A,,,,-5.64,-4.04
ITIC,Bin_11.4%_2016,A,,,,-5.51,-3.84
ITIC,Chang_isomerically_2019,A,664,705,1.59,-5.61,-4.01
ITIC,Chao_chlorination_2018,A,,,,-5.48,-3.83
ITIC,Chao_synergistic_2018,A,,,,-5.48,-3.83
ITIC,Chen_revealing_2019,A,,,,-5.6,-3.85
ITIC,Cui_fine-tuned_2017,A,,,,-5.53,-3.87
ITIC,Fan_fine-tuning_2018,A,,,,-5.64,-3.89
ITIC,Fan_high-performance nonfullerene polymer_2017,A,,,,-5.51,-3.78
ITIC,Fan_high-performance nonfullerene_2017,A,,,,-5.6,-3.85
ITIC,Fan_high-performance Non-Fullerene_2017,A,,,,-5.48,-3.83
ITIC,Fei_an alkylated_2018,A,,,,-5.64,-3.92
ITIC,Feng_low-energy_2019,A,,,,-5.55,-3.8
ITIC,Guo_novel_2017,A,,,,-5.48,-3.83
ITIC,He_D-A polymer_2020,A,,,,-5.41,-3.61
ITIC,He_molecular_2018,A,,,,-5.47,-3.76
ITIC,Huang_effect_2018,A,,,,-5.48,-3.83
ITIC,Huang_significantly_2018,A,,,,-5.51,-3.85
ITIC,Li_a trifluoromethyl_2018,A,,,,-5.6,-3.85
ITIC,Li_crystalline_2017,A,,,,-5.6,-3.93
ITIC,Li_efficient_2017,A,,,,-5.6,-3.85
ITIC,Li_highly_2018,A,,,,-5.48,-3.83
ITIC,Li_tuning_2019,A,679,709,1.61,-5.61,-4.02
ITIC,Liu_a high_2018,A,679,702,1.58,-5.67,-4.03
ITIC,Liu_an effective_2018,A,,,,-5.51,-3.84
ITIC,Park_eco-friendly_2017,A,,,,-5.69,-4.11
ITIC,Qin_highly_2016,A,,,,-5.58,-3.91
ITIC,Shi_design_2017,A,,,1.6,-5.43,-3.81
ITIC,Wang_a wide-bandgap_2019,A,,,,-5.56,-3.79
ITIC,Wang_simultaneous_2017,A,,,,-5.51,-3.78
ITIC,Xie_a novel_2017,A,665,705,1.6,-5.61,-3.93
ITIC,Xu_hexafluoroquinaoxiline_2017,A,,,,-5.48,-3.83
ITIC,Xu_optimizing_2018,A,,,,-5.48,-3.83
ITIC,Xu_realizing_2018,A,,,,-5.48,-3.83
ITIC,Yang_side-chain_2016,A,,,1.59,-5.54,-3.84
ITIC,Yao_a wide_2016,A,,,,-5.48,-3.83
ITIC,Yu_wide_2017,A,,,,-5.48,-3.83
ITIC,Yuan_tetrafluoroquinoxaline_2016,A,,,,-5.48,-3.83
ITIC,Zhang_conformation_2018,A,677,714,1.58,-5.68,-4.01
ITIC,Zhang_energy-level_2017,A,,,,-5.55,-4
ITIC,Zhao_Fullerene-Free_2016,A,,,,-5.51,-3.78
IT-IC,Li_isomeric_2017,A,,709,1.59,-5.58,-3.88
ITIC-0F,Aldrich_fluorination_2019,A,668,708,1.59,-5.7,-4
ITIC1,Wang_enhancing_2017,A,702,734,1.55,-5.48,-3.84
ITIC1,Yan_enhancing_2018,A,702,734,1.55,-5.48,-3.86
ITIC2,Wang_enhancing_2017,A,714,738,1.53,-5.43,-3.8
ITIC-2F,Aldrich_fluorination_2019,A,676,722,1.56,-5.76,-4.07
ITIC-2F,Lee_design_2018,A,687,721,1.56,-5.55,-4.15
ITIC3,Li_fused_2018,A,686,734,1.55,-5.54,-3.9
ITIC-3F,Aldrich_fluorination_2019,A,685,730,1.54,-5.73,-4.12
ITIC4,Jia_breaking_2018,A,690,730,1.52,-5.77,-3.97
ITIC-4F,Aldrich_fluorination_2019,A,682,728,1.55,-5.74,-4.15
ITIC-4F,Yang_nonfullerene_2020,A,,,,-5.9,-4.32
ITIC5,Yan_enhancing_2018,A,718,744,1.53,-5.48,-3.95
ITIC-6F,Aldrich_fluorination_2019,A,695,745,1.51,-5.78,-4.16
ITIC-C9,Aldrich_enhancing_2017,A,,,,-5.78,-3.97
ITIC-Cl4,Laventure_a tetrachlorinated_2018,A,,,,-5.5,-3.9
ITIC-OE,Liu_a high_2018,A,671,718,1.58,-5.67,-4.03
ITIC-SC2C6,Zhang_effect_2017,A,,,,-5.74,-3.86
ITIC-Th,An_A1-A2_2019,A,,,,-5.66,-3.93
ITIC-Th,Chen_surprising_2017,A,,,,-5.66,-3.93
ITIC-Th,Hu_influence_2018,A,,,,-5.66,-3.93
ITIC-Th,Li_enhancing_2018,A,668,706,1.6,-5.66,-3.93
ITIC-Th,Lin_high-performance_2016,A,,,,-5.66,-3.93
ITIC-Th1,Li_enhancing_2018,A,677,728,1.55,-5.74,-4.01
ITIC-Th2,Li_enhancing_2018,A,680,735,1.54,-5.75,-4.07
ITIC-Th3,Li_enhancing_2018,A,664,698,1.63,-5.67,-3.73
IT-M,Cheng_efficient_2019,A,,,,-5.6,-4
IT-M,Li_a high-efficiency_2018,A,,,,-5.58,-3.93
IT-M,Li_energy-level_2016,A,,,1.6,-5.58,-3.98
IT-M,Liu_molecular_2017,A,,,,-5.58,-3.96
IT-M,Tang_naphthobistriazole_2018,A,,,,-5.58,-3.98
IT-M,Zhang_Fullerene-free_2016,A,,,,-5.56,-3.97
ITN-C9,Swick_closely_2018,A,,,,-5.78,-3.92
IT-OH,Liu_H-bonds-assisted_2020,A,666,725,1.54,-5.57,-3.92
IT-OM-1,Li_significant_2017,A,650,668,1.67,-5.5,-3.76
IT-OM-2,Li_significant_2017,A,678,706,1.59,-5.49,-3.86
IT-OM-3,Li_significant_2017,A,664,686,1.64,-5.52,-3.8
IT-OM-4,Li_significant_2017,A,676,688,1.63,-5.49,-3.81
ITOTIC-2F,Lee_design_2018,A,791,809,1.32,-5.22,-4.11
ITTC,Zhang_achieving_2017,A,,707,1.61,-5.49,-3.85
ITTIC,Zhang_energy-level_2017,A,,,,-5.28,-3.82
ITzN-C9,Swick_closely_2018,A,,,,-5.62,-3.78
IUIC,Jia_breaking_2018,A,772,788,1.41,-5.45,-3.87
IXIC,Chen_modulation_2018,A,751.5,799.5,1.35,-5.13,-3.78
IXIC-2Cl,Chen_modulation_2018,A,773.5,939,1.3,-5.2,-3.9
IXIC-4Cl,Chen_modulation_2018,A,789,866,1.25,-5.2,-3.95
J100,Bin_effect_2020,D,,,1.95,-5.35,-3
J101,Bin_effect_2020,D,,,1.96,-5.47,-2.97
J101 (actually J100),Wang_a wide-bandgap_2019,D,,,,-5.3,-3.5
J11,Qiu_a simple_2019,D,543,543,1.96,-5.48,-3.23
J12,Qiu_a simple_2019,D,548,545,1.94,-5.51,-3.26
J51,Li_a fused_2016,D,,,,-5.29,-3.3
J51,Li_non-fullerene_polymer_2016,D,,,,-5.29,-3.3
J52,Bin_non-fullerene_2016,D,,590,1.96,-5.21,-3.08
J52,Li_indacenodithieno_2019,D,,,,-5.12,-3.58
J52,Liu_chlorinated_2018,D,,,1.93,-5.22,
J52,Tang_benzotriazole_2019,D,,,,-5.13,-3.22
J52,Xue_side_2017,D,,,1.96,-5.17,-2.99
J52,Yao_design_2017,D,,,,-5.21,-2.99
J52,Zhang_high-performance_2021,D,,,,-5.09,-3.13
J52,Zhao_efficient_2021,D,,,,-5.21,-2.9
J52-2Cl,Liu_chlorinated_2018,D,,,1.94,-5.38,
J52-2F,Zhao_synthesis_2020,D,,,,-5.36,-3.42
J52-Cl,Guo_modulating_2021,D,,,,-5.39,-3.45
J52-Cl,Li_synthesis_2020,D,,,,-5.39,-3.45
J52-Cl,Tang_benzotriazole_2019,D,,,,-5.39,-3.45
J52-F,Wang_tuning_2020,D,,,,-5.36,-3.42
J60,Bin_non-fullerene_2016,D,,598,1.93,-5.32,-3.08
J61,Bin_non-fullerene_2016,D,,600,1.93,-5.32,-2.99
J61,Li_a near-infrared_2017,D,,,,-5.22,-3.21
J61,Li_insertion_2017,D,,600,1.93,-5.32,-3.08
J61,Yuan_fused_2019,D,,,,-5.32,-3.08
J62,Huang_effect_2018,D,,,1.92,-5.31,-3.08
J63,Huang_effect_2018,D,,,1.92,-5.28,-3.04
J64,Huang_effect_2018,D,,,1.92,-5.33,-3.09
J70,Bin_effect_2018,D,,580,1.99,-5.37,-2.91
J71,An_ternary_2019,D,,,,-5.4,-3.24
J71,Bin_11.4%_2016,D,,,,-5.4,-3.24
J71,Bin_effect_2018,D,,580,1.96,-5.4,-3.24
J71,Bin_effect_2020,D,,,1.96,-5.31,-2.94
J71,Cai_an asymmetric_2020,D,,,,-5.4,-3.24
J71,Cai_effects_2021,D,,,,-5.4,-3.65
J71,Chang_fine-tuning_2018,D,,,,-5.4,-3.24
J71,Chen_alkoxy_2021,D,,,,-5.45,-3.32
J71,Hao_achieving_2019,D,,,,-5.4,-3.24
J71,Jia_isomeric_2021,D,,,,-5.4,-3.24
J71,Li_a near-infrared_2017,D,,,,-5.25,-3.18
J71,Li_isomeric_2017,D,,,,-5.25,-3.18
J71,Liu_design_2018,D,,,,-5.48,-3.6
J71,Liu_modulating_2021,D,,,,-5.4,-3.24
J71,Luo_fine-tuning_2018,D,,,,-5.4,-3.24
J71,Peng_simple_2018,D,,,,-5.4,-3.24
J71,Wang_a wide-bandgap_2019,D,,,,-5.27,-3.6
J71,Wu_a decacyclic_2019,D,,,,-5.4,-3.24
J71,Xie_16.5%_2020,D,,,,-5.4,-3.24
J71,Zhang_revealing_2019,D,,,,-5.48,-3.6
J71-Cl,Bin_effect_2020,D,,,1.96,-5.33,-2.98
J72,Bin_effect_2018,D,,578,1.98,-5.42,-3.29
J73,Bin_effect_2018,D,,576,1.98,-5.46,-2.92
J74,Bin_effect_2018,D,,526,1.99,-5.56,-3.06
J81,Bin_medium_2017,D,,,,-5.43,-2.98
J91,Xue_side_2017,D,,,2,-5.5,-3.02
JC1,Wang_enhancing_2019,A,723,828,1.3,-5.51,-3.95
JC14,Wang_structural_2021,A,657,707,1.57,-5.41,-3.63
JC2,Wang_enhancing_2019,A,673,760,1.48,-5.48,-3.73
K12,Schwenn_small_2010,A,,,,-6.2,-3.6
L1,Liu_an efficient_2020,D,,,,-5.45,-2.79
L24,Liao_fluorobenzotriazole_2019,D,,,,-5.43,-3.48
L68,Liao_fluorobenzotriazole_2019,D,,,,-5.51,-3.56
L810,Liao_fluorobenzotriazole_2019,D,,,,-5.57,-3.58
L8-BO,Li_non-fullerene_2021,A,,,,-5.68,-3.9
LL2,Lu_high-efficiency_2021,A,729,809,1.39,-5.58,-3.88
LL2-2Cl,Lu_high-efficiency_2021,A,745,835,1.35,-5.64,-4.02
LL3,Lu_high-efficiency_2021,A,753,823,1.37,-5.48,-3.78
LL3-2Cl,Lu_high-efficiency_2021,A,766,860,1.32,-5.53,-3.92
LL4,Lu_high-efficiency_2021,A,730,807,1.39,-5.56,-3.82
LL4-2Cl,Lu_high-efficiency_2021,A,743,,,-5.62,-3.99
M1,Cai_enhancing_2020,A,726,774,1.44,-5.48,-3.8
M2,Ma_control_2020,A,742,797,1.39,-5.6,-3.96
M34,Ma_ladder-type_2020,A,741,798,1.39,-5.6,-3.91
M4,Cai_enhancing_2020,A,742,798,1.38,-5.61,-3.97
m-4TBC-2F,Chen_a fully_2020,A,595,606,1.66,-5.68,-4
M8,Ma_ladder-type_2020,A,780,854,1.28,-5.49,-3.91
m-BTP-C6Ph,Chai_fine-tuning_2021,A,728,806,1.35,-5.59,-3.86
m-DTC-2Cl,Qin_non-halogenated_2021,A,,,,-5.65,-3.89
MeIC,Luo_fine-tuning_2018,A,674,718,1.58,-5.5,-3.41
MeIC,Pan_efficient_2020,A,,,,-5.93,-4.1
m-IDTIDT-FIC,Wu_a decacyclic_2019,A,716,743,1.51,-5.47,-3.94
m-INPOIC,Feng_molecular_2019,A,773,810,1.41,-5.41,-3.97
m-ITIC,Chen_backbone_2019,A,,,,-5.52,-3.83
m-ITIC,Yang_side-chain_2016,A,,,1.58,-5.52,-3.82
m-ITIC,Zheng_achieving_2021,A,,,,-5.52,-3.82
m-ITIC,Zheng_benzo_2021,A,,,,-5.52,-3.82
m-ITIC-OR-4Cl,Lin_enhancing_2019,A,,,,-5.78,-4.05
m-ITTC,Qiu_a simple_2019,A,688,711,1.61,-5.62,-3.89
MO-IDIC,Li_simplified_2019,A,670,,1.6,-5.69,-3.89
MO-IDIC-2F,Li_simplified_2019,A,677,,1.55,-5.8,-3.93
m-PBDTPS-FTAZ,Chen_revealing_2019,D,567,579,2,-5.4,-3.4
MS-4Cl,Ma_dodecacyclic_2021,A,742,813,1.37,-5.68,-3.99
MS-4F,Ma_dodecacyclic_2021,A,727,800,1.41,-5.63,-3.91
N10,Rao_an efficient_2018,A,,,,-5.7,-4.15
N2200,Su_efficient_2018,A,,,,-5.73,-4.12
N2200,Yuan_improved_2018,A,,,,-5.6,-4
N2200,Zhong_manipulating_2020,A,,,,-5.9,-3.79
N3_srivani,Srivani_non-fullerene_2017,A,,,,-5.87,-3.9
N4,Srivani_non-fullerene_2017,A,,,,-6.05,-3.89
N65-2FIC,Hu_axisymmetric_2020,A,731,786,1.4,-5.6,-4.03
N65-IC,Hu_axisymmetric_2020,A,715,748,1.48,-5.52,-3.89
N6b,Raynor_diketopyrrolopyrrole_2014,A,,,,-5.06,-3.71
N7,Raynor_a non-fullerene_2016,A,,,,-5.56,-3.74
NAI-FN-NAI(BO),Do_molecular_2017,A,411,426,2.13,-6.07,-3.96
NBDTP,Wu_a designed_2017,A,,,,-5.66,-3.79
NCBDT,Kan_fine-tuning_2018,A,,,,-5.36,-3.89
NCBDT-4Cl,Kan_a chlorinated_2018,A,,,,-5.6,-4.02
NDI-3TH,Ren_non-fullerene_2011,A,,,,-5.5,-4.1
NDICz-6,Rao_a series_2019,A,,,,-5.91,-4.19
NDTR,Li_a novel_2017,D,,,,-5.23,-3.5
NFBDT,Kan_small-molecule_2017,A,703,731,1.56,-5.4,-3.83
NFBDT,Zhang_nonfullerene_2018,A,703,731,1.56,-5.43,-3.88
NFTI,Fan_a thieno_2018,A,,,,-5.46,-3.77
NIBT,Kolhe_designing_2020,A,628,660,1.63,-5.38,-3.68
NIDT,Kolhe_designing_2020,A,599,618,1.85,-5.34,-3.58
NITI-SeS,Zhou_molecular_2021,A,,,,-5.76,-3.83
NITI-Sse,Zhou_molecular_2021,A,,,,-5.76,-3.81
NITT-BF,Ming_napthalene_2021,A,675,713,1.52,-5.75,-4.15
NITT-ThCl,Ming_napthalene_2021,A,692,705,1.55,-5.71,-4.1
NITV,Kolhe_designing_2020,A,567,548,1.78,-5.4,-3.62
NNBDT,Kan_ternary_2018,A,,,,-5.46,-3.94
NOBDT,Zhang_nonfullerene_2018,A,744,781,1.39,-5.26,-3.89
NoCA-1,Zhang_side-chain_2021,A,764,822,,-5.45,-3.88
NoCA-5,Zhang_side-chain_2021,A,769,818,,-5.43,-3.83
NTIC,Yi_new_2017,A,650,694,1.67,-5.58,-3.76
NTIC-F,Yi_new_2017,A,657,712,1.66,-5.52,-3.77
NTIC-Me,Yi_new_2017,A,647,670,1.74,-5.53,-3.73
NTIC-OMe,Yi_new_2017,A,651,675,1.71,-5.53,-3.7
NTTI,Lv_influence_2020,A,,783,1.45,-5.38,-3.83
NTz-Np,Chatterjee_naphtho_2016,A,533,,1.73,-6.01,-3.6
NTz-Teh-FA,Chatterjee_fluorinated_2018,A,509,,2.13,-6.06,-3.38
o-4TBC-2F,Chen_a fully_2020,A,671,825,1.34,-5.63,-4
o-BTP-C6Ph,Chai_fine-tuning_2021,A,730,790,1.39,-5.53,-3.76
OCH3-2F,Wang_high-performance_2021,A,752,796,1.33,-5.4,-4.04
o-DOC6-2F,Hou_noncovalently_2020,A,712,744,1.51,-5.49,-3.83
OF-PCIC,Li_revealing_2018,A,660,702,1.59,-5.66,-3.86
O-IDTBCN,Khan_impact_2021,A,,712,,-5.8,-3.8
O-IDTBR,Badgujar_highly_2016,A,,,,-5.46,-3.89
O-IDTBR,Holliday_high-efficiency_2016,A,650,673,1.68,-5.58,-3.9
O-IDTBR,Khan_impact_2021,A,,,,-5.67,-3.55
O-IDTBR,Yang_a minimal_2018,A,,,,-5.51,-3.88
o-IO1,Lee_bandgap_2020,A,790,850,1.28,-5.44,-4.15
o-IO2,Lee_bandgap_2020,A,835,920,1.2,-5.41,-4.21
O-NTIC,Feng_synergistic_2018,A,650,671,1.7,-5.51,-3.67
O-NTNC,Feng_synergistic_2018,A,679,706,1.64,-5.54,-3.78
ORCN,Wu_simultaneous_2019,A,666,676,1.64,-5.37,-3.56
P,Chen_indole-based_2020,D,,,,-5.38,-3.62
P,Suman_new_2019,D,,,,-5.15,-3.58
P(NDI2OD-FT2),Jung_fluoro_2015,A,,630,1.59,-5.5,-3.91
P(NDI2OD-T2),Jung_fluoro_2015,A,,704,1.44,-5.49,-4.05
P(T4-DPP-M),Schmatz_photovoltaic_2019,D,,,1.4,-5.4,-4
P(T4-iI-M),Schmatz_photovoltaic_2019,D,,,1.55,-5.5,-3.9
P(T4-TPD-M),Schmatz_photovoltaic_2019,D,,,1.84,-5.6,-3.8
P1_mishra,mishra_unprecedented_2017,D,532,588,1.6,-5.1,-3.48
