Repository: hutchisonlab/GA-tandem-OSCs

# GA Pipeline to Design Materials for Tandem Organic Solar Cells

This repository contains the data files and analysis notebooks to support the paper "Designing Efficient Tandem Organic Solar Cells with Machine Learning and Genetic Algorithms."

The PCE prediction model, known as OPEP2, was trained on a dataset containing 1,001 unique donor/acceptor pairs. This dataset can be found here: `OPEP2/filtered_dataset.csv`
The unfiltered dataset containing 1,225 donor/accpetor pairs can be found here: `OPEP2/Experimental_data.csv` 


The OPEP2 ML model to predict PCE can be found here: `OPEP2/Prediction_models/ensemble_rf_ann_mfcounts_standardized_above10_fixed.pkl`

### Versions of libraries
python 3.9
scikit-learn 1.0.2
rdkit 2021.09.4
pandas 1.4.0
scipy 1.7.3
xgboost 1.5.0
statsmodels 0.13.2
lightgbm 3.2.1
numpy 1.20.0
matplotlib 3.5.1

File: OPEP2/Experimental_data.csv (part 1 of 3)
Acceptor,Donor ,DOI,Voc (V),Jsc (mA/cm^2),FF (%),PCE (%),NFA abs max (solutioN),NFA max abs nm (thin film),NFA opt bg,NFA HOMO,NFA LUMO,donor abs solution,donor abs film,donor opt bg,donor HOMO,donor LUMO
2FIFIC,PBDB-TF,10.1039/D0TC04749J,0.8,22.4,61.5,11.34,750,817,1.38,-5.45,-3.97,,,,-5.45,-3.57
2T2Se-F,PBDB-TF,10.1016/j.cej.2021.132298,0.875,20.63,66.9,12.05,694,806,1.31,-5.52,-3.83,,,,-5.45,-3.64
3TT-CIC,PTB7-Th,10.1002/aenm.201901024,0.65,26.67,69,11.96,806,885,1.23,-5.24,-3.95,,,,-5.2,-3.66
3TT-OCIC,PTB7-Th,10.1002/aenm.201901024,0.68,26.49,69,12.43,809,860,1.29,-5.22,-3.91,,,,,
4T-1,PBDB-T,10.1002/adfm.202101742,0.84,12.7,51.71,5.53,600,704,1.47,-5.71,-4.09,,,,,
4T-2,PBDB-T,10.1002/adfm.202101742,0.82,15.68,70.32,9.09,600,654,1.54,-5.85,-4.02,,,,,
4T-3,D18,10.1002/adfm.202101742,0.93,18.28,70.97,12.04,,,,,,,,,,
4T-3,PBDB-T,10.1002/adfm.202101742,0.81,17.27,72.45,10.15,599,667,1.52,-5.86,-3.98,,,,,
4T-4,PBDB-T,10.1002/adfm.202101742,0.94,14.27,61.82,8.27,599,651,1.6,-5.85,-3.86,,,,,
4TC-4F-C16,PBTIBDTT,10.1002/solr.202000359,0.91,16.12,65,9.53,690,736,1.48,-5.53,-3.96,,,,-5.47,-3.6
4TC-4F-C6C8,PBTIBDTT,10.1002/solr.202000359,0.84,6.75,42,2.38,688,737,1.49,-5.59,-4,,,,,
4TC-4F-C8C8,PBTIBDTT,10.1002/solr.202000359,0.9,18.61,72,12.06,688,732,1.51,-5.6,-3.96,,,,,
4TIC,PTB7-Th,10.1021/acs.chemmater.7b02853,0.78,18.8,72,10.43,,,1.4,-5.28,-3.87,,,,,
5T-OFIC,PBDB-TF,10.1007/s40843-020-1651-5,0.794,24.84,68.1,13.43,784,826,1.34,-5.51,-3.86,,,,-5.45,-3.65
6-IF2F,PTB7-Th,10.1021/acsami.1c13404,0.65,24.69,67.8,11.2,809,889,1.25,-5.38,-4.07,,,,,
6-IF4F,PTB7-Th,10.1021/acsami.1c13404,0.59,25.21,67.9,10.46,816,916,1.22,-5.42,-4.14,,,,-5.24,-3.64
6-IFIC,PTB7-Th,10.1021/acsami.1c13404,0.69,22.35,61.4,9.74,799,862,1.27,-5.34,-4.02,,,,,
6TBA,PTB7-Th,10.1002/adma.201706816,0.98,15.2,68,10.13,,,,-5.24,-3.78,,,,-5.2,-3.59
6TIC,PTB7-Th,10.1002/aenm.201702831,0.831,20.11,66.16,11.07,,,1.37,-5.21,-3.83,,,,,
6T-OFIC,PBDB-TF,10.1007/s40843-020-1651-5,0.782,22.69,69.6,12.35,792,839,1.31,-5.47,-3.89,,,,,
A1,PTB7-Th,10.1039/C8TA00704G,0.89,12.54,51.75,5.79,681,785,1.4,-5.66,-3.7,,,,,
A2,PTB7-Th,10.1039/C8TA00704G,0.71,20.33,62.8,9.07,707,770,1.36,-5.7,-3.78,,,,,
A4T-16,J52-2F,10.1038/s41467-021-25394-w,0.821,18.1,69.9,10.4,,,,,,,,,,
A4T-16,PBDB-T,10.1038/s41467-021-25394-w,0.735,20.9,64.3,9.88,,,,,,,,,,
A4T-16,PBDB-TCl,10.1038/s41467-021-25394-w,0.909,20.8,74,14,,,,,,,,,,
A4T-16,PBDB-TF,10.1038/s41467-021-25394-w,0.876,21.8,79.8,15.2,,,,-5.67,-3.96,,,,,
A4T-16,PTO2,10.1038/s41467-021-25394-w,0.952,18.7,66.5,11.8,,,,,,,,,,
A4T-21,PBDB-TF,10.1038/s41467-021-25394-w,0.936,5.55,30.3,1.57,,,,-5.89,-3.92,,,,,
A4T-23,PBDB-TF,10.1038/s41467-021-25394-w,0.87,21,56.8,10.4,,,,-5.63,-3.98,,,,,
A701,PBDB-T,10.1021/acsmacrolett.0c00234,0.92,18.27,64,10.7,,,,-5.61,-3.8,,,,-5.36,-3.44
A702,PBDB-T,10.1021/acsaem.1c00584,0.9,21.93,60,11.84,,,,,,,,,-5.26,-3.46
A702,PBDB-TF,10.1021/acsaem.1c00584,0.95,6.74,43,2.73,,,,-5.41,-3.74,,,,-5.52,-3.49
ABP4T-4F,PBTB-TF,10.1002/aenm.202003177,0.922,22,75.1,15.2,720,782,1.37,-5.65,-3.85,,,,,
ACS8,PTB7-Th,10.1039/C8TA11484F,0.75,25.3,69.3,13.2,,,,-5.54,-4.05,,,,-5.3,-3.33
AFI3,P3HT,10.1002/ajoc.201700203,0.96,5.21,47,2.37,504,519,,-5.99,-3.52,,,,,
a-IT-2F,PBDB-T,10.1039/C8TA12530A,0.78,19.06,68.84,10.28,684,717,1.56,-5.67,-4.07,,,,,
a-IT-2OM,PBDB-T,10.1039/C8TA12530A,0.93,18.11,71.52,12.07,671,695,1.63,-5.61,-3.92,,,,,
a-ITIC-2Cl,PBDB-T2F,10.1021/acs.jpclett.9b01931,0.88,18.91,73.5,12.23,,,,,,,,,,
AOIC,J71,10.1021/acs.chemmater.0c04318,0.783,19.82,67.5,10.5,758,811,1.44,-5.5,-3.93,,,,-5.4,-3.24
AOIC,PBDB-TF,10.1021/acs.chemmater.0c04318,0.822,21.09,52.8,9.16,,,,,,,,,-5.45,-3.65
AOIC,PTB7-Th,10.1021/acs.chemmater.0c04318,0.75,22.34,73.1,12.3,,,,,,,,,-5.2,-3.59
AOIC1,J71,10.1021/acs.chemmater.0c04318,0.819,21.65,68.3,12.1,748,790,1.51,-5.53,-3.94,,,,,
AOIC1,PBDB-TF,10.1021/acs.chemmater.0c04318,0.878,21.4,63.9,12,,,,,,,,,,
AOIC1,PTB7-Th,10.1021/acs.chemmater.0c04318,0.751,19.64,66.8,9.85,,,,,,,,,,
AOIC2,J71,10.1021/acs.chemmater.0c04318,0.826,19.48,68.2,11,741,782,1.54,-5.62,-3.83,,,,,
AOIC2,PBDB-TF,10.1021/acs.chemmater.0c04318,0.918,19.41,66.2,11.8,,,,,,,,,,
AOIC2,PTB7-Th,10.1021/acs.chemmater.0c04318,0.764,19.35,63.3,9.35,,,,,,,,,,
AOT1,PTB7-Th,10.1021/acsaem.0c02719,0.74,7.31,60,3.31,708,773,1.46,-5.52,-3.88,,,,-5.24,-3.66
AOT2,PTB7-Th,10.1021/acsaem.0c02719,0.7,10.5,54,4.06,758,856,1.28,-5.39,-3.9,,,,,
AOT3,PTB7-Th,10.1021/acsaem.0c02719,0.62,17.63,59,6.59,810,938,1.22,-5.37,-3.95,,,,,
AQx,PBDB-TF,10.1002/adma.201906324,0.89,22.18,67.14,13.31,,,,-5.59,-3.85,,,,-5.57,-3.64
AQx-2,PBDB-TF,10.1002/adma.201906324,0.86,25.38,76.25,16.64,,,,-5.62,-3.88,,,,,
AT-4Cl,PBDB-TF,10.1002/aenm.201803541,0.901,19.52,75.5,13.27,691,709,1.6,-5.71,-3.89,,,,-5.45,-3.65
AT-NC,PBDB-T,10.1002/aenm.201803541,0.919,17.11,69.4,10.91,695,716,1.62,-5.44,-3.8,,,,-5.28,-3.48
ATT-1,PTB7-Th,10.1021/jacs.6b08523,0.87,16.48,70,10.07,,,1.54,-5.5,-3.63,,,,,
ATT-2,PTB7-Th,10.1002/adma.201606574,0.73,20.75,63,9.58,,,1.32,-5.5,-3.9,,,,-5.2,-3.6
A-WSSe-Cl,PBTB-TF,10.1002/anie.202104766,0.85,26.58,77.5,17.51,758,840,1.31,-5.7,-3.86,,,,,
AY6,PBDB-TF,10.1039/D0TA03985C,0.87,23.54,76.3,15.6,717,789,1.39,-5.69,-4.06,,,,,
BCDT-4Cl,PBDB-T,10.1021/acsami.0c00837,0.76,23.77,67,12.1,748,806,1.38,-5.47,-3.88,,,,-5.33,-3.53
BCDT-4F,PBDB-T,10.1021/acsami.0c00837,0.8,18.28,66,9.65,733,784,1.4,-5.46,-3.86,,,,,
BCIC2F,PBDB-T,10.1002/cssc.202100746,0.792,22.1,71,12.4,713,695,1.45,-5.54,-3.87,,,,-5.33,-3.51
BCPDT-1,PBDB-T,10.1016/j.orgel.2021.106131,0.76,16.29,59.1,7.54,707,824,1.36,-5.36,-3.85,,,,,
BCPDT-2,PBDB-T,10.1016/j.orgel.2021.106131,0.81,19.25,68.5,10.65,720,792,1.39,-5.4,-3.79,,,,-5.33,-2.92
BDCPDT-BC,PBDB-T,10.1021/acsami.9b08462,0.92,18.55,63.41,10.82,680,717,1.53,-5.4,-3.85,,,,,
BDCPDT-FIC,PBDB-T,10.1021/acsenergylett.8b00563,0.7,19.12,60.67,8.12,710,748,1.49,-5.52,-4,,,,,
BDCPDT-IC,PBDB-T,10.1021/acsami.9b08462,0.86,16.56,65.52,9.33,696,727,1.53,-5.41,-3.87,,,,-5.36,-3.54
BDCPDT-IC,PBDB-T,10.1021/acsenergylett.8b00563,0.86,16.56,65.52,9.33,696,727,1.53,-5.41,-3.87,,,,-5.36,-3.54
BDCPDT-TTC,PBDB-T,10.1021/acsenergylett.8b00563,0.94,17.72,61.78,10.29,671,700,1.58,-5.38,-3.78,,,,,
BDDBO-4F,PBDB-TF,10.1039/D0TA12288B,0.87,19.09,58.96,9.8,,,,-5.56,-3.93,,,,-5.54,-3.68
BDDEH-4F,PBDB-TF,10.1039/D0TA12288B,0.88,22.57,63.38,12.59,,,,-5.57,-3.94,,,,,
BDIC2F,PBDB-T,10.1002/cssc.202100746,0.799,9.9,37.9,3.01,689,722,1.38,-5.55,-3.85,,,,,
BDSePhCl,PBDB-T-2Cl,10.1039/C9TA03177D,0.92,20.35,73.1,13.68,725,790,1.41,-5.61,-3.96,,,,,
BDSeThCl,PBDB-T-2Cl,10.1039/C9TA03177D,0.97,17.85,68.8,11.91,685,706,1.55,-5.58,-3.82,,,,,
BDTC-4Cl,PBDB-T,10.1021/acs.chemmater.8b04087,0.864,18.56,59.5,9.54,,,,-5.35,-3.75,,,,-5.26,-3.63
BDT-IC,J71,10.1002/solr.201700107,0.92,17.3,65.5,10.5,,739,1.53,-5.51,-3.9,,,,-5.25,-3.18
BDTIT-M,PBDB-T,10.1039/C7TA10763C,0.903,17.56,71.3,11.31,700,730,1.55,-5.4,-3.85,,,,-5.31,-3.51
BDTN-BF,PBDB-TF,10.1021/acsami.9b22093,0.93,20.2,61.46,11.54,740,792,1.41,-5.58,-3.73,,,,-5.45,-3.65
BDTN-Th,PBDB-TF,10.1021/acsami.9b22093,0.95,8.2,45.11,3.53,740,792,1.41,-5.5,-3.62,,,,,
BDTP-4F,PBDB-TF,10.1002/smll.202001942,0.895,22.54,75.5,15.24,750,820,1.36,-5.61,-3.9,,,,,
BDTS-4Cl,PBDB-T,10.1021/acs.chemmater.8b04087,0.83,9.8,45.9,3.73,,,,-5.45,-3.82,,,,,
BDTThIT-M,PBDB-T,10.1039/C7TA10763C,0.942,18.03,71.4,12.12,710,738,1.53,-5.35,-3.82,,,,,
BFC-4F,PTQ10,10.1002/solr.202000421,0.81,20.5,72.35,12.05,727,,1.45,-5.54,-3.82,,,1.93,-5.53,-2.85
BIBT-NI,P3HT,10.1039/C8NJ04896G,0.77,6.14,44.2,2.11,,503,,-5.62,-3.65,,,,-5,-3.1
BID-4F,PBDB-TF,10.1016/j.jechem.2020.03.036,0.92,17.8,74.3,12.3,,749,1.53,-5.69,-3.73,,,,,
Bis-PDI-T-di-EG,P3HT,10.1039/c3cp51475g,0.67,3.83,60,1.54,560,545,,-5.57,-3.84,450,522,,-5,-3
BN-0F,J52,10.1002/ange.202100390,0.835,21.1,60.1,11,759,801,1.41,-5.35,-3.94,,,,,
BN-2F,J52,10.1002/ange.202100390,0.813,25.25,70.78,14.53,764,808,1.4,-5.39,-3.99,,,,-5.09,-3.13
BN-4F,J52,10.1002/ange.202100390,0.792,25.76,64.91,13.24,768,816,1.38,-5.44,-4.06,,,,,
BO2FIDT-4Cl,PBDB-T-2Cl,10.1002/smll.201907681,0.96,16.1,61.3,10.4,693,708,1.59,-5.73,-3.89,,,,,
BO-4Cl,B1,10.1007/s40843-020-1269-9,0.83,25.27,73,15.3,,,,-5.66,-4.09,,,,-5.37,-3.51
BO-4Cl,BTR,10.1007/s40843-020-1269-9,0.83,18.93,72,11.3,,,,,,,,,-5.34,-3.52
BO-4Cl,PBDB-TF,10.1038/s41467-021-24937-5,0.845,26.7,75.83,17.21,,,,-5.69,-4.1,,,,,
BO-4F,PBDB-TF,10.1007/s11426-021-1013-0,0.84,27,76.7,17.39,733,811,1.4,-5.7,-4.01,,,,-5.45,-3.64
BOC-4F,PTQ10,10.1002/solr.202000421,0.88,14.41,61.26,7.76,755,,1.42,-5.4,-3.78,,,,,
BP4T-4F,PBTB-TF,10.1002/aenm.202003177,0.839,26.3,77.7,17.1,732,826,1.33,-5.71,-3.91,,,,-5.47,-3.62
BP5T-4F,PBTB-TF,10.1002/aenm.202003177,0.888,24.6,76.3,16.7,735,813,1.34,-5.63,-3.88,,,,,
B-PDI-B,P3HT,10.1021/jp5093674,0.61,5.3,51,1.66,,,,-5.57,-3.95,,,,-5,-3
BPF-4F,SZ5,10.1021/acsenergylett.0c01688,0.846,22.1,67.4,12.6,742,,1.36,-5.58,-3.98,,,,-5.5,-2.92
BPS-4F,SZ5,10.1021/acsenergylett.0c01688,0.82,25.4,77.9,16.3,749,,1.29,-5.54,-4,,,,,
BPT-4F,SZ5,10.1021/acsenergylett.0c01688,0.853,24.8,79.1,16.8,727,,1.36,-5.59,-4,,,,,
BPTCN,PTB7-Th,10.1039/D0TC00225A,0.81,14.68,54,6.42,,569,,-5.38,-3.66,,,,-5.14,-3.42
Br-ITIC,J71,10.1016/j.nanoen.2019.04.018,0.876,18.27,76.2,12.19,,,,,,,,,-5.4,-3.24
Br-ITIC,PBDB-T-2F,10.1016/j.nanoen.2019.04.018,0.937,18.53,72.7,12.63,,,,,,,,,-5.45,-3.65
Br-ITIC,PTPDBDT,10.1039/C7QM00025A,0.93,15.4,66,9.4,,,,-5.73,-4.2,,,1.85,-5.6,-3.75
BT2,P3HT,10.1002/solr.201700166,0.97,7.59,67,4.93,605,619,1.82,-5.5,-3.53,,,,-5,-3.1
BT2b,P3HT,10.1002/solr.201700166,0.92,10.02,66,6.08,621,646,1.75,-5.41,-3.56,,,,,
BT2F-IC4F,PBDB-T,10.1039/D0TA03683H,0.67,19.43,64.7,8.45,724,703,1.38,-5.98,-4.31,,,,-5.23,-3.42
BT2FIDT-4Cl,PBDB-T-2Cl,10.1002/smll.201907681,0.97,18.1,71.5,12.5,695,722,1.56,-5.7,-3.88,,,,,
BT3,P3HT,10.1021/acsami.8b10312,0.72,5.81,61,2.55,657,674,1.59,-5.26,-3.66,,,,,
BT6IC-HD-4Cl,PBDB-TF,10.1021/acsami.0c07856,0.88,24.43,72.65,14.9,746,828,1.35,-5.57,-4.1,,,,,
BTA1,J52-Cl,10.1016/j.orgel.2021.106195,1.33,1.25,36.19,0.6,,,,-5.46,-3.59,,,,-5.39,-3.45
BTA1,P3HT,10.1021/acsmacrolett.7b00097,1.02,7.34,70,5.24,593,610,1.85,-5.51,-3.55,,,,-5,-3.1
BTA100,P3HT,10.1039/C8TC03963A,1.34,1.65,47,1.04,556,564,2.05,-5.32,-3.23,,,,-5,-3.1
BTA101,P3HT,10.1039/C8TC03963A,1.19,5.33,56,3.55,593,606,1.88,-5.41,-3.55,,,,,
BTA103,P3HT,10.1039/C8TC03963A,0.94,8.56,66,5.31,617,627,1.77,-5.37,-3.64,,,,,
BTA11,J52-Cl,10.1016/j.orgel.2021.106195,1.2,0.43,25.92,0.13,,,,-5.29,-3.53,,,,,
BTA13,J52-Cl,10.1016/j.orgel.2021.106195,1.23,9.95,58.42,7.16,,,,-5.34,-3.62,,,,,
BTA17,J52-Cl,10.1016/j.orgel.2021.106195,1.09,7.08,67.17,5.18,,,,-5.41,-3.69,,,,,
BTA2,P3HT,10.1021/acsmacrolett.7b00097,1.22,6.15,60,4.5,558,573,2,-5.43,-3.38,,,,,
BTA3,J52-F,10.1007/s11426-020-9840-x,1.19,11.56,65.71,9.04,,,,-5.54,-3.69,,,,-5.36,-3.42
BTA3,J52-Cl,10.1016/j.orgel.2021.106195,1.24,13.16,66.62,10.5,,,,-5.49,-3.73,,,,,
BTA3,J52,10.1021/acs.chemmater.8b05316,1.07,14.62,60.34,9.41,,,,,,,,,-5.13,-3.22
BTA3,J52-Cl,10.1021/acs.chemmater.8b05316,1.24,13.16,66.62,10.5,,,,-5.49,-3.73,,,,-5.39,-3.45
BTA3,P3HT,10.1021/acsami.8b10312,0.9,9.64,65,5.64,613,636,1.76,-5.49,-3.61,,,,,
BTA4,J52-F,10.1007/s11426-020-9840-x,1.21,8.39,55.25,5.61,,,,-5.5,-3.65,,,,,
BTA43,P3HT,10.1021/acsami.9b16662,0.89,10.84,68,6.56,600,644,1.78,-5.44,-3.47,,,,-5,-3.1
BTA5,J52-F,10.1007/s11426-020-9840-x,1.17,13.8,69.82,11.27,,,,-5.55,-3.71,,,,,
BTA53,P3HT,10.1021/acsami.9b16662,0.88,11.57,62,6.31,607,690,1.68,-5.48,-3.58,,,,,
BTA7,J52-Cl,10.1016/j.orgel.2021.106195,1.13,9.74,52.54,5.78,,,,-5.56,-3.66,,,,,
BT-BIC,PBDB-T,10.1021/jacs.1c00211,0.72,15.3,63.8,7,688,748,1.52,-5.46,-3.73,,,,-5.38,-3.5
BT-BO-L4F,PBDB-T,10.1021/jacs.1c00211,0.72,26.9,57.4,11.2,,,,,,,,,,
BT-BO-L4F,PBDB-TF,10.1021/jacs.1c00211,0.83,28.4,70,16.6,762,837,1.32,-5.58,-3.98,,,,-5.48,-3.64
BTC6-0F,PBDB-T,10.1039/D1NJ01978C,0.87,17.99,54.2,8.49,711,685,1.48,-5.47,-3.71,,,,,
BTC6-2F,PBDB-T,10.1039/D1NJ01978C,0.81,19.32,64.14,10.1,720,700,1.44,-5.52,-3.8,,,,,
BTC6-4F,PBDB-T,10.1039/D1NJ01978C,0.79,19.81,71.65,11.23,724,781,1.43,-5.56,-3.86,,,,,
BTCIC,PBDB-T,10.1021/acsami.0c01850,0.79,18.6,63,9.3,,,,,,,,,-5.31,-3.38
BTCIC,PBDB-T-2Cl,10.1021/acsami.0c01850,0.83,5.4,62,2.8,734,723,1.36,-5.53,-4,,,,-5.63,-3.59
BT-CIC,PTB7-Th,10.1002/adma.201804416,0.695,22.3,70,10.8,,,,-5.49,-4.09,,,,-5.22,-3.21
BT-CIC,PTB7-Th,10.1021/jacs.7b11278,0.7,22.5,71,11.2,,,,-5.49,-4.09,,,,-5.22,-3.84
BTCIC-4Cl,PBDB-T,10.1021/acsami.0c01850,0.63,23.2,69,10.2,,,,,,,,,,
BTCIC-4Cl,PBDB-T-2Cl,10.1021/acsami.0c01850,0.75,21,66,10.5,756,748,1.31,-5.64,-4.12,,,,,
BT-Cl,PTQ-10,10.1016/j.orgel.2021.106132,0.79,17.85,61.05,8.65,759,842,1.31,-5.42,-3.71,,,,,
BTCPDT,PBDB-T,10.1021/acsaem.0c02083,0.69,15.7,67,7.22,744,815,1.34,-5.54,-3.95,,,,-5.31,-3.63
BTCPDTF,PBDB-T,10.1021/acsaem.0c02083,0.71,15.29,68,7.32,724,781,1.44,-5.64,-3.92,,,,,
BTCPDTO4,PBDB-T,10.1021/acsaem.0c02083,0.78,21.21,71,11.85,752,795,1.38,-5.52,-3.9,,,,,
BTCT-2Cl,PBDB-TF,10.1021/acs.chemmater.0c01245,0.877,24.4,70.4,15.1,,,,-5.56,-3.95,,,,,
BT-dIBT,PBDB-T,10.1016/j.solener.2020.01.032,0.87,18.59,64.8,10.52,696,718,1.54,-5.34,-3.87,,,,-5.23,-3.18
BTDT2R,P3HT,10.1021/acsami.9b09256,0.81,9.42,67,5.09,,,,,,,,,-5.14,-3.14
BTDT2R,PPDT2FBT,10.1021/acsami.9b09256,1.07,11.23,57,6.9,530,550,1.88,-5.61,-3.73,,,,-5.43,-3.67
BTDT2R,PTB7-Th,10.1021/acsami.9b09256,1.06,13.52,57,8.19,,,,,,,,,-5.34,-3.74
BTDTP-4F,PBDB-TF,10.1002/smll.202001942,0.866,21.25,71.3,13.12,761,857,1.3,-5.56,-3.93,,,,,
BT-F,PTQ-10,10.1016/j.orgel.2021.106132,0.82,16.99,59.3,8.26,696,811,1.33,-5.41,-3.7,,,,,
BT-IC,J61,10.1039/C7EE00844A,0.87,16.35,67.1,9.56,,,,,,,,,-5.22,-3.21
BT-IC,J71,10.1039/C7EE00844A,0.9,17.75,65.7,10.46,,,1.43,-5.32,-3.85,,,,-5.25,-3.18
BTIC-2Br-m,PBDB-TF,10.1002/advs.201903784,0.88,25.03,73.13,16.11,734,820,,-5.56,-4.07,,,,-5.45,-3.65
BTIC-2Cl-yCF3,PBDB-TF,10.1002/ange.202013053,0.84,25.09,76.99,16.31,,,,-5.55,-4,,,,-5.45,-3.64
BTIC-4Br,PBDB-TF,10.1002/advs.201903784,0.85,20.67,69.58,12.2,746,825,,-5.57,-4.11,,,,,
BTIC-4Cl,PBDB-TF,10.1002/ange.202013053,0.86,18.73,69.27,11.14,,,,,,,,,,
BTIC-4EO-4Br,PBDB-TF,10.1021/acsami.0c17598,0.84,22.78,65.21,12.41,750,805,1.39,-5.45,-4.03,,,,,
BTIC-4EO-4Cl,PBDB-TF,10.1021/acsami.0c17598,0.78,20.59,69.85,11.29,747,800,1.39,-5.72,-3.93,,,,-5.45,-3.65
BTIC-4EO-4F,PBDB-TF,10.1021/acsami.0c17598,0.77,20.01,69.11,10.64,732,774,1.45,-5.63,-3.88,,,,,
BTIC-4F,PBDB-TF,10.1039/D1TA03643B,0.894,20.5,65.7,12.04,696,739,1.48,-5.71,-3.95,,,,-5.57,-3.64
BT-IC4F,PBDB-T,10.1039/D0TA03683H,0.69,21.4,66.4,9.83,746,734,1.37,-5.89,-4.27,,,,,
BTIC-BO-4Br,PBDB-TF,10.1002/advs.201903784,0.86,24.06,67.84,14.03,747,823,,-5.53,-4.09,,,,,
BTIC-CF3-y,PBDB-TF,10.1002/ange.202013053,0.83,24.88,73.21,15.1,,,,,,,,,,
BTIC-CF3-y,PBDB-TF,10.1016/j.joule.2020.02.004,0.85,25.19,72.82,15.59,744,837,1.3,-5.45,-3.96,,,,,
BTIC-Cl-m,PBDB-TF,10.1016/j.joule.2020.02.004,0.88,21.35,69.7,13.16,733,822,1.34,-5.42,-3.91,,,,,
BTIC-COOMe,PBDB-TF,10.1021/acs.jpclett.1c01077,0.9,22.13,66.71,13.25,,,,-5.41,-3.89,,,,-5.38,-3.63
BTIC-F-m,PBDB-TF,10.1016/j.joule.2020.02.004,0.92,21.41,69.09,13.61,724,805,1.36,-5.42,-3.9,,,,,
BTIC-OCOMe,PBDB-TF,10.1021/acs.jpclett.1c01077,0.95,15.55,56.2,8.32,,,,-5.35,-3.83,,,,,
BTIDIC,J71,10.1021/acsapm.0c00748,0.861,19.8,67.4,11.5,713,766,1.47,-5.48,-3.97,,,,-5.4,-3.65
BT-L4F,PBDB-TF,10.1021/jacs.1c00211,0.84,21.3,51.6,9.3,762,838,1.32,-5.57,-4,,,,,
BT-LIC,PBDB-T,10.1021/jacs.1c00211,0.86,24.3,63.2,13.2,733,801,1.38,-5.42,-3.84,,,,,
BT-LIC,PBDB-TF,10.1021/jacs.1c00211,0.85,23.5,52,10.4,,,,,,,,,,
BTN-4F,PBDB-TF,10.1002/sstr.202000052,0.816,25.05,77.3,15.82,742,834,1.33,-5.73,-4.15,,,,,
BTOC6C8-IC4F,PBDB-T,10.1016/j.orgel.2021.106133,0.8,17.02,55.44,7.55,742,773,1.42,-5.52,-3.92,,,,,
BTOIC,PBDB-T,10.1002/adfm.201803128,0.862,18.6,68.4,10.96,743,781,1.39,-5.42,-3.94,,,,,
BTOR-IC4F,PBDB-T,10.1039/D0TA03683H,0.8,20.57,69.6,11.48,750,710,1.37,-5.92,-4.23,,,,,
BTP,PBDB-TF,10.1021/acsami.0c16389,0.96,16.3,56.6,8.8,,,,-5.52,-3.82,,,,,
BTP-0Cl,PBDB-T,10.1002/anie.202102622,0.902,21.4,70.1,13.4,,,,,,,,,,
BTP-0Cl,PBDB-TF,10.1002/anie.202102622,0.968,14.7,59.2,8.42,,,,,,,,,,
BTP-1V,PBDB-T,10.1039/D0MA01017K,0.84,20.86,63.1,11.03,737,829,1.28,-5.54,-3.89,,,,,
BTP-2Cl-delta,PBDB-TF,10.1021/acsami.0c16389,0.89,24.3,71.1,15.4,,,,-5.57,-3.85,,,,,
BTP-2F-2Cl,BTR-Cl,10.1002/advs.202004262,0.8234,22.35,71.41,13.1,,,,,,,,,,
BTP-2F-ThCl,PBDB-TF,10.1016/j.joule.2020.03.023,0.869,25.38,77.4,17.06,741,839,1.34,-5.7,-3.99,,,,,
BTP-2ThCl,PBDB-TF,10.1016/j.joule.2020.03.023,0.885,23.46,69.8,14.49,750,829,1.35,-5.67,-3.95,,,,,
BTP-2V,PTB7-Th,10.1039/D0MA01017K,0.77,19.8,51.4,7.87,756,851,1.28,-5.43,-3.91,,,,,
BTP-3V,PTB7-Th,10.1039/D0MA01017K,0.72,6.46,44.3,2.06,768,814,1.22,-5.38,-3.9,,,,,
BTP-4Cl,PBDB-T,10.1002/anie.202102622,0.75,22.9,68.8,11.8,,,,,,,,,,
BTP-4Cl,PBDB-TF,10.1002/anie.202102622,0.838,26.7,79,17.7,,,,,,,,,,
BTP-4Cl,PBDB-TF,10.1021/acsami.0c05172,0.85,25.5,76,16.5,,,,,,,,,,
BTP-4Cl,PBDB-TF,10.1021/acsami.0c16389,0.85,25,68,14.5,,,,-5.64,-4.15,,,,-5.54,-3.65
BTP-4Cl,PBDB-TF,10.1038/s41467-019-10351-5,0.867,25.4,75,16.5,,,,-5.68,-4.12,,,,-5.45,-3.64
BTP-4Cl,P3HT,10.1039/D0EE01763A,0.5,5.16,39,1.01,,,,,,,,,,
BTP-4Cl-12,PBDB-TF,10.1093/nsr/nwz200,0.858,25.6,77.6,17,,,,,,,,,,
BTP-4F,PBDB-TF,10.1002/anie.201915030,0.85,25.3,77.8,16.7,,,,-5.68,-3.89,,,,,
BTP-4F,PBDB-TF,10.1016/j.joule.2020.03.023,0.841,25.19,77.3,16.37,733,841,1.33,-5.72,-4.01,,,,,
BTP-4F,PBDB-TF,10.1038/s41467-019-10351-5,0.834,24.9,75.3,15.6,,,,-5.65,-4.02,,,,,
BTP-4F-12,PBDB-TF,10.1002/adma.201903441,0.855,25.3,76,16.4,,,,-5.69,-3.97,,,,-5.45,-3.64
BTP-4F-C5-16,PBDB-TF,10.1021/acs.chemmater.1c03104,0.844,27.78,77.68,18.2,,,,-5.73,-3.93,,,,-5.47,-3.58
BTP-4V,PTB7-Th,10.1039/D0MA01017K,0.67,3.61,42.7,1.03,760,885,1.21,-5.34,-3.94,,,,,
BTP-6F,PBDB-TF,10.1002/anie.201915030,0.81,25.9,72.8,15.3,,,,-5.69,-3.97,,,,,
BTP-ClBr,PBDB-TF,10.1002/aenm.202002649,0.906,23.48,79,16.82,746,826,1.38,-5.79,-4,,,,,
BTP-ClBr1,PBDB-TF,10.1002/aenm.202002649,0.854,23.66,72.2,14.56,747,742,1.33,-5.79,-4.03,,,,,
BTP-ClBr2,PBDB-TF,10.1002/aenm.202002649,0.845,24.97,73.6,15.54,754,743,1.33,-5.8,-4.04,,,,,
BTP-eC9,PBDB-TF,10.1002/adma.201908205,0.839,26.2,81.1,17.8,,,,,,,,,,
BTP-FCl-FCl,BTR-Cl,10.1002/advs.202004262,0.8234,24.58,75.36,15.3,,,,,,,,,,
BTP-M,PBDB-TF,10.1039/C9EE03710A,0.975,8.43,51.8,4.26,,,,-5.48,-3.81,,,,-5.48,-3.64
BTP-N,PBDB-T,10.1016/j.cej.2021.132830,0.748,24.87,64.35,11.97,791,876,1.25,-5.63,-3.98,,,,-5.43,-3.43
BTP-PhC6,PBDB-TF,10.1016/j.nanoen.2020.105087,0.865,25,77,16.7,,,,-5.58,-3.85,,,,-5.5,-3.55
BTP-S,PBDB-T,10.1016/j.cej.2021.132830,0.711,26.5,66.65,12.56,737,862,1.26,-5.66,-4.03,,,,,
BTP-S1,PBDB-TF,10.1002/adma.202001160,0.934,22.39,72.69,15.21,,,,-5.55,-4.01,,,,,
BTP-S2,PBDB-TF,10.1002/adma.202001160,0.945,24.07,72.02,16.37,,,,-5.65,-4.01,,,,-5.48,-3.64
BTP-S7,PBDB-TF,10.1038/s41467-021-24937-5,0.861,25.92,75.09,16.76,,,,-5.52,-4.08,,,,-5.48,-3.64
BTP-S8,PBDB-TF,10.1038/s41467-021-24937-5,0.852,26.96,75.45,17.33,,,,-5.63,-4.09,,,,,
BTP-S9,PBDB-TF,10.1038/s41467-021-24937-5,0.846,26.47,78.44,17.56,,,,-5.63,-4.09,,,,,
BTP-Se,PBDB-T,10.1016/j.cej.2021.132830,0.711,28.66,69.7,14.2,778,853,1.24,-5.64,-4.04,,,,,
BTPT-4F,P2F-Ehp,10.1007/s11426-019-9457-5,0.78,3.2,43.78,1.09,,,,-5.73,-4,,,,,
BTPTT-4F,P2F-Ehp,10.1007/s11426-019-9457-5,0.81,26.68,74.11,16.02,,,,-5.68,-4.06,,,,-5.46,-3.13
BTPV-4F,PTB7-Th,10.1038/s41467-020-20431-6,0.65,28.3,65.9,12.1,,,,-5.39,-4.08,,,,-5.22,-3.55
BTPV-4F-eC9,PTB7-Th,10.1002/adfm.202102361,0.661,28.2,68.48,12.77,,,,-5.38,-4.06,,,,-5.27,-3.55
BTSe-4F,PBDB-TF,10.1002/sstr.202000052,0.811,22.52,75.4,13.79,727,804,1.39,-5.78,-4.16,,,,,
BTTBo-4F,PBDB-T,10.1039/D1TC03259C,0.85,15.04,64.61,8.27,705,738,1.45,-5.56,-3.85,,,,-5.33,-3.53
BTTBo-4FN,PBDB-T,10.1039/D1TC03259C,0.84,19.56,70.47,11.6,727,763,1.4,-5.48,-3.86,,,,,
BTTIC,PBDB-T,10.1002/adfm.201803128,0.904,19.52,74.7,13.18,724,759,1.47,-5.59,-3.86,,,,,
BTTPC,PBDB-T,10.1039/C9TA11285E,0.89,22.25,73,14.51,734,798,1.39,-5.47,-3.78,,,,,
BTTPC-Br,PBDB-T,10.1039/C9TA11285E,0.86,24.71,71,15.22,741,813,1.37,-5.54,-3.88,,,,-5.38,-3.45
BTz-Np,P3HT,10.1002/adfm.201504153,0.94,3.52,46,1.53,517,,1.82,-5.95,-3.44,,,,,
Bu-OD-4F,PBDB-TF,10.1007/s11426-021-1013-0,0.85,26.2,76.6,17.1,732,801,1.42,-5.68,-4.01,,,,,
BZIC,HFQx-T,10.1021/jacs.6b12826,0.84,12.67,59,6.3,,,1.45,-5.42,-3.88,,,1.76,-5.36,-3.57
BZIC-2Br,PBDB-T,10.1039/D1RA01348C,0.75,15.34,65.19,7.51,,807,1.4,-5.85,-3.92,,,,,
C8IDT-Br,PBDB-TF,10.1021/acsaem.1c00369,0.97,15.66,64.81,9.85,606,662,1.63,-5.73,-3.86,566,615,1.79,-5.56,-3.64
C8-ITCC,PBDB-TF,10.1021/acs.chemmater.9b00980,1.04,16.1,63,10.8,,,,-5.45,-3.85,,,,-5.4,-3.64
C8-ITCC-Cl,PBDB-TF,10.1021/acs.chemmater.9b00980,0.95,17.9,73,12.7,,,,-5.5,-3.93,,,,,
C8-ITIC,PBDB-T,10.1002/adma.201705209,0.87,19.7,73,12.41,,,,,,,,,-5.33,-3.29
C8-ITIC,PFBDB-T,10.1002/adma.201705209,0.94,19.6,72,13.2,,,,-5.63,-3.91,,,,-5.47,-3.46
CBM,PTB7-Th,10.1021/acs.chemmater.6b00131,0.88,10.6,53,5.3,497,547,2.02,-6.05,-4.13,,,,,
CDTBM,PTB7-Th,10.1021/acsenergylett.8b00045,0.67,12.7,62,5.6,,,,,,,,,,
CDTBM,PTB7-Th,10.1021/acs.chemmater.6b00131,0.66,11.9,60,4.8,681,701,1.45,-5.69,-4.28,,,,,
CH1007,PBDB-TF,10.1021/jacs.0c07083,0.822,27.48,75.61,17.08,,,,-5.59,-3.97,,,,-5.55,-3.7
CH3-2F,PBDB-T,10.1021/acsami.1c09597,0.77,22.76,69.85,12.28,734,775,1.42,-5.59,-4.01,,,,-5.2,-3.44
Cl-ITIC,PTPDBDT,10.1039/C7QM00025A,0.94,15.6,65,9.5,,,,-5.7,-4.14,,,,,
CNDTBT-C8IDT-FINCN,PBDB-T,10.1021/acsami.0c13277,0.793,22.11,70.3,12.33,692,766,1.4,-5.58,-3.92,623,629,1.82,-5.29,-3.43
CNDTBT-C8IDT-INCN,PBDB-T,10.1021/acsami.0c13277,0.863,9.35,67.2,11.22,680,715,1.48,-5.54,-3.82,,,,,
CNDTBT-IDTT-FINCN,PBDB-T,10.1021/acsami.9b15247,0.82,17.06,65,9.13,699,726,1.58,-5.56,-3.98,,,,-5.2,-3.43
COi6DFIC,FTAZ,10.1039/C8QM00004B,0.67,20.98,58.9,8.25,769,824,1.31,-5.64,-4.04,,,,,
COi6FIC,FTAZ,10.1039/C8QM00004B,0.75,19.38,62.6,9.12,764,815,1.34,-5.6,-3.93,,,,,
COi6IC,FTAZ,10.1039/C8QM00004B,0.82,17.45,59,8.43,755,795,1.37,-5.57,-3.86,,,,,
Coi8DFIC,PTB7-Th,10.1016/j.joule.2018.11.023,0.69,27.3,71,13.8,,,,-5.5,-3.88,,,,-5.39,-3.12
COi8DFIC,PTB7-Th,10.1021/acs.jpclett.9b03502,0.695,23.86,68.8,11.4,,,,-5.52,-4.2,,,,,
Coi8DFIC,PTB7-Th,10.1016/j.scib.2017.10.017,0.68,26.12,68.2,12.16,,,1.26,,,,,,,
CPDT-4Cl,PBDB-T,10.1021/acsami.8b20567,0.65,21.3,66.8,9.28,786,858,1.3,-5.29,-3.93,,,,-5.18,-3.38
CPDT-4F,PBDB-T,10.1021/acsami.8b20567,0.68,20.1,69.6,9.47,776,847,1.31,-5.26,-3.87,,,,,
CPIC-1,PBDB-T,10.1002/asia.202101147,0.38,5.16,31.88,0.63,674,642,1.45,-5.61,-3.62,,,,-5.38,-3.33
CPIC-2,PBDB-T,10.1002/asia.202101147,0.69,22.72,63.66,10.01,764,742,1.31,-5.3,-3.52,,,,,
CPIC-3,PBDB-T,10.1002/asia.202101147,0.71,5.77,41.54,1.71,780,819,1.24,-5.2,-3.48,,,,,
CRIC,J52-2F,10.1016/j.dyepig.2019.108012,0.937,13.41,48.7,6.12,,,1.53,-5.44,-3.82,,,,-5.36,-3.42
CRIC-4F,J52-2F,10.1016/j.dyepig.2019.108012,0.887,13.12,48.2,5.61,,,,-5.67,-3.9,,,,,
CSeT-IC,J71,10.1021/acsami.1c12028,0.912,17.17,54.83,8.52,690,712,1.58,-5.6,-3.91,,,,-5.4,-3.24
CTIC-4F,PTB7-Th,10.1021/acsenergylett.9b00721,0.7,23.36,54,10.5,,,,,,,,,,
CTSe-IC,J71,10.1021/acsami.1c12028,0.925,18.21,68.81,11.59,697,725,1.56,-5.55,-3.9,,,,,
Cz-RH,P3HT,10.1039/C4CC01695E,1.03,4.69,53,2.56,,,2.05,-5.53,-3.5,,,,-5.2,-3.2
CZTT-4F,PBDB-T,10.1039/C9TA08573D,0.88,19.06,58.47,9.81,706,737,1.48,-5.61,-4.11,,,,-5.28,-3.48
CZTT-4F,PBDB-T-2F,10.1039/C9TA08573D,0.94,19.73,65.06,12.07,,,,,,,,,-5.45,-3.65
CZTT-IC,PBDB-T,10.1039/C9TA08573D,0.97,17.26,58.97,9.87,,,,,,,,,,
CZTT-IC,PBDB-T-2F,10.1039/C9TA08573D,1.07,12.83,51.16,7.02,684,700,1.56,-5.54,-3.97,,,,,
DBD-4F,PBDB-T,10.1016/j.cej.2021.128770,0.88,15.92,59.52,8.64,731,816,1.38,-5.55,-3.74,,,,-5.23,-3.18
DBS-2DPP,P3HT,10.1002/aenm.201200911,0.97,4.91,43,2.05,,,,,,,,,,
DBT-4F,PBDB-T,10.1016/j.cej.2021.128770,0.88,19.65,70.24,12.14,703,789,1.43,-5.67,-3.87,,,,,
DBTD-4F,PBDB-T,10.1016/j.cej.2021.128770,0.81,12.91,53.02,5.55,753,751,1.34,-5.51,-3.9,,,,,
DC6-IC,PBDB-T,10.1038/s41467-019-11001-6,0.99,11.19,62.21,6.87,,,,,,,,,,
DCI-2,P1_mishra,10.1039/C7TA04703G,0.8,13.77,63,6.94,680,888,1.23,-5.24,-4.05,532,588,1.6,-5.1,-3.48
DC-IDT2Tz,PTB7-Th,10.1016/j.dyepig.2017.10.037,0.82,10.81,65.54,5.81,,,,,,,,,,
DF-PCIC,PBDB-T,10.1002/adma.201705208,0.91,15.66,72,10.14,,,,-5.49,-3.77,,,,-5.33,-3.53
DF-TCIC,PBDB-T,10.1039/C8QM00609A,0.86,16.39,58,8.23,,686,1.46,-5.37,-3.76,,,,-5.33,-3.53
DICTF,PBDB-T,10.1002/adma.201604964,0.93,10.3,59,5.93,587,624,1.82,-5.67,-3.79,,,,,
DICTF,PTB7-Th,10.1039/C6TA04358E,0.86,16.61,56,7.93,,,1.82,-5.67,-3.79,,,,,
di-PBI,PBDTTS-TTffBT,10.1002/macp.201600459,0.92,10.89,65,6.51,,,,-6.1,-4,,,,-5.45,-3.69
di-PDI,PBDB-TF,10.1002/ajoc.202100585,0.879,6.92,52.19,3.18,,,,-6.1,-3.86,,,,,
di-PDI-2F,PBDB-TF,10.1002/ajoc.202100585,0.906,7.84,60.8,4.32,,,,-6.22,-3.92,,,,-5.56,-3.5
DO-2F,PBDB-T,10.1002/solr.202100806,0.82,19.92,66.23,10.85,,,,-5.54,-3.9,,,,-5.21,-3.41
DOC2C6-2F,PBDB-T,10.1038/s41467-019-11001-6,0.85,21.35,73.15,13.24,,,,,,,,,,
DOC2C6-IC,PBDB-T,10.1038/s41467-019-11001-6,0.93,18.85,63.33,11.1,,,,,,,,,,
DPP-FN-DPP,P3HT,10.1039/C6NJ03938C,0.97,3.2,37.2,1.2,585,653,1.75,-5.56,-3.81,,,,-5.2,-3.2
DTBT(TDPP)2,PTB7,10.1021/acs.chemmater.5b02480,0.83,7.77,47,3.03,,,,-5.7,-4.18,,,,,
DTC-4F,PBDB-T-2F,10.1039/C9TA12605H,0.94,20.2,70.42,13.37,672,701,1.63,-5.79,-3.92,,,,-5.56,-3.5
DTCC-BC,PBDB-T,10.1021/acsami.9b08462,0.98,17.22,63.62,10.74,643,671,1.67,-5.46,-3.81,,,,,
DTCC-IC,PBDB-T,10.1021/acsami.9b08462,0.97,14.26,64.08,9.25,655,681,1.66,-5.47,-3.83,,,,,
DTCC-IC,PTB7-Th,10.1039/C7TA01143A,0.95,11.23,56.2,6,669,731,1.59,-5.5,-3.87,,,,-5.2,-3.56
DTC-F-C,PTB7-Th,10.1016/j.orgel.2020.106026,0.74,8.94,40.8,2.7,691,650,1.72,-5.66,-3.94,,,,-5.22,-3.64
DTC-F-F,PTB7-Th,10.1016/j.orgel.2020.106026,0.84,16.01,56,7.53,595,654,1.68,-5.51,-3.83,,,,,
DTC-T-C,PTB7-Th,10.1016/j.orgel.2020.106026,0.69,2.88,35.8,0.71,620,681,1.59,-5.68,-4.09,,,,,
DTC-T-F,PTB7-Th,10.1016/j.orgel.2020.106026,0.78,17.46,64.6,8.8,591,653,1.65,-5.48,-3.83,,,,,
DTDfBT(TDPP)2,PTB7,10.1021/acs.chemmater.5b02480,0.81,12.1,51,5,,,,-5.85,-4.33,,,,-5.16,-3.5
DTG-IW,PTB7-Th,10.1021/acsaem.0c01097,0.72,19.2,66,9.16,720,822,1.32,-5.63,-4.07,,,,-5.2,-3.6
DTI,P3HT,10.1002/aenm.201301007,0.613,4.3,55,1.45,,,,,,,,,-5.2,-3.3
DTI,PBDTTPD,10.1002/aenm.201301007,1.051,4.6,30,1.47,,,,,,,,,-5.7,-3.7
DTI,PCDTBT,10.1002/aenm.201301007,0.931,2.9,28,0.75,,,,-6.1,-3.9,,,,-5.5,-3.6
DTI,PDTSBT,10.1002/aenm.201301007,0.725,5.7,32,1.32,,,,,,,,,-5.3,-3.5
DTNIC6,PBDB-T,10.1021/acs.chemmater.7b02887,0.96,7.71,45.63,3.39,638,670,1.7,-5.87,-3.92,,,,-5.33,-2.92
DTNIC8,PBDB-T,10.1021/acs.chemmater.7b02887,0.96,12.92,72.84,9.03,634,660,1.73,-5.91,-3.93,,,,,
DTNR,PTB7-Th,10.1021/acs.chemmater.7b03770,1.08,15.72,56,9.51,618,650,1.72,-5.67,-3.75,,,,-5.26,-3.62
DTPC-DFIC,PTB7-Th,10.1021/jacs.7b13239,0.76,21.92,61.3,10.21,,,,-5.31,-4.1,,,,-5.2,-3.59
DTPC-IC,PTB7-Th,10.1021/jacs.7b13239,0.863,8.53,42.4,3.12,,,,-5.21,-3.97,,,,,
DTP-in-F,PBDB-TF,10.1021/acsami.1c06299,0.91,18.54,63.2,10.66,,,,-5.53,-3.92,,,,-5.5,-3.61
DTP-out-F,PBDB-TF,10.1021/acsami.1c06299,0.86,10.16,45.4,3.97,,,,-5.61,-3.96,,,,,
DTSiC-IC,PBDB-T-2Cl,10.1021/acsami.1c06360,1.1,11.62,61.95,7.92,634,678,1.71,-5.79,-4.05,,,,-5.52,-3.57
DTSiC-TC,PBDB-T-2Cl,10.1021/acsami.1c06360,1.06,14.6,70.32,10.88,664,688,1.67,-5.79,-4.07,,,,,
DTTC-4Cl,PBDB-T-2F,10.1039/C9TA12605H,0.92,22.64,74.04,15.42,690,753,1.47,-5.72,-4.03,,,,,
DTTC-4F,PBDB-T-2F,10.1039/C9TA12605H,0.95,21.66,67.6,13.89,676,725,1.55,-5.69,-3.91,,,,,
eC9,P5T,10.1021/acsmaterialslett.1c00328,0.832,14.6,50.5,6.13,,,,,,,,,-5.41,-3.48
eC9,P5T-2F,10.1021/acsmaterialslett.1c00328,0.837,26.5,78.9,17.7,,,,,,,,,-5.51,-3.56
eC9-2Cl,PBQx-TF,10.1002/adma.201908205,0.868,25.9,78.6,17.7,,,,-5.57,-3.74,,,,,
EH-HD-4F,PBDB-TF,10.1007/s11426-021-1013-0,0.84,27.5,79.3,18.38,732,813,1.39,-5.69,-4.04,,,,,
EH-IDTBR,PffBT4T-2DT,10.1021/acsenergylett.7b00390,1.02,17.2,63,11.1,,,,,,,,,,
EH-IDTBR,P3HT,10.1038/ncomms11585,0.76,12.1,62,6,650,690,1.63,-5.51,-3.88,,,,,
ERCN,P3HT,10.1002/aenm.201803012,0.9,5.87,49.8,2.64,582,572,1.82,-5.5,-3.59,,,,-5,-2.9
F(DPP)2B2,P3HT,10.1039/C4TA06035K,1.18,5.35,50,3.17,,,1.82,-5.21,-3.39,,,,-4.76,-2.74
F-0Cl,DRCN5T,10.1002/aenm.201802021,1.09,9.64,52.3,5.49,,,,-5.43,-3.71,,,,,
F-1Cl,DRCN5T,10.1002/aenm.201802021,0.975,13.07,63.7,8.12,,,,-5.46,-3.75,,,,-5.22,-3.41
F-2Cl,DRCN5T,10.1002/aenm.201802021,0.906,15.97,68.4,9.89,,,,-5.5,-3.86,,,,,
F-2Cl,PBDB-T,10.1021/acsami.1c13035,0.743,18.92,73.4,10.31,688,732,1.58,-5.76,-3.91,,,,-5.33,-3.53
F-2F,PBDB-TF,10.1039/D0TA03087B,0.941,18.54,74.1,12.93,678,703,1.6,-5.78,-3.89,,,,-5.5,-3.61
F5IC,FTAZ,10.1021/acs.chemmater.8b02222,0.704,14.88,53.7,5.6,666,694,1.64,-5.82,-4.05,,,,-5.38,-3.17
F7IC,FTAZ,10.1021/acs.chemmater.8b02222,0.742,18.43,59.7,8.2,690,730,1.56,-5.74,-4.01,,,,,
F8-DPPTCN,P3HT,10.1039/C6TA00056H,0.97,6.25,39,2.37,,,,,,,,,,
F8IC,PTB7-Th,10.1016/j.joule.2018.11.011,0.67,22.7,69.5,10.9,,,,-5.4,-4,,,,-5.2,-3.6
F8IDT-Br,PBDB-TF,10.1021/acsaem.1c00369,0.98,14.6,67.76,9.7,600,638,1.7,-5.82,-3.87,,,,,
F9IC,FTAZ,10.1021/acs.chemmater.8b02222,0.873,20.2,66.4,11.7,710,746,1.49,-5.52,-3.97,,,,,
FBM,PTB7-Th,10.1021/acs.chemmater.6b00131,0.88,11.2,51,5.1,486,501,2.11,-6.25,-4.14,,,,,
FBR,P3HT,10.1021/ja5110602,0.82,7.95,63,4.11,,509,2.14,-5.7,-3.57,,,,,
FBR,PffBT4T-2DT,10.1039/C6EE02598F,1.12,11.5,61,7.8,,509,,-5.83,-3.57,,,,,
F-Br,PBDB-T,10.1002/aenm.201702870,0.87,18.22,76,12.05,679,720,1.56,-5.62,-4.06,,,,-5.18,-3.38
F-BTA3,PBQx-TF,10.1002/adma.201908205,1.15,13.2,75.6,11.5,,,,-5.52,-3.39,,,,-5.41,-2.82
F-Cl,PBDB-T,10.1002/aenm.201702870,0.87,17.61,75,11.47,678,711,1.58,-5.62,-4.04,,,,,
FDICTF,PBDB-T,10.1002/adma.201604964,0.94,15.81,66,10.06,665,689,1.63,-5.43,-3.71,,,,-5.33,-2.92
FDICTF,PBDB-T,10.1021/acs.chemmater.7b02811,0.94,15.8,66,10,665,689,1.63,-5.43,-3.71,,,,-5.33,-2.92
FDNCTF,PBDB-T,10.1002/aenm.201800424,0.909,15.9,74.6,10.8,,,,-5.54,-3.9,,,,,
FDNCTF,PBDB-T,10.1021/acs.chemmater.7b02811,0.93,16.3,72.5,11.2,697,714,1.6,-5.42,-3.73,,,,,
FDTBT-IDTT-FINCN,PBDB-T,10.1021/acsami.9b15247,0.86,13.57,62,7.27,691,723,1.51,-5.46,-3.92,,,,,
FEHIDT,P3HT,10.1039/c3cc42293c,0.95,3.82,67,2.43,,,,-5.95,-3.95,,,,,
F-F,PBDB-T,10.1002/aenm.201702870,0.88,17.36,71,10.85,674,703,1.59,-5.72,-4.13,,,,,
FFI-1,P3HT,10.1002/adma.201103927,0.76,4.4,56,1.86,,,,-6.1,-3.5,,,,-4.7,-2.8
F-H,PBDB-T,10.1002/aenm.201702870,0.94,15.02,67,9.59,665,689,1.63,-5.42,-3.79,,,,,
F-H,PBDB-TF,10.1039/D0TA03087B,0.94,15.81,66,10.06,665,689,1.63,-5.43,-3.71,,,,,
F-ITIC,PTPDBDT,10.1039/C7QM00025A,0.94,14.1,66,8.8,,,,-5.65,-4.09,,,,,
FITP,PTB7-Th,10.1039/C6TA07368A,0.99,13.24,56,7.33,,,,-5.48,-3.75,,,,-5.22,-3.64
Flu-RH,P3HT,10.1039/C4CC01695E,1.03,5.7,52,3.08,,,2.1,-5.58,-3.53,,,,,
F-M,PBDB-T,10.1002/adma.201707508,0.98,14.56,71,10.08,662,687,1.65,-5.42,-3.7,,,,-5.33,-3.53
F-M,PBDB-TF,10.1002/adma.201804723,0.99,14.6,72.7,10.49,,,,,,,,,,
FNIC1,PTB7-Th,10.1021/jacs.8b04027,0.774,19.97,66.4,10.3,734,752,1.48,-5.61,-3.92,,,,,
FNIC2,PTB7-Th,10.1021/jacs.8b04027,0.741,23.93,73.4,13,750,794,1.38,-5.56,-4,,,,,
FNTz-Teh-FA,P3HT,10.1038/s41427-018-0088-4,0.89,5.81,60,3.12,525,,2.08,-6.17,-3.55,,,,,
FO-2F,PBDB-TF,10.1039/D0TA03087B,0.878,22.26,77,15.05,696,784,1.47,-5.72,-3.94,,,,,
FOC2C6-2FIC,PBDB-T,10.1021/acsami.9b18076,0.87,19.66,72.1,12.36,710,742,1.43,-5.51,-3.84,,,,,
FOC6-FIC,PBDB-T,10.1021/acsami.9b18076,0.89,19.18,70.9,12.08,708,736,1.47,-5.47,-3.81,,,,,
FOC6-IC,PBDB-T,10.1021/acsami.9b18076,0.93,17.64,65.8,10.8,700,721,1.51,-5.42,-3.77,,,,-5.33,-3.53
FOIC,PTB7-Th,10.1002/adma.201705969,0.743,24,67.1,12,782,836,1.32,-5.36,-3.92,,,,,
FOIC,PTB7-Th,10.1016/j.joule.2018.11.011,0.75,20.5,69.5,11,,,,-5.4,-3.9,,,,,
FRd2,PTB7-Th,10.1039/C7CC08237A,0.833,15.7,72.3,9.4,,509,,-5.67,-3.58,,,,,
FRdCN2,PTB7-Th,10.1039/C7CC08440D,0.93,16,71.9,10.7,,530,,-5.88,-3.81,,,,,
GL1,PBDB-T,10.1021/acsami.1c13035,0.761,22.59,66.5,11.43,817,846,1.28,-5.4,-3.83,,,,,
H1,P3HT,10.1039/C7QM00084G,1.17,7.74,60,5.4,,,1.67,-5.51,-3.84,,,,-5.2,-3.2
H2,PBDB-T,10.1002/anie.202006081,0.79,25.82,73,15.12,,,,-5.62,-3.94,,,,-5.43,-3.63
H-2F,PBDB-T,10.1021/acsami.1c09597,0.73,18.78,62.99,8.64,710,745,1.46,-5.58,-4.06,,,,,
HD-4Cl,PBDB-TF,10.1039/D0QM00633E,0.854,25.4,72.3,15.7,,,,-5.68,-4.09,,,,-5.45,-3.64
HDO-4Cl,PBDB-TF,10.1039/D0QM00633E,0.94,21.9,76,15.6,,,,-5.7,-3.91,,,,,
HFO-PCIC,PBDB-TF,10.1039/C8TA03753A,0.93,12.62,70.99,8.36,686,723,1.48,-5.5,-3.81,,,,-5.48,-3.64
HF-PCIC,PBDB-TF,10.1039/C8TA03753A,0.91,17.81,70.77,11.49,682,716,1.5,-5.53,-3.83,,,,,
HF-TCIC,PBDB-T,10.1039/C8QM00609A,0.76,20.04,65,9.86,,706,1.44,-5.43,-3.83,,,,,
H-IDTzR,P3HT,10.1039/C8QM00461G,1.04,6.67,52.5,3.53,582,616,1.87,-5.31,-3.44,,,,-5,-3.1
H-ITIC,PTPDBDT,10.1039/C7QM00025A,1.04,10.6,58,6.4,,,,-5.61,-4.02,,,,,
IBCT,L1,10.1039/d0ta02427a,1.02,15.07,73.5,11.26,,,,-5.5,-3.7,,,,-5.45,-2.79
IBR,PBDB-T,10.1016/j.dyepig.2019.02.017,1.16,9.46,60.71,6.66,,565,,-5.64,-3.41,,,,,
i-cc23,PBDB-T,10.1021/acsami.0c03842,1.09,11.1,59.5,7.23,663,677,1.69,-5.34,-3.64,,,,-5.26,-3.16
i-cc34,PBDB-T,10.1021/acsami.0c03842,0.96,15.46,63,9.35,708,717,1.57,-5.39,-3.75,,,,,
IC-C6IDT-IC,PBDB-T,10.1021/jacs.6b00853,0.89,15.05,65,8.71,,,1.62,-5.69,-3.91,,,,-5.36,-3.43
IC-C6IDT-IC,DRTB-T,10.1021/jacs.6b11612,0.98,14.23,65,9.08,,,,-5.69,-3.91,,,,-5.51,-3.34
ICIF2F,PBDB-TF,10.1039/D0TC04749J,0.79,19.3,61.4,9.6,760,823,1.36,-5.45,-4.02,,,,,
ICPDT-4F,PBDB-T,10.1021/acs.jpcc.0c09663,0.78,19.87,63.3,9.8,,,,-5.33,-3.91,,,,-4.9,-3.03
ICPDT-4F,PBDB-T-2Cl,10.1021/acs.jpcc.0c09663,0.88,9.96,61.4,5.39,,,,,,,,,-5.24,-3.34
ICPDT-4F,PBDB-T-4Cl,10.1021/acs.jpcc.0c09663,0.91,2.36,48.4,1.04,,,,,,,,,-5.38,-3.47
Icz-Rd2,P,10.1039/C8TC05318A,1.04,14.04,54,7.88,543,590,,-5.59,-3.88,,,,-5.15,-3.58
Icz-RdCN2,P,10.1039/C8TC05318A,1.01,15.58,62,9.76,582,642,,-5.58,-3.98,,,,,
ID4F,PBDB-TF,10.1038/s41467-019-10098-z,0.84,13.42,61,6.88,671,707,1.64,-5.83,-3.86,,,,-5.47,-3.6
ID-4F,PBDB-TF,10.1016/j.nanoen.2020.104861,0.73,13.5,65,6.4,677,719,,-5.75,-4.06,,,,-5.5,-3.63
IDBDT-O,PBDB-T,10.1016/j.synthmet.2021.116922,0.89,5.21,39.3,1.83,711,713,1.55,-5.68,-3.68,,,,-5.29,-3.41
IDBDT-T,PBDB-T,10.1016/j.synthmet.2021.116922,0.96,15.2,48.6,7.14,686,701,1.63,-5.78,-3.66,,,,,
IDF-4F,PBDB-TF,10.1021/acsaem.0c01247,0.736,17.49,61,7.81,,,,,,,,,,
IDFBR,P3HT,10.1038/nmat4797,0.89,7.4,68,4.5,,,,-5.75,-3.7,,,,,
IDF-IC,PBDB-TF,10.1021/acsaem.0c01247,0.905,14.55,59,7.8,,,,,,,,,,
IDIC,PTZ1,10.1002/adma.201702291,0.92,16.4,76.2,11.5,,,,-5.69,-3.91,,,,-5.31,-3.34
IDIC,FTAZ,10.1002/adma.201706363,0.84,20.8,71.8,12.5,,,,,,,,,,
IDIC,FTAZ,10.1002/adma.201706363,0.84,20.8,71.8,12.5,,,,,,,,,,
IDIC,PBDB-T,10.1002/adma.201807832,0.819,17.27,73.6,10.41,,,,,,,,,,
IDIC,PBDB-TF,10.1002/adma.201807832,0.947,18.17,69.88,12.02,666,716,1.63,-5.7,-3.92,,,,-5.48,-3.64
IDIC,PDCBT-Cl,10.1016/j.joule.2020.04.014,0.95,15.2,65.8,9.44,,,,,,,,,,
IDIC,SM1,10.1021/acs.chemmater.7b02536,0.905,15.18,73.55,10.11,,,,,,500,566,1.88,-5.24,-2.82
IDIC,SM2,10.1021/acs.chemmater.7b02536,0.768,10.77,64.4,5.32,,,,-5.69,-3.91,466,521,2.02,-5.04,-2.7
IDIC,DRBDT-STVT,10.1021/acsami.7b17961,0.887,10.93,67.17,6.51,,,,,,,,,-5.14,-3.43
IDIC,DRBDT-TVT,10.1021/acsami.7b17961,0.84,12.22,64.58,6.63,,,,-5.69,-3.91,,,,-5.11,-3.41
IDIC,P1_yang,10.1021/acsami.8b04432,0.86,8.53,66.22,4.86,,,,,,561,563,1.87,-5.17,-2.9
IDIC,P2_yang,10.1021/acsami.8b04432,0.91,13.15,64.84,7.75,,,,,,591,594,1.9,-5.33,-2.94
IDIC,P3_yang,10.1021/acsami.8b04432,1,15.99,60.89,9.7,,,,-5.7,-3.82,592,593,1.92,-5.54,-2.98
IDIC,P4_yang,10.1021/acsami.8b04432,1.06,4.82,57.43,2.93,,,,,,576,577,2,-5.68,-3.13
IDIC,SM,10.1021/acsami.9b16900,0.911,15.18,67.85,9.39,,,,-5.69,-3.91,,,,-5.25,-3.33
IDIC,SM-Cl,10.1021/acsami.9b16900,0.972,12.61,63.08,7.73,,,,-5.69,-3.91,,,,-5.42,-3.34
IDIC,PTQ10,10.1021/acsami.9b22666,0.95,17.66,70.36,11.86,,,,,,,,,,
IDIC,H11,10.1021/jacs.6b12826,0.977,15.21,65.46,9.73,,,,,,,,,,
IDIC,H12,10.1021/jacs.6b12826,0.955,10.51,54.89,5.51,,,,,,,,,,
IDIC,PTQ10,10.1038/s41467-018-03207-x,0.969,17.81,73.6,12.7,,,,-5.74,-3.9,,,,-5.54,-2.98
IDIC,NDTR,10.1039/C7QM00397H,0.89,13.2,56.6,6.6,,,,-5.69,-3.91,,,,-5.23,-3.5
IDIC,PT4FB,10.1039/C8TA08769E,0.97,13.72,71,9.81,,,,,,,,,-5.59,-3.61
IDIC,PTT4FB,10.1039/C8TA08769E,0.96,16.24,67,10.6,,,,-5.62,-4.04,,,,-5.58,-3.58
IDIC,PBDB-TF,10.1002/adma.201704546,0.97,17.8,69,11.9,,,,-5.65,-3.91,,,,-5.5,-3.61
IDIC-4Cl,BSCl-C1,10.1021/acsami.0c03977,0.564,4.9,33.9,0.9,688.5,755.8,1.52,-5.88,-3.98,506.5,533.5,1.87,-5.59,-3.34
IDIC-4Cl,BSCl-C2,10.1021/acsami.0c03977,0.865,20.1,71.3,12.4,,,,,,506.5,566.8,1.82,-5.58,-3.39
IDIC-4Cl,BSCl-C3,10.1021/acsami.0c03977,0.87,13.8,67,8.25,,,,,,506,569.7,1.84,-5.55,-3.37
IDIC-4Cl,ZR1,10.1038/s41467-019-13292-1,0.776,18.27,67.96,9.64,,,,-5.91,-4.1,,,,,
IDIC-4F,H11,10.1002/aenm.202001589,0.842,18.2,68.2,10.4,,,,,,,,,-5.27,-3.45
IDIC-4F,H13,10.1002/aenm.202001589,0.939,17.3,63.2,10.3,,,,,,,,,-5.43,-3.39
IDIC-4F,H14,10.1002/aenm.202001589,0.943,18.3,70.2,12.1,,,,,,,,,-5.46,-3.47
IDIC8-F,DRCN5T,10.1021/acsaem.8b00205,0.864,15.21,64.1,8.42,,,,-5.51,-3.82,,,,-5.22,-3.41
IDIC8-H,DRCN5T,10.1021/acsaem.8b00205,0.952,13.44,62.5,8,,,,-5.52,-3.76,,,,,
IDIC8-M,DRCN5T,10.1021/acsaem.8b00205,1.002,10.36,60.7,6.31,,,,-5.51,-3.72,,,,,
IDIC-PhC6,PBDB-T,10.1002/adma.201807832,0.869,12.2,57.9,6.14,654,682,1.71,-5.72,-3.86,,,,-5.28,-3.48
IDSe-T-IC,J51,10.1039/C6EE00315J,0.91,15.2,62,8.58,,,1.52,-5.45,-3.79,,,,-5.29,-3.3
IDST-4F,PBDB-TF,10.1016/j.nanoen.2020.104861,0.82,24.9,70,14.3,728,791,,-5.59,-4.01,,,,,
IDT(DCV)2,PTB7-Th,10.1021/acsami.6b15707,0.92,8.41,55,3.53,532,538,2.16,-5.81,-3.65,,,,-5.2,-3.59
IDT(TCV)2,PTB7-Th,10.1021/acsami.6b15707,0.49,11.02,53,2.84,602,616,1.86,-6.04,-4.18,,,,,
IDT-2B,PBDB-T,10.1002/adma.201703527,0.89,13.3,53.9,6.42,654,672,1.73,-5.8,-3.84,,,,,
IDT-2BM,PBDTTT-C-T,10.1039/C5TA05901A,0.77,10.1,55.1,4.26,660,688,1.6,-5.6,-3.8,,,,,
IDT-2BM,PTB7-Th,10.1039/C7TC00706J,0.826,9.29,52,3.97,656,690,1.08,-5.4,-3.77,,,,,
IDT-2BR,PTB7-Th,10.1007/s11426-016-0336-6,0.99,13,60,7.7,,,,,,,,,,
IDT-2BR,PTB7-Th,10.1016/j.orgel.2017.02.008,1.02,13.6,59.1,8.3,,636,,-5.52,-3.69,,,,-5.15,-3.44
IDT-2BR,P3HT,10.1039/C5EE02477C,0.84,8.91,68.1,5.12,,636,,-5.52,-3.69,,,,,
IDT-2BR,PTB7-Th,10.1039/C8TC00705E,1.05,14.62,59.9,9.39,,,,,,,,,-5.22,-3.63
IDT-2BR1,PTB7-Th,10.1007/s11426-016-0336-6,0.95,15.2,60,8.7,,,1.61,-5.37,-3.67,,,,,
IDT2-IC,PBDB-T,10.1016/j.orgel.2021.106329,0.94,13.23,65.71,8.18,710,715,1.5,-5.28,-3.91,,,,-5.25,-3.48
IDT2-IC-4Cl,PBDB-T,10.1016/j.orgel.2021.106329,0.81,22.22,69.81,12.53,739,779,1.4,-5.34,-3.95,,,,,
IDT-2O,PBDB-T,10.1002/adma.201703527,0.86,15.64,72.3,9.68,668,706,1.64,-5.73,-3.85,,,,,
IDT-2PDI,P3HT,10.1002/aenm.201400420,0.7,5.58,67,2.61,,,,-5.53,-3.83,,,,-4.76,-2.74
IDT2Se,PBDB-T,10.1039/C8TA00783G,0.89,17.49,60.8,9.36,722,747,1.45,-5.41,-3.87,,,,-5.33,-2.92
IDT2Se-4F,PBDB-T,10.1039/C8TA00783G,0.79,21.49,65.9,11.19,737,789,1.39,-5.51,-4,,,,,
IDT-3EsT,PBDB-T,10.1021/acsaem.1c02403,0.985,13.49,56,7.43,683,705,1.55,-5.38,-3.85,,,,-5.31,-3.44
IDT-3EsT-2IC2F,PBDB-T,10.1021/acsaem.1c02403,0.886,14.68,58,7.54,704,759,1.44,-5.38,-3.93,,,,,
IDT-4CN,PBDB-T,10.1021/acs.chemmater.8b02276,0.91,14.66,60.9,8.13,,698,,-5.45,-3.95,,,,-5.33,-3.53
IDT-4EsT-2IC2F,PBDB-T,10.1021/acsaem.1c02403,0.745,13.02,56,5.45,719,738,1.44,-5.35,-3.93,,,,,
IDT6CN-M,PBDB-T,10.1039/C9TA02243K,0.93,16.3,75.9,11.4,,,,,,,,,-5.34,-3.32
IDT6CN-M,PM6,10.1039/C9TA02243K,1.04,16.6,77.1,13.3,,,,,,,,,-5.5,-3.61
IDT6CN-M,PM7,10.1039/C9TA02243K,1.05,16.4,77.5,13.3,,,1.6,-5.6,-3.87,,,,-5.52,-3.57
IDTA,PBDB-T,10.1039/C9TA11752K,0.99,12.4,60,7.4,,,,-5.88,-3.9,,,,-5.05,-3.13
IDT-BC6,PBDB-T,10.1021/jacs.7b00566,0.92,5.63,44,2.3,,592,1.75,-5.55,-3.82,,,,-5.33,-2.92
IDT-BOC6,PBDB-T,10.1021/jacs.7b00566,1.01,17.52,54,9.6,,688,1.63,-5.51,-3.78,,,,,
IDTBR,P3HT,10.1038/nmat4797,0.82,13.9,60,6.3,,,,-5.75,-3.7,,,,-5.1,-3.2
IDTBR,PffBT4T-2DT,10.1039/C6EE02598F,1.07,15,62,9.95,,,,-5.5,-3.9,,,,-5.34,-3.7
IDT-BT-R,PTB7-Th,10.1039/C8TC00705E,1.05,14.62,59.91,9.39,,,,-5.3,-3.59,,,,,
IDTC,PBDB-T,10.1021/acsami.7b10275,0.917,16.56,61.61,9.35,,727,1.51,-5.57,-3.96,,,,,
IDTC-4Cl,PBDB-T,10.1039/C9TC00162J,0.822,19.19,60.2,9.5,,,,-5.5,-3.79,,,,-5.26,-3.63
IDTCF,FTAZ,10.1039/C9QM00314B,0.705,2.1,39.6,0.59,,,,,,,,,,
IDTCR,PTB7-Th,10.1039/C7TC04669C,1.11,11.01,49.9,6.1,603,622,1.76,-5.46,-3.67,,,,-5.24,-3.66
