Repository: hutchisonlab/GA-tandem-OSCs

# GA Pipeline to Design Materials for Tandem Organic Solar Cells

This repository contains the data files and analysis notebooks to support the paper "Designing Efficient Tandem Organic Solar Cells with Machine Learning and Genetic Algorithms."

The PCE prediction model, known as OPEP2, was trained on a dataset containing 1,001 unique donor/acceptor pairs. This dataset can be found here: `OPEP2/filtered_dataset.csv`
The unfiltered dataset containing 1,225 donor/accpetor pairs can be found here: `OPEP2/Experimental_data.csv` 


The OPEP2 ML model to predict PCE can be found here: `OPEP2/Prediction_models/ensemble_rf_ann_mfcounts_standardized_above10_fixed.pkl`

File: OPEP2/Experimental_data.csv (part 2 of 3)
Acceptor,Donor ,DOI,Voc (V),Jsc (mA/cm^2),FF (%),PCE (%),NFA abs max (solutioN),NFA max abs nm (thin film),NFA opt bg,NFA HOMO,NFA LUMO,donor abs solution,donor abs film,donor opt bg,donor HOMO,donor LUMO
IDT-CR,P3HT,10.1039/D0TA09924D,0.66,2.62,49.26,0.99,598,590,1.78,-5.34,-3.44,,,,,
IDT-CT,PTB7-Th,10.1039/D0TA09924D,0.93,11.19,42.32,4.62,639,655,1.63,-5.39,-3.67,,,,,
IDT-EDOT,PBDB-T,10.1039/C8TA08410F,0.86,21.34,62,11.32,753,789,1.41,-5.43,-3.8,,,,-5.23,-3.42
IDT-FBTR,PTB7-Th,10.1021/acsami.8b04541,1.02,15.18,57.55,9.14,,,,,,,,,,
IDTI,PBDB-TF,10.1002/adma.201704051,0.993,13.01,57,7.4,,,,-5.81,-3.94,,,,-5.48,-3.64
IDTIC,PBDB-T,10.1002/adfm.201802895,0.84,12.7,56.3,5.67,,,,-5.85,-3.89,,,,,
IDT-IC,PTB7-Th,10.1039/C6EE00315J,0.83,9.53,40,3.2,646,681,1.72,-5.61,-3.88,,,,-5.22,-3.64
IDT-IC,J61,10.1039/C7TA07049G,0.88,13.7,57.3,6.95,,686,1.72,-5.6,-3.88,,,,,
IDTIDSe-T-IC,J51,10.1016/j.nanoen.2016.07.019,0.91,15.16,58,7.84,,,,-5.41,-3.81,,,,-5.29,-3.3
IDTIDT-IC,PTB7-Th,10.1039/C6EE00315J,0.94,14.49,47.5,6.48,696,721,1.53,-5.42,-3.82,,,,,
IDTN,PBDB-TF,10.1002/adma.201704051,0.94,16.58,78,12.2,,,,-5.79,-3.98,,,,,
IDTN,J71,10.1039/D0TA10953C,0.88,16.7,74.4,10.9,688,732,1.57,-5.81,-3.97,,,,-5.45,-3.32
IDT-N,PBDB-T,10.1039/C7TA06631G,0.79,15.88,71.91,9,,,,,,,,,-5.33,-3.53
IDT-N,PTB7-Th,10.1039/C7TA06631G,0.73,13.02,57.7,5.5,687,727,1.58,-5.74,-4.08,,,,-5.22,-3.64
IDTN-O,J71,10.1039/D0TA10953C,0.91,17.2,77,12.1,686,728,1.59,-5.77,-3.89,,,,,
IDT-NTI-1HH,PBDB-T,10.1021/acs.chemmater.7b03733,1.01,8.07,59,5.05,,,,-5.4,-3.8,,,,-5.3,-3.3
IDT-NTI-2EH,PBDB-T,10.1021/acs.chemmater.7b03733,0.92,14.43,69,9.07,,,,-5.4,-3.9,,,,,
IDTO,PBDB-T,10.1021/acsami.7b10275,0.943,16.25,65.41,10.02,,723,1.53,-5.52,-3.84,,,,,
IDT-OB,PBDB-T,10.1002/adma.201703527,0.88,16.18,71.1,10.12,661,697,1.66,-5.77,-3.87,,,,,
IDTOT2F,PBDB-T,10.1021/acsenergylett.8b00928,0.85,20.87,72,12.79,723,765,1.44,-5.54,-3.94,,,,,
IDTP-4F,PBDB-TF,10.1002/smll.202001942,0.872,22.28,73.7,14.2,,,,,,,,,,
IDT-PDOT,PBDB-T,10.1039/C8TA08410F,0.85,5.26,48.9,2.18,747,776,1.43,-5.39,-3.77,,,,,
IDT-R,P3HT,10.1039/D0TA09924D,0.73,3.73,51.25,1.57,576,583,1.96,-5.44,-3.53,,,,-5,-3
IDT-T,PTB7-Th,10.1039/C7TA05774A,0.84,9.54,50.9,4.08,,,,-5.41,-3.96,,,,-5.42,-3.81
IDTT(TCV)2,PTB7-Th,10.1021/acsami.6b15707,0.66,11.98,50,3.57,691,713,1.52,-5.58,-4.06,,,,,
IDTT-2BM,PTB7-Th,10.1021/acsenergylett.8b00045,0.83,15.8,63,8.4,,,,,,,,,,
IDTT-2BM,PBDTTT-C-T,10.1039/C5TA05901A,0.851,9.87,57.2,4.81,672,714,1.54,-5.5,-3.8,,,,,
IDTT2F,PBDB-T,10.1021/acsenergylett.8b00928,0.81,18.51,59,8.85,716,749,1.46,-5.57,-4.03,,,,,
IDTT2OT,PBDB-T,10.1016/j.synthmet.2021.116880,0.93,12.3,56.7,6.46,717,725,1.51,-5.2,-3.69,,,,-5.27,-3.48
IDTT2OT-2F,PBDB-T,10.1016/j.synthmet.2021.116880,0.88,17.5,65.1,10.04,731,754,1.45,-5.28,-3.83,,,,,
IDTT2OT-4F,PBDB-T,10.1016/j.synthmet.2021.116880,0.86,19.3,62.4,10.4,734,768,1.42,-5.32,-3.9,,,,,
IDTTA,PBDB-T,10.1039/C9TA11752K,0.98,15.8,69,10.8,,,,-5.81,-3.97,,,,,
IDTT-BH,J71,10.1039/C8TA00764K,0.9,17.77,69.1,11.05,710,733,1.54,-5.42,-3.86,,,,-5.4,-3.24
IDTT-BH,PBDB-T,10.1039/C8TA00764K,0.85,16.86,69.2,9.92,,,,,,,,,-5.33,-2.92
IDTT-BH,PDCBT,10.1039/C8TA00764K,0.88,17.15,68.6,10.35,,,,,,,,,-5.31,-3
IDTT-Br-2F,PBDB-T-2Cl,10.1016/j.orgel.2021.106357,0.97,17.4,66.1,11.4,,,,,,,,,-5.51,-3.71
IDTT-Br-2F,PBDB-TF,10.1016/j.orgel.2021.106357,0.94,18.4,68.7,12.1,,,1.58,-5.79,-3.99,,,,-5.47,-3.67
IDTT-C8-TIC,PBT1-C,10.1038/s41467-020-19853-z,0.88,20.3,74.6,13.7,,,,,,,,,,
IDTT-Cl-2F,PBDB-T-2Cl,10.1002/adfm.202102189,0.96,19.2,71.1,13.3,,,1.56,-5.42,-3.92,,,,,
IDTT-Cl-2F,PBDB-TF,10.1002/adfm.202102189,0.94,18.8,70.1,12.7,,,,,,,,,,
IDTT-CR,P3HT,10.1039/D0TA09924D,0.82,5.61,55.06,2.86,610,602,1.74,-5.25,-3.38,,,,,
IDTT-CT,PTB7-Th,10.1039/D0TA09924D,0.93,12.58,50.45,6.13,641,653,1.63,-5.28,-3.65,,,,,
IDTTIC,PBDB-T,10.1002/adfm.201802895,0.919,17.3,70.4,11.2,,,,-5.68,-3.84,,,,-5.33,-3.29
IDTT-M-2F,PBDB-T-2Cl,10.1002/adfm.202102189,0.99,17.3,66.8,11.3,,,1.59,-5.4,-3.87,,,,,
IDTT-M-2F,PBDB-TF,10.1002/adfm.202102189,0.97,17.4,66.1,11.6,,,,,,,,,,
IDT-T-N,PBDB-T,10.1039/C7TA06631G,0.94,14.03,56.11,7.4,,,,,,,,,,
IDT-T-N,PTB7-Th,10.1039/C7TA06631G,0.87,14.67,51.38,6.6,734,755,1.45,-5.58,-4.06,,,,,
IDTT-OB,PBDB-T,10.1002/solr.202100806,0.92,16.29,71.62,10.76,,,,-5.59,-3.87,,,,,
IDTT-OBH,J71,10.1039/C8TA00764K,0.92,14.75,61,8.02,710,733,1.57,-5.41,-3.86,,,,,
IDTT-OBH,PBDB-T,10.1039/C8TA00764K,0.87,17.46,72,10.93,,,,,,,,,,
IDTT-OBH,PDCBT,10.1039/C8TA00764K,0.91,13.97,64.8,8.24,,,,,,,,,,
IDTTP-4F,PBDB-TF,10.1002/smll.202001942,0.876,20.21,71.4,12.64,,,,,,,,,,
IDTT-R,P3HT,10.1039/D0TA09924D,0.78,0.73,48.18,0.43,590,598,1.84,-5.32,-3.49,,,,,
IDTT-T,PTB7-Th,10.1021/acsenergylett.8b00366,1.015,15.7,57,9.1,,,,-5.51,-3.51,,,,,
IDTT-T,PTB7-Th,10.1039/D0TA09924D,0.98,13.71,62.39,8.72,620,625,1.82,-5.51,-3.64,,,,-5.27,-3.55
IDTT-TBTA,PTB7-Th,10.1021/acsami.0c11828,1,13.7,64,8.77,,,1.89,-5.51,-3.72,,,1.58,-5.23,-3.52
IDT-Tz,PBDB-T,10.1039/C7TA05774A,0.88,13.67,70.8,8.52,,,,-5.62,-4.09,,,,,
IDT-Tz,PTB7-Th,10.1039/C7TA05774A,0.8,15.94,65.7,8.38,,,,,,,,,,
IDTzCR,PTB7-Th,10.1039/C7TC04669C,1.04,13.8,60.7,8.71,593,616,1.79,-5.67,-3.77,,,,,
IE-4Cl,PBDB-T,10.1021/acsami.9b10243,0.86,21.49,60,11.1,,,,,,,,,-5.28,-3.48
IE-4Cl,PBDB-TF,10.1021/acsami.9b10243,0.89,17.82,61,9.7,730,775,1.43,-5.54,-4.11,,,,-5.45,-3.65
IE-4F,PBDB-T,10.1021/acsami.9b10243,0.87,21.35,58,10.8,,,,,,,,,,
IE-4F,PBDB-TF,10.1021/acsami.9b10243,0.91,18.23,56,9.3,715,760,1.44,-5.51,-4.07,,,,,
IEIC,PffT2-FTAZ-2DT,10.1002/adma.201502775,1,12.7,62,7.3,,720,1.57,-5.42,-3.82,,620,1.91,-5.28,-3.37
IEIC,PBDTTT-E-T,10.1002/adma.201602642,0.9,11.7,47,4.9,,,,,,,,,,
IEIC,PBDB-T,10.1021/acsami.9b10243,1.02,15.05,48,7.3,,,,,,,,,,
IEIC,PBDB-TF,10.1021/acsami.9b10243,1.11,7.65,45,3.8,700,710,1.57,-5.41,-3.84,,,,,
IEIC,PTB7-Th,10.1039/C4EE03424D,0.97,13.55,48,6.31,,,1.57,-5.42,-3.82,,,,,
IEIC,BDT-2DPP,10.1039/C5TA10424F,0.9,8.24,54,4,,,,-5.42,-3.82,,626,,-5.23,-3.46
IEIC,BDTS-2DPP,10.1039/C5TA10424F,0.94,10.87,59,6.03,,,,,,,624,,-5.28,-3.49
IEICO,PBDTTT-E-T,10.1002/adma.201602642,0.82,17.7,58,8.4,,,1.34,-5.32,-3.95,,,,,
IEICO,PBDTTT-E-T,10.1002/adma.201606340,0.81,17.98,64,9.32,,,,,,,,,,
IEICO,PBDTTT-E-T,10.1021/jacs.7b01493,0.823,18.8,66.7,10.3,,,,-5.32,-3.95,,,,-5.09,-3.22
IEICO-4Cl,J52,10.1002/adma.201703080,0.7,23.8,60.7,10.1,802,887,1.23,-5.56,-4.23,,,,,
IEICO-4Cl,PBDB-T,10.1002/adma.201703080,0.744,20.8,62.5,9.67,,,,,,,,,,
IEICO-4Cl,PTB7-Th,10.1002/adma.201703080,0.727,22.8,62,10.3,,,,,,,,,,
IEICO-4F,PTB7-Th,10.1002/adma.201806616,0.7,27.2,69,13.2,,,,,,,,,,
IEICO-4F,PTB7-Th,10.1002/aenm.201903800,0.69,21.6,64,10.2,,,,,,,,,,
IEICO-4F,PTB7-Th,10.1002/aenm.202000823,0.73,20.1,68,9.9,,,,,,,,,,
IEICO-4F,J52,10.1002/anie.201610944,0.734,21.9,58.5,9.4,,,,,,,,,-5.21,-2.99
IEICO-4F,PBDB-T,10.1021/acsenergylett.8b00928,0.77,20.1,56,8.66,803,869,1.24,-5.44,-4.19,,,,,
IEICO-4F,PBDB-T,10.1039/C8TA08410F,0.77,20.83,51.5,8.29,,,,,,,,,,
IEICO-4F,PBDTTT-EFT,10.1002/anie.201610944,0.739,22.8,59.4,10,,,,,,,,,-5.24,-3.66
IEICS-4F,PTB7-Th,10.1002/aenm.201800529,0.74,20.98,67,10.3,,,1.35,-5.43,-4.08,,,,,
IFBR,PBTA-BO,10.1002/aenm.201602127,1.06,8.34,43.52,3.85,,,,-5.69,-3.64,,,,-5.31,-2.89
IFBR-d,PTzBI,10.1021/acsami.7b12902,0.99,9.4,55.9,5.28,,647,,-5.67,-3.74,,,,,
IFBR-p,PTzBI,10.1021/acsami.7b12902,1,11.6,62.3,7.44,,671,,-5.64,-3.73,,,,,
IffBR,PBTA-BO,10.1021/acs.chemmater.7b02228,1.013,11.77,52.29,6.34,,,,-5.71,-3.77,,,,-5.31,-2.89
IFIC-i-4F,PTB7-Th,10.1016/j.nanoen.2019.06.003,0.66,23.56,65,10.03,,,,-5.42,-3.91,,,,-5.2,-3.63
IHIC,PTB7-Th,10.1002/adma.201701308,0.754,19.01,68.1,9.77,,,,,,,,,,
IHIC2,FTAZ,10.1002/adma.201704713,0.775,15.7,61.2,7.45,,,,-5.69,-3.86,,,,,
IHIC-N,PTB7-Th,10.1021/acs.chemmater.7b04499,0.846,13.5,60.6,6.91,,,,-5.57,-3.8,,,,-5.2,-3.59
I-IDTBTRh,P3HT,10.1039/C8TC04608E,0.86,8.81,71,5.38,618,667,1.65,-5.42,-3.68,,,,,
i-IEICO-2Cl,J52,10.1021/acsaem.1c02608,0.886,19.51,66.7,11.45,709,727,1.57,-5.42,-3.75,,,,-5.21,-2.9
i-IEICO-4Cl,J52,10.1021/acsaem.1c02608,0.857,20.62,68.76,12.16,718,754,1.51,-5.46,-3.82,,,,,
I-ITIC,PTPDBDT,10.1039/C7QM00025A,0.95,14.5,65,8.9,,,,-5.68,-4.14,,,,,
INIC,FTAZ,10.1021/jacs.6b12755,0.957,13.51,57.9,7.7,692,706,1.57,-5.45,-3.88,,,,-5.38,-3.17
INIC1,FTAZ,10.1021/jacs.6b12755,0.929,16.63,64.3,10.1,710,720,1.56,-5.54,-3.97,,,,,
INIC2,FTAZ,10.1021/jacs.6b12755,0.903,17.56,66.8,10.8,704,728,1.52,-5.52,-3.98,,,,,
INIC3,FTAZ,10.1021/jacs.6b12755,0.857,19.44,67.4,11.5,710,744,1.48,-5.52,-4.02,,,,,
INPIC,PBDB-T,10.1002/adma.201707150,0.96,8.55,52.5,4.31,755,779,1.46,-5.36,-3.82,,,,,
INPIC-2F,PBDB-T,10.1021/acsami.0c19700,0.91,15.7,58.6,8.37,767,799,1.41,-5.4,-3.91,,,,-5.31,-3.38
INPIC-4F,PBDB-T,10.1002/adfm.201903269,0.835,18.4,63.2,9.71,769,821,1.39,-5.42,-3.94,,,,-5.33,-3.29
INPIC-4F,PBDB-T,10.1002/adma.201707150,0.85,21.61,71.5,13.13,769,821,1.39,-5.42,-3.94,,,,,
IOIC2,FTAZ,10.1002/adma.201704713,0.9,19.7,69.3,12.3,,,,-5.41,-3.78,,,,-5.38,-3.17
IOIC2,PTB7-Th,10.1021/acs.chemmater.8b01677,0.826,17.2,65.8,9.33,,,,-5.41,-3.78,,,,-5.2,-3.56
IOIC3,PTB7-Th,10.1021/acs.chemmater.8b01677,0.762,22.9,74.9,13.1,,,,-5.38,-3.84,,,,,
IOTIC-2F,PTB7-Th,10.1002/aenm.201801209,0.817,21.9,65,12.1,794,839,1.31,-5.34,-4.06,,,,-5.2,-3.61
IPIC,PBDB-T,10.1021/acsenergylett.9b00147,0.95,7.16,58.6,3.98,761,776,1.44,-5.47,-3.82,,,,-5.33,-3.29
IPIC-4Cl,PBDB-T,10.1021/acsenergylett.9b00147,0.813,22.2,74,13.4,790,855,1.32,-5.51,-3.95,,,,,
IPIC-4F,PBDB-T,10.1021/acsenergylett.9b00147,0.835,19.8,67.1,11.1,776,824,1.38,-5.54,-3.94,,,,,
IPT-2F,PBDB-T,10.1039/C9TA07634D,0.86,22.4,72.4,14,739,775,1.44,-5.51,-3.96,,,,,
IPT-2F,PBDB-T,10.1021/acsami.0c19700,0.86,22.2,73,14,739,775,1.44,-5.51,-3.96,,,,,
IPT2F-Ph,PBDB-T,10.1002/adfm.202006141,0.86,21.18,72.11,13.13,732,769,1.46,-5.57,-4,,,,,
IPT2F-Th,PBDB-T,10.1002/adfm.202006141,0.86,20.44,71.2,12.52,726,759,1.47,-5.58,-4.03,,,,,
IPT2F-TT,PBDB-T,10.1002/adfm.202006141,0.84,22.24,75.06,14.02,724,764,1.45,-5.6,-4,,,,,
IPT-4Cl,PBDB-TF,10.1039/D0TA00651C,0.883,23.18,70.37,14.4,760,819,1.39,-5.58,-4.11,,,,-5.45,-3.65
IPT-4F,PBDB-TF,10.1039/D0TA00651C,0.914,22.08,74.15,14.96,746,795,1.42,-5.57,-4.08,,,,,
IPTBO-4Cl,PBDB-TF,10.1039/D0TA00651C,0.893,23.15,72.57,15,759,817,1.39,-5.64,-4.08,,,,,
IPTBO-4F,PBDB-TF,10.1039/D0TA00651C,0.917,22.08,72.45,14.67,746,800,1.41,-5.57,-4.07,,,,,
IPTT-2F,PBDB-T,10.1039/C9TA07634D,0.874,19.7,66.2,11.4,742,766,1.42,-5.46,-4.04,,,,,
IPTTT-2F,PBDB-T,10.1039/C9TA07634D,0.894,20,69.3,12.3,746,761,1.43,-5.4,-4.07,,,,,
IT-2Cl,PBDB-TF,10.1002/adma.201800868,0.922,19.08,74.8,13.16,,720,1.55,-5.68,-3.99,,,,,
IT-2F,P2F-EHp,10.1038/s41560-018-0263-4,0.891,19.65,74.09,12.96,,,,-5.64,-4.05,,,,-5.38,-3.06
IT-4Cl,PBDB-TF,10.1002/adma.201800868,0.79,22.67,75.2,13.45,,746,1.48,-5.75,-4.09,,,,,
IT-4Cl,PBDB-TF,10.1002/aenm.201900041,0.8,21.3,74.2,12.7,,,,,,,,,,
IT-4Cl,PBDB-T-2Cl,10.1007/s11426-018-9260-2,0.81,22.01,74,13.37,,,,-5.75,-4.09,,,,-5.51,-3.71
IT-4Cl,PBDB-TF,10.1007/s11426-018-9260-2,0.78,22.25,73,12.67,,,,,,,,,-5.47,-3.67
IT-4Cl,PBFTT,10.1039/C9CP01101C,0.76,18.8,73.9,10.7,,,,-5.75,-4.06,,,,-5.47,-3.56
IT-4F,J91,10.1002/adfm.201808828,0.779,18.62,55.4,8.04,,,,,,,,,,
IT-4F,L24,10.1002/adfm.201808828,0.49,7.41,36.3,1.33,,,,-5.7,-4.2,,,,-5.43,-3.48
IT-4F,L68,10.1002/adfm.201808828,0.75,19.5,63.2,9.3,,,,,,,,,-5.51,-3.56
IT-4F,L810,10.1002/adfm.201808828,0.79,20.76,73.5,12.1,,,,,,,,,-5.57,-3.58
IT-4F,PBDB-TF,10.1002/adma.201707170,1.02,15.78,65,10.5,,,,-5.67,-4.15,,,,,
IT-4F,PBDB-T-2Cl,10.1002/adma.201800868,0.86,21.8,77,14.4,,,,,,,,,,
IT-4F,PBDB-TF,10.1002/aenm.201900041,0.87,20,74.4,12.9,,,,,,,,,,
IT-4F,PBDB-T,10.1002/aenm.201901823,0.71,20.13,70.65,10.1,,,,-5.66,-4.14,,,,-5.33,-2.92
IT-4F,PBDB-T-2Cl,10.1007/s11426-018-9260-2,0.89,20.58,78,14.29,,,,,,,,,,
IT-4F,PBDB-TF,10.1007/s11426-018-9260-2,0.86,20.8,76,13.59,,,,,,,,,,
IT-4F,PBDT-3TCO,10.1007/s11426-018-9408-7,0.88,20.94,63.68,11.77,,,,,,,,,,
IT-4F,PBDTSF-TZNT,10.1016/j.isci.2018.12.027,0.93,19.23,74.1,13.25,,,,,,,,,,
IT-4F,PBDTS-TZNT,10.1016/j.isci.2018.12.027,0.88,18.65,68.9,11.31,,,,-5.7,-3.99,,,,,
IT-4F,PDCBT-Cl,10.1016/j.joule.2020.04.014,0.89,17.2,60,9.05,,,,,,,,,,
IT-4F,PBT1-C,10.1016/j.nanoen.2019.01.039,0.79,19.03,70.5,10.9,692,725,1.53,-5.74,-4.11,611,616,1.87,-5.47,-3.46
IT-4F,PBT1-C-2Cl,10.1016/j.nanoen.2019.01.039,0.85,19.04,76,12.7,,,,,,629,629,1.85,-5.59,-3.53
IT-4F,DRTB-T-C4,10.1021/acs.chemmater.8b00287,0.909,18.27,68,11.24,,,,-5.66,-4.14,,,,-5.51,-3.34
IT-4F,J71,10.1021/acs.chemmater.8b05327,0.803,19.58,74.2,11.66,690,726,1.54,-5.63,-4.06,,,,,
IT-4F,PBDE-DFDT,10.1021/acs.chemmater.9b04971,0.865,21.83,75,14.16,,,,,,,,,-5.5,-3.56
IT-4F,PBDE-TT,10.1021/acs.chemmater.9b04971,0.883,19.34,65,11.1,,,,,,,,,-5.49,-3.52
IT-4F,PBT1Cl-Bz,10.1021/acsaem.8b01447,0.71,16.85,63.48,7.6,,,,-5.66,-4.14,581,588,1.93,-5.39,-3.57
IT-4F,PBT2Clas-Bz,10.1021/acsaem.8b01447,0.79,13.43,41.75,4.43,,,,,,569,574,1.97,-5.48,-3.56
IT-4F,PBT2Cls-Bz,10.1021/acsaem.8b01447,0.77,15.55,65.21,7.8,,,,,,580,585,1.96,-5.47,-3.58
IT-4F,PBT4Cl-Bz,10.1021/acsaem.8b01447,0.96,16.42,58.69,9.25,,,,,,571,573,2.01,-5.64,-3.57
IT-4F,PBDB-TF,10.1021/acsami.0c05172,0.858,20.2,78.9,13.7,,,,,,,,,,
IT-4F,PBDB-TF,10.1021/acsenergylett.9b01819,0.811,20.85,71.7,12.12,,,,,,615,622,1.81,-5.56,-3.75
IT-4F,PBDB-TSCl,10.1021/acsenergylett.9b01819,0.834,21.17,74.37,13.13,,,,-5.66,-4.14,608,615,1.81,-5.61,-3.8
IT-4F,PBDB-T-SF,10.1021/jacs.7b02677,0.88,20.88,71,13.1,,,,-5.66,-4.14,,,,-5.4,-3.6
IT-4F,P2,10.1021/jacs.8b02695,0.9,20.73,76,14.2,,,,,,544,548,1.93,-5.5,-3.59
IT-4F,PDTB-EF-T,10.1021/jacs.8b02695,0.9,20.73,76,14.2,,,,,,544,548,1.93,-5.5,-3.59
IT-4F,PTO2,10.1021/jacs.8b12937,0.91,21.5,75,14.7,,,,-5.66,-4.19,,,,-5.59,-3.67
IT-4F,PDCBT-2F,10.1039/C6TA07672F,0.92,18.2,71,11.9,,,,,,,,,,
IT-4F,TPD-3F,10.1039/C7TA10374C,0.911,20.25,76,13.84,,,,,,,,,,
IT-4F,PBN-S,10.1039/C8EE03608J,0.891,21.03,69.9,13.1,,,,-5.66,-4.14,,,,-5.48,-3.52
IT-4F,PBF-SF,10.1039/C8TA05207G,0.8,21.53,60.6,10.51,,,,-5.66,-4.14,,,,-5.46,-3.58
IT-4F,PBT-F,10.1039/C8TA05207G,0.78,21.57,54.5,9.14,,,,,,,,,-5.39,-3.65
IT-4F,PBZ,10.1039/C8TA10662B,0.6,17,63.2,6.4,,,,-5.69,-4.07,,,,-5.18,-3.22
IT-4F,PBZ-Cl,10.1039/C8TA10662B,0.8,17.7,68.3,9.7,,,,,,,,,-5.39,-3.41
IT-4F,PBZ-ClSi,10.1039/C8TA10662B,0.93,19.2,71.5,12.8,,,,,,,,,-5.56,-3.5
IT-4F,PBT-Cl,10.1039/C8TA10923K,0.782,21.03,70,11.6,,,,-5.66,-4.14,,,,-5.51,-3.6
IT-4F,PBT-F,10.1039/C8TA10923K,0.778,21.73,54.5,9.14,,,,,,,,,-5.39,-3.65
IT-4F,PFOPB,10.1039/C8TA11006A,0.89,20.4,64.5,11.7,,,,,,,,,-5.5,-3.64
IT-4F,POPB,10.1039/C8TA11006A,0.72,16.8,51.2,6.2,,,,-5.69,-4.07,,,,-5.38,-3.57
IT-4F,PBDS-TZ,10.1039/C8TA12224E,0.804,20.05,73.1,12.01,,,,-5.66,-4.14,,,,-5.41,-3.46
IT-4F,PDBT-2Cl,10.1039/C9QM00212J,0.99,15.1,42,6.2,,,,,,562,554,1.92,-5.49,-3.59
IT-4F,PDBT-2F,10.1039/C9QM00212J,0.87,20.6,57,10.2,,,,,,576,579,1.82,-5.43,-3.61
IT-4F,PDBT-Cl,10.1039/C9QM00212J,0.82,22.3,69,12.6,,,,,,583,583,1.83,-5.41,-3.56
IT-4F,PDBT-F,10.1039/C9QM00212J,0.81,20.9,59,10,,,,,,577,584,1.81,-5.39,-3.57
IT-4F,F1,10.1039/D0TA00098A,0.933,20.6,70,13.5,,,,,,568,577,1.97,-5.5,-3.53
IT-4F,PBB-Cl,10.1039/D0TA04734A,0.94,21.8,72.5,14.8,,,,,,528,580,2,-5.64,-3.64
IT-4F,PBB-F,10.1039/D0TA04734A,0.92,22.4,71.1,14.7,,,,,,529,579,2,-5.57,-3.57
IT-4F,PBB-H,10.1039/D0TA04734A,0.82,21.5,67.8,12,,,,-5.7,-4.15,572,580,2,-5.47,-3.47
IT-4F,PCE10-2Cl,10.1039/D0TA11203H,0.822,18.13,71.94,10.72,,,,,,,,,-5.5,-3.93
IT-4F,PCE10-2F,10.1039/D0TA11203H,0.785,11.12,42.5,3.71,,,,,,,,,-5.47,-3.9
IT-4F,PCE10-SF,10.1039/D0TA11203H,0.682,8.48,41.5,2.4,,,,-5.66,-4.14,,,,-5.53,-3.76
IT-4F,PM6,10.1039/D0TA11203H,0.841,19.49,71.19,11.33,,,,,,,,,,
IT-4F,J100,10.1039/D0TC03095C,0.85,17.5,46,7.7,,,,,,,,1.95,-5.35,-3
IT-4F,J101,10.1039/D0TC03095C,0.93,18.2,67,11.1,,,,,,,,1.96,-5.47,-2.97
IT-4F,J71,10.1039/D0TC03095C,0.79,19.9,52,8.16,,,,,,,,1.96,-5.31,-2.94
IT-4F,J71-Cl,10.1039/D0TC03095C,0.87,18.41,69,11.1,,,,,,,,1.96,-5.33,-2.98
IT-4F,PCl(3)BDB-T,10.1002/anie.201807865,0.88,0.88,23.74,0.18,,,,,,,,,,
IT-4F,PCl(4)BDB-T,10.1002/anie.201807865,0.84,20.6,71.09,12.33,,,,,,,,,,
IT6-4F,PBTB-TF,10.1039/D0TA03985C,0.9,16.69,72.1,10.8,679,709,1.53,-5.69,-3.99,,,,-5.45,-3.64
ITBC,PBDB-T,10.1021/acsami.9b08462,0.94,19.9,64.51,12.07,664,691,1.59,-5.49,-3.9,,,,,
IT-BN-ICN,PBDB-TF,10.1021/acsaem.1c01872,0.87,17.54,73.23,11.14,,750,1.51,-5.59,-4.08,,,,,
IT-BT-CN,PBDB-TF,10.1021/acsaem.1c01872,1,16.38,62.47,10.2,,712,1.57,-5.53,-3.96,,,,,
ITBTR-C,PBDB-T,10.1021/acsaem.8b00851,0.89,14.94,58.21,8.26,,,,,,,,,,
ITBTR-C6,PBDB-T,10.1021/acsaem.8b00851,0.88,16.3,64.18,9.29,654,711,1.52,-5.3,-3.71,,,,,
ITC-2Cl,PBDB-TF,10.1002/aenm.201900041,0.91,20.1,74.1,13.6,709,746,1.58,-5.58,-4.01,,,,,
ITC6-IC,PBDB-T,10.1002/adfm.201705095,0.97,16.41,73,11.61,677,709,1.6,-5.73,-3.92,,,,,
ITCC,PBDB-T,10.1002/adma.201700254,1.01,15.9,71,11.4,,,,,,,,,,
ITCC-Br,PBDB-T-2Cl,10.1016/j.orgel.2021.106357,1.04,15.9,63.8,10.5,,,,,,,,,,
ITCC-Br,PBDB-TF,10.1016/j.orgel.2021.106357,0.99,16.2,64.9,10.7,,,1.64,-5.74,-3.91,,,,,
ITCC-Cl,PBDB-T-2Cl,10.1002/adfm.202102189,1.04,16.7,65.7,11.4,,,1.66,-5.4,-3.78,,,,,
ITCC-Cl,PBDB-TF,10.1002/adfm.202102189,1.01,17,64.9,11.2,,,,,,,,,,
ITCC-M,PBDB-T-2Cl,10.1002/adfm.202102189,1.19,12.5,58.9,9,,,1.72,-5.35,-3.69,,,,,
ITCC-M,PBDB-TF,10.1002/adfm.202102189,1.16,13.8,58.8,9.3,,,,,,,,,,
ITCC-M,PBDB-T,10.1021/jacs.7b01493,1.03,14.8,66.3,10.1,,,,-5.5,-3.67,,,,-5.33,-3.53
ITCF,J71,10.1021/acs.chemmater.8b05327,0.91,18.48,78.8,13.25,683,718,1.57,-5.59,-3.95,,,,,
ITCPTC,J71,10.1002/adma.201706124,0.896,17.52,74.1,11.63,678,720,1.58,-5.54,-3.45,,,,-5.4,-3.24
ITCPTC,PTBB-m,10.1002/aenm.201802686,0.96,18.11,70.2,12.22,,,,,,,600,1.88,-5.48,-3.42
ITCPTC,PTBB-o,10.1002/aenm.201802686,1,8.43,36.6,3.09,,,,-5.62,-3.96,,656,1.89,-5.52,-3.37
ITCPTC,PTBB-p,10.1002/aenm.201802686,0.91,15.76,65.2,9.36,,,,,,,623,1.84,-5.41,-3.49
ITCPTC,PBDB-TF,10.1002/aenm.201900041,0.95,17.6,73.4,12.3,676,715,1.65,-5.62,-3.96,,,,,
ITCPTC,PBT1-EH,10.1002/solr.201700044,0.95,16.5,75.1,11.8,678,720,1.58,-5.62,-3.96,,,,-5.43,-3.43
ITCPTC,PBDB-TF,10.1021/acsenergylett.0c01364,0.964,17.285,73.8,12.31,,,,-5.65,-3.95,,,,,
ITCT,PBDB-T,10.1016/j.cclet.2017.11.018,0.85,17.88,72.3,11.27,,,,,,,,,,
IT-DM,PBDB-T,10.1002/adma.201602776,0.97,16.48,71,12.5,,,1.63,-5.56,-3.93,,,,-5.33,-3.53
IT-DM,J71,10.1021/acs.chemmater.8b05327,1.015,16.74,70.9,12.05,669,694,1.63,-5.58,-3.82,,,,-5.4,-3.24
IT-DOH,PBDB-T,10.1002/aenm.201903650,0.87,18.04,70,10.4,667,732,1.53,-5.58,-3.93,,,,,
IT-DOH,PBDB-T-2F,10.1002/aenm.201903650,0.96,17.78,73,11,,,,,,,,,,
IT-F,P2F-EHp,10.1038/s41560-018-0263-4,0.959,16.91,61.93,10.06,,,,-5.66,-3.95,,,,,
ITIC,PBDT-NQx,10.1002/adfm.201701491,0.87,16.21,64.6,9.11,,,,-5.48,-3.83,624,632,1.8,-5.24,-3.42
ITIC,PBDTS-NQx,10.1002/adfm.201701491,0.92,17.86,69.8,11.47,,,,,,628,636,1.81,-5.31,-3.46
ITIC,PBDB-T,10.1002/adfm.201705095,0.91,16.27,69,10.21,677,714,1.58,-5.68,-4.01,,,,,
ITIC,PB2T,10.1002/adfm.201706517,0.56,0.08,26,0.01,,,,,,,,,,
ITIC,PBDT-S-2TC,10.1002/adfm.201706517,0.96,16.4,64.3,10.12,,,,-5.51,-3.84,,,,-5.47,-3.58
ITIC,PBDB-T,10.1002/adma.201600281,0.899,16.81,74.2,11.21,,,,-5.51,-3.78,,,,-5.3,-2.92
ITIC,J50,10.1002/adma.201601595,0.71,12.93,53,4.8,,,,,,,,,,
ITIC,J51,10.1002/adma.201601595,0.82,16.47,69,9.26,,,,,,,,,,
ITIC,P3HT,10.1002/adma.201601803,0.52,4.22,56.93,1.25,,,,,,,,,-5.06,-2.76
ITIC,PDCBT,10.1002/adma.201601803,0.94,16.5,65.67,10.16,,,,-5.58,-3.91,,,,-5.31,-3
ITIC,PBQ-0F,10.1002/adma.201604241,0.69,16.16,59.91,6.68,,,,,,,,,,
ITIC,PBQ-4F,10.1002/adma.201604241,0.95,17.87,66.8,11.34,,,,,,,,,,
ITIC,PBQ-QF,10.1002/adma.201604241,0.83,17.16,62.49,8.9,,,,,,,,,,
ITIC,PTzBI,10.1002/adma.201606396,0.87,18.29,64.34,10.24,,,,,,,,,-5.34,-3.46
ITIC,PTzBI-DT,10.1002/adma.201606396,0.91,16.84,31.53,9.43,,,,-5.51,-3.78,,,,-5.39,-3.51
ITIC,PTB7-Th,10.1002/adma.201702547,0.84,15.43,68,8.79,,,,,,,,,,
ITIC,PBDTS-TDZ,10.1002/adma.201703973,1.1,17.78,65.4,12.8,,,,,,,,,-5.39,-2.8
ITIC,PBDT-TDZ,10.1002/adma.201703973,1.01,17.15,67.7,11.72,,,,-5.48,-3.83,,,,-5.35,-2.78
ITIC,PBDB-T,10.1002/adma.201705209,0.89,17,66,10,,,,-5.64,-3.92,,,,,
ITIC,PFBDB-T,10.1002/adma.201705209,0.95,18.5,66,11.71,,,,,,,,,,
ITIC,PBDTS-DTBTO,10.1002/aenm.201600742,0.843,16.6,64.97,9.09,,,,-5.48,-3.83,,,,-5.24,-3.6
ITIC,3MT-Th,10.1002/aenm.201700566,0.95,17.01,60.08,9.73,,,,-5.69,-4.11,,,,-5.42,-3.4
ITIC,J81,10.1002/aenm.201700746,0.95,15.27,73.1,10.6,,,,,,,,,-5.43,-2.98
ITIC,PBDTNO-BDD,10.1002/aenm.201702489,0.87,13.49,60.05,7.05,,,,-5.51,-3.85,,,,-5.27,-3.44
ITIC,PBDTNS-BDD,10.1002/aenm.201702489,0.94,14.86,66.47,9.28,,,,,,,,,-5.35,-3.54
ITIC,PBDB-T,10.1002/aenm.201903650,0.87,14.45,57,7.8,,,,,,,,,,
ITIC,PTIBT,10.1002/ajoc.202000172,0.66,15.19,57,5.72,,576,1.8,-5.41,-3.61,,,,-5.41,-3.61
ITIC,PBZ,10.1002/solr.201700020,0.79,17.2,59,8,,,,,,,,,-5.18,-3.22
ITIC,PFBZ,10.1002/solr.201700020,0.9,18.8,62,10.4,,,,-5.48,-3.83,,,,-5.36,-3.42
ITIC,PBT1-EH,10.1002/solr.201700044,0.99,15.7,63.4,9.8,665,705,1.6,-5.61,-3.93,,,,,
ITIC,PBDT-Se-TAZ,10.1002/solr.201800186,0.81,18.63,66.7,10.07,,,,-5.48,-3.83,583,597,1.92,-5.23,-3.43
ITIC,PBDTS-Se-TAZ,10.1002/solr.201800186,0.84,19.51,75.1,12.31,,,,,,592,602,1.9,-5.29,-3.52
ITIC,PBTA-PS,10.1002/solr.201900005,0.94,18.23,69.19,11.85,,,,,,,,,-5.34,-3.4
ITIC,PBTA-PSF,10.1002/solr.201900005,1.01,18.51,74.4,13.91,,,,,,,,,-5.52,-3.54
ITIC,PBDTSF-TZNT,10.1016/j.isci.2018.12.027,0.98,17.58,70.6,12.16,,,,,,,,,-5.45,-3.41
ITIC,PBDTS-TZNT,10.1016/j.isci.2018.12.027,0.94,16.92,65.7,10.45,,,,-5.55,-3.8,,,,-5.39,-3.3
ITIC,PDCBT-Cl,10.1016/j.joule.2020.04.014,1.02,10.8,65.9,7.25,,,,,,,,,,
ITIC,PffQx-PS,10.1016/j.nanoen.2016.10.008,0.97,14.96,62.9,9.12,,,,,,,,,-5.4,-3.55
ITIC,PffQx-T,10.1016/j.nanoen.2016.10.008,0.87,16.33,59.6,8.47,,,,-5.48,-3.83,,,,-5.36,-3.56
ITIC,PTZ6,10.1016/j.nanoen.2017.03.013,1.01,14.1,72.3,10.3,,,,-5.48,-3.83,,,,-5.36,-3.36
ITIC,PBPD-Th,10.1016/j.nanoen.2017.07.047,1.01,18.1,59,10.8,,,,-5.6,-3.85,,,,-5.42,-3.36
ITIC,J46,10.1016/j.orgel.2018.03.028,0.74,7.38,42.7,2.34,,,,,,,,,,
ITIC,J47,10.1016/j.orgel.2018.03.028,0.96,15.59,60,9.01,,,,,,,,,,
ITIC,P(T4-DPP-M),10.1016/j.orgel.2019.02.020,0.69,6.7,46,2.2,,,,,,,,1.4,-5.4,-4
ITIC,P(T4-iI-M),10.1016/j.orgel.2019.02.020,0.76,7.3,40,2.4,,,,,,,,1.55,-5.5,-3.9
ITIC,P(T4-TPD-M),10.1016/j.orgel.2019.02.020,1,6.8,57,4,,,,,-4.1,,,1.84,-5.6,-3.8
ITIC,PTBTz-2,10.1021/acs.chemmater.7b01650,0.88,20.34,60.5,10.92,,,,-5.63,-3.97,,,,-5.48,-3.52
ITIC,asy-PBDBTN,10.1021/acs.chemmater.7b02495,0.942,16.81,66.3,10.5,,,,-5.6,-3.93,,,,-5.41,-3.58
ITIC,PBDB-T,10.1021/acs.chemmater.7b02853,0.92,16.1,71,10.6,,,,,,,,,,
ITIC,PTB7-Th,10.1021/acs.chemmater.7b02853,0.82,15.18,57,7.28,,,1.6,-5.43,-3.81,,,,-5.2,-3.59
ITIC,J52,10.1021/acs.jpclett.8b03247,0.803,10.87,43.2,3.78,,,,,,,,1.93,-5.22,
ITIC,J52-2Cl,10.1021/acs.jpclett.8b03247,0.956,17.17,70.2,11.53,,,,,,,,1.94,-5.38,
ITIC,PBDT-DTN,10.1021/acs.macromol.6b02733,0.92,13.8,65,8.3,,,,,,538,572,1.84,-5.37,-3.53
ITIC,PIDT-DTN,10.1021/acs.macromol.6b02733,0.97,3.8,29,1.1,,,,,,544,542,1.89,-5.37,-3.48
ITIC,J62,10.1021/acs.macromol.8b01036,0.915,16.85,70.09,10.81,,,,,,,,1.92,-5.31,-3.08
ITIC,J63,10.1021/acs.macromol.8b01036,0.868,15.72,59.58,8.13,,,,,,,,1.92,-5.28,-3.04
ITIC,J64,10.1021/acs.macromol.8b01036,0.889,15.4,62.71,8.59,,,,-5.48,-3.83,,,1.92,-5.33,-3.09
ITIC,PBCIT,10.1021/acsaem.8b00506,1.01,13.95,60.05,8.46,,,,-5.48,-3.83,691,695,1.64,-5.47,-3.61
ITIC,PBT7-Th,10.1021/acsaem.8b00506,0.82,14.76,57.09,6.91,,,,,,701,705,1.61,-5.27,-3.48
ITIC,HFQx-T,10.1021/acsami.7b03947,0.92,15.59,65,9.4,,,,-5.48,-3.83,604,601,1.76,-5.45,-3.5
ITIC,PBDB-TS,10.1021/acsami.7b11488,0.92,16.63,64.7,9.85,,,,,,,,,,
ITIC,m-PBDTPS-FTAZ,10.1021/acsami.9b07112,0.95,18.76,73.85,13.16,,,,,,567,579,2,-5.4,-3.4
ITIC,p-PBDTPS-FTAZ,10.1021/acsami.9b07112,0.89,18.12,67.37,10.86,,,,-5.6,-3.85,583,589,1.96,-5.32,-3.36
ITIC,PBDB-T,10.1021/acsami.9b08462,0.92,16.75,65.23,10.05,664,705,1.59,-5.61,-4.01,,,,,
ITIC,PTQ10,10.1021/acsami.9b22666,1.03,17.65,60.01,10.9,,,,,,,,,,
ITIC,PBTCl,10.1021/acsenergylett.7b00551,0.91,14.53,58,7.57,,,,-5.51,-3.78,,,,-5.43,-3.55
ITIC,PTB7-Th,10.1021/acsenergylett.7b00551,0.8,14.34,58,6.62,,,,,,,,,-5.29,-3.72
ITIC,PTB7-Th,10.1021/acsenergylett.8b00366,0.825,14.4,66,7.8,,,,-5.47,-3.76,,,,-5.02,-3.44
ITIC,J52,10.1021/jacs.6b01744,0.73,13.11,57.8,5.51,,,,,,,590,1.96,-5.21,-3.08
ITIC,J60,10.1021/jacs.6b01744,0.91,16.33,60.38,8.97,,,,,,,598,1.93,-5.32,-3.08
ITIC,J61,10.1021/jacs.6b01744,0.89,17.43,61.5,9.53,,,,,,,600,1.93,-5.32,-2.99
ITIC,J61,10.1021/jacs.6b09110,0.898,17.97,65.49,10.57,,,1.59,-5.54,-3.84,,,,,
ITIC,PBDB-T,10.1021/jacs.7b01493,0.908,17,37.2,10.4,,,,-5.53,-3.87,,,,,
ITIC,PTFB-O,10.1038/ncomms13094,0.92,15.5,70,10.13,,,,,,,,,,
ITIC,PTFB-P,10.1038/ncomms13094,0.92,12.8,65,7.85,,,,,,,,,,
ITIC,J71,10.1038/ncomms13651,0.94,17.32,69.77,11.41,,,,-5.51,-3.84,,,,-5.4,-3.24
ITIC,P2F-EH,10.1038/s41560-018-0263-4,0.983,12.4,50.48,6.13,,,,-5.64,-3.89,,,,-5.36,-3.04
ITIC,P2F-Ehp,10.1038/s41560-018-0263-4,1.017,13.02,54.79,7.28,,,,,,,,,,
ITIC,P2F-EO,10.1038/s41560-018-0263-4,1.013,12.65,52.53,6.73,,,,,,,,,-5.41,-3.08
ITIC,PBT-S-TTz,10.1039/C6TA03288E,0.971,14.93,56.69,8.22,,,,,,597,597,1.95,-5.45,-3.5
ITIC,PBT-TTz,10.1039/C6TA03288E,0.949,11.49,65.68,7.16,,,,,,589,589,1.95,-5.41,-3.46
ITIC,PBDB-T,10.1039/C7TA01554B,0.87,16.11,64,9.05,,,,-5.55,-4,,,,,
ITIC,J52,10.1039/C7TA06476D,0.73,13.1,57.8,5.5,,,,,,,,,,
ITIC,PBFZ-OP,10.1039/C7TA06476D,0.91,18.7,61.8,10.5,,,,-5.6,-3.85,,,,-5.33,-3.01
ITIC,FTAZ,10.1039/C7TA07882J,0.91,16.25,56.5,8.37,,,,,,,,,-5.48,-3.47
ITIC,HTAZ,10.1039/C7TA07882J,0.85,13.09,40.8,4.26,,,,-5.64,-4.04,,,,-5.42,-3.44
ITIC,2D-PBTCl,10.1039/C7TA09837E,0.91,15.79,61.32,8.81,,,,-5.48,-3.83,625,627,1.72,-5.45,-3.6
ITIC,2D-PBTCl2,10.1039/C7TA09837E,0.87,14.52,58.43,7.38,,,,,,593,642,1.66,-5.43,-3.63
ITIC,PTB7-Th,10.1039/C7TA09837E,0.82,14.76,57.09,6.91,,,,,,,,,-5.38,-3.7
ITIC,PBDB-T,10.1039/C7TA10136H,0.83,0.07,35,0.02,679,702,1.58,-5.67,-4.03,,,,,
ITIC,TTFQx-T1,10.1039/C7TA10262C,0.9,16.8,69.24,10.52,,,,-5.48,-3.83,606,652,1.69,-5.31,-3.62
ITIC,PBZ1,10.1039/C7TA11059F,0.74,15.7,49.8,5.8,,,,,,,,,-5.27,-3.06
ITIC,PBZ-m-CF3,10.1039/C7TA11059F,0.94,18.4,60.2,10.4,,,,-5.6,-3.85,,,,-5.49,-3.22
ITIC,PBDTTAZ-NaPh,10.1039/C8TA07134A,0.936,18.21,67.8,11.56,,,,-5.51,-3.84,,,,-5.44,-3.49
ITIC,PBDB-T,10.1039/C8TA12530A,0.87,17.24,63.33,9.53,679,709,1.61,-5.61,-4.02,,,,-5.21,-3.41
ITIC,J101 (actually J100),10.1039/C9TA03272J,0.951,17.7,73.65,12.47,,,,-5.56,-3.79,,,,,
ITIC,PBDD4T,10.1021/acs.macromol.6b00248,0.88,2.04,25,0.45,,,,,,,,,,
ITIC,PBDD4T-2F,10.1021/acs.macromol.6b00248,0.94,15.04,61,8.69,,,,,,,,,,
IT-IC,J71,10.1002/solr.201700107,0.96,14.8,63.6,9,,709,1.59,-5.58,-3.88,,,,,
ITIC-0F,PBDB-TF,10.1021/jacs.8b13653,1,15.1,57.6,8.72,668,708,1.59,-5.7,-4,,,,,
ITIC1,FTAZ,10.1002/adma.201702125,0.921,16.45,56.4,8.54,702,734,1.55,-5.48,-3.84,,,,,
ITIC1,J71,10.1039/C8TA05800H,0.921,15.74,62,8.99,702,734,1.55,-5.48,-3.86,,,,,
ITIC2,FTAZ,10.1002/adma.201702125,0.92,18.63,63,11,714,738,1.53,-5.43,-3.8,,,,,
ITIC-2Cl-beta,PBDB-T2F,10.1021/acs.jpclett.9b01931,0.94,18.47,64.63,11.21,,,,,,,,,,
ITIC-2F,PTB7-Th,10.1002/aenm.201801209,0.748,16.2,80,8.7,687,721,1.56,-5.55,-4.15,,,,,
ITIC-2F,PBDB-TF,10.1021/jacs.8b13653,0.92,17.3,65.7,10.38,676,722,1.56,-5.76,-4.07,,,,,
ITIC3,PTB7-Th,10.1002/adma.201705969,0.763,16.8,63.1,8.09,686,734,1.55,-5.54,-3.9,,,,,
ITIC-3F,PBDB-TF,10.1021/jacs.8b13653,0.89,19.4,66.5,11.44,685,730,1.54,-5.73,-4.12,,,,,
ITIC4,PTB7-Th,10.1021/acs.chemmater.7b04251,0.687,16.66,71.5,8.18,690,730,1.52,-5.77,-3.97,,,,,
ITIC-4F,PTB7-Th,10.1021/acs.jpclett.9b03502,0.663,18.2,74.9,9.03,,,,-5.9,-4.32,,,,-4.98,-3.34
ITIC-4F,PBDB-TF,10.1021/jacs.8b13653,0.83,18.3,68.4,10.39,682,728,1.55,-5.74,-4.15,,,,,
ITIC5,J71,10.1039/C8TA05800H,0.897,18.48,75.5,12.5,718,744,1.53,-5.48,-3.95,,,,,
ITIC-6F,PBDB-TF,10.1021/jacs.8b13653,0.82,21.6,67.4,11.89,695,745,1.51,-5.78,-4.16,,,,-5.66,-3.81
ITIC-C9,PBDB-T,10.1021/acs.chemmater.7b04616,0.87,15.1,68.7,9.01,,,,-5.78,-3.97,,,,-5.52,-3.68
ITIC-C9,PBDB-TF,10.1021/acs.chemmater.7b04616,0.99,14.5,66.6,9.53,,,,,,,,,-5.66,-3.81
ITIC-Cl4,PBDB-T,10.1039/C8TC02701C,0.74,21.5,60,9.6,,,,-5.5,-3.9,,,,-5.2,-3
ITIC-F,P104,10.1021/acsaem.9b01726,0.83,15.92,63,8.32,,,,,,651,657,1.59,-5.29,-3.68
ITIC-F,P105,10.1021/acsaem.9b01726,0.91,17.47,67,10.65,,,,,,647,652,1.66,-5.38,-3.62
ITIC-F,T-EHPPD-T-EHBDT,10.1039/D0NJ04573J,0.773,17.2,56,7.39,,,,,,,691,1.79,-5.47,-3.68
ITIC-OE,PBDB-T,10.1039/C7TA10136H,0.85,14.8,67,8.5,671,718,1.58,-5.67,-4.03,,,,,
ITIC-SC2C6,PBDB-ST,10.1021/acsami.7b09915,0.92,15.32,64,9.16,,,,-5.74,-3.86,,,,-5.37,-3.59
ITIC-Th,PffBT4T,10.1002/aenm.201602304,0.858,13.47,57.1,6.6,,,,,,,,,-5.36,-3.71
ITIC-Th,PffBT4T-B,10.1002/aenm.201602304,0.972,15.59,61.8,9.4,,,,-5.66,-3.93,,,,-5.61,-3.58
ITIC-Th,PffBT4T-2DT,10.1002/aenm.201701674,0.85,13.32,56.9,6.6,,,,,,,,,-5.24,-3.59
ITIC-Th,PTB7-Th,10.1002/aenm.201701674,0.8,16.07,67.2,8.5,,,,,,,,,-5.2,-3.56
ITIC-Th,PTFB-O,10.1002/aenm.201701674,0.93,17.1,67.9,10.9,,,,,,,,,-5.36,-3.36
ITIC-Th,PTFB-P,10.1002/aenm.201701674,0.93,15.5,64.5,9.2,,,,-5.66,-3.93,,,,-5.32,-3.33
ITIC-Th,PB24-TTDC,10.1002/solr.201800291,0.902,16.8,68,10.3,,,,-5.66,-3.93,,556,1.91,-5.36,-3.58
ITIC-Th,PB68-3TDC,10.1002/solr.201800291,0.994,12.2,65,7.88,,,,,,,555,1.92,-5.41,-3.57
ITIC-Th,PDBT-T1,10.1021/jacs.6b02004,0.88,16.24,67,9.6,,,,,,,,,-5.36,-3.43
ITIC-Th,PTB7-Th,10.1021/jacs.6b02004,0.8,15.93,68,8.7,,,,-5.66,-3.93,,,,-5.2,-3.56
ITIC-Th,PTFB-O,10.1038/ncomms13094,0.92,17.1,67,10.88,,,,,,,,,,
ITIC-Th,FTAZ,10.1039/C7QM00547D,0.915,15.84,61.26,8.88,668,706,1.6,-5.66,-3.93,,,,,
ITIC-Th1,PDCBT-Cl,10.1016/j.joule.2020.04.014,0.94,18.3,70,12.11,,,,,,,,,,
ITIC-Th1,FTAZ,10.1039/C7QM00547D,0.849,19.33,73.73,12.1,677,728,1.55,-5.74,-4.01,,,,,
ITIC-Th1,PDCBT,10.1021/acs.macromol.9b00793,0.89,16.6,55.2,8.14,,,,,,483,600,1.9,-5.2,-2.9
ITIC-Th1,PDCBT-2Cl,10.1021/acs.macromol.9b00793,0.99,13.54,51.8,6.94,,,,,,486,585,1.95,-5.44,-3
ITIC-Th1,PDCBT-2F,10.1021/acs.macromol.9b00793,0.98,15.32,56.5,8.48,,,,,,501,592,1.92,-5.4,-3.03
ITIC-Th1,PDCBT-Cl,10.1021/acs.macromol.9b00793,0.94,18.5,71.2,12.38,,,,,,491,599,1.91,-5.34,-3.01
ITIC-Th1,PDCBT-F,10.1021/acs.macromol.9b00793,0.93,17.52,66.2,10.85,,,,,,501,594,1.93,-5.32,-2.98
ITIC-Th2,FTAZ,10.1039/C7QM00547D,0.751,17.19,70.07,9.06,680,735,1.54,-5.75,-4.07,,,,,
ITIC-Th3,FTAZ,10.1039/C7QM00547D,0.962,16.34,68.33,10.7,664,698,1.63,-5.67,-3.73,,,,,
IT-M,PBDB-T,10.1002/adma.201602776,0.94,17.44,74,12.05,,,1.6,-5.58,-3.98,,,,,
IT-M,PBDB-TF,10.1002/adma.201707170,0.87,20.38,77,13.7,,,,-5.58,-3.93,,,,-5.54,-3.65
IT-M,FTAZ,10.1002/aenm.202000823,0.95,16.3,64,9.8,,,,,,,,,,
IT-M,PBDB-T,10.1016/j.joule.2018.11.011,0.91,16.3,71.4,11,,,,-5.6,-4,,,,-5.3,-3.5
IT-M,PB2T,10.1039/C6EE03489F,0.56,0.08,26,0.01,,,,,,413,416,2.24,-5.63,-3.63
IT-M,PB3T,10.1039/C6EE03489F,1,18.9,63,11.9,,,,-5.58,-3.96,534,540,1.96,-5.39,-3.37
IT-M,PDCBT-2F,10.1039/C6TA07672F,1.13,10.43,55.7,6.6,,,,-5.56,-3.97,,,,-5.59,-3.69
IT-M,PBDB-BzT,10.1039/C8TA00368H,0.96,17.97,70,12.1,,,,,,,,,,
IT-M,PBDB-T-BO,10.1039/C8TA00368H,0.97,15.77,71,10.78,,,,,,,,,,
IT-M,PDTF-TZNT,10.1016/j.nanoen.2018.08.059,0.8,17.33,72.5,10.05,,,,,,597,617,1.84,-5.24,-3.23
IT-M,PDTH-TZNT,10.1016/j.nanoen.2018.08.059,0.75,10.15,58.1,4.42,,,,-5.58,-3.98,527,541,1.94,-5.16,-3.1
ITN-C9,PBDB-TF,10.1073/pnas.1807535115,0.92,15.68,64.5,9.33,,,,-5.78,-3.92,,,,,
IT-OH,PBDB-T,10.1002/aenm.201903650,0.89,16.71,70,7.8,666,725,1.54,-5.57,-3.92,,,,,
ITOIC,PBDB-T,10.1021/acs.chemmater.8b01319,1.024,15.73,55.1,8.87,,,,,,,,,,
ITOIC-2F,PBDB-T,10.1021/acs.chemmater.8b01319,0.897,21.04,64.5,12.17,,,,,,,,,,
ITOIC-F,PBDB-T,10.1021/acs.chemmater.8b01319,0.946,18.6,60.5,10.65,,,,,,,,,,
IT-OM-1,PBDB-T,10.1002/aenm.201700183,1.01,12.31,51,6.3,650,668,1.67,-5.5,-3.76,,,,,
IT-OM-2,PBDB-T,10.1002/aenm.201700183,0.93,17.53,73,11.9,678,706,1.59,-5.49,-3.86,,,,,
IT-OM-3,PBDB-T,10.1002/aenm.201700183,0.97,16.38,68,10.8,664,686,1.64,-5.52,-3.8,,,,,
IT-OM-4,PBDB-T,10.1002/aenm.201700183,0.96,14.69,56,7.9,676,688,1.63,-5.49,-3.81,,,,,
ITOTIC-2F,PTB7-Th,10.1002/aenm.201801209,0.785,7,61,3.7,791,809,1.32,-5.22,-4.11,,,,,
ITTC,HFQx-T,10.1039/C7TA02486J,0.88,16.49,71,10.4,,707,1.61,-5.49,-3.85,,,,-5.45,-3.5
ITTIC,PBDB-T,10.1039/C7TA01554B,0.92,15.93,62,9.12,,,,-5.28,-3.82,,,,-5.26,-3.46
ITzN-C9,PBDB-TF,10.1073/pnas.1807535115,1.05,14.12,63.9,9.51,,,,-5.62,-3.78,,,,-5.58,-3.73
IUIC,PTB7-Th,10.1021/acs.chemmater.7b04251,0.796,21.74,64.9,11.2,772,788,1.41,-5.45,-3.87,,,,,
IXIC,PBDB-T,10.1002/aenm.201801203,0.82,20.9,65.4,11.3,751.5,799.5,1.35,-5.13,-3.78,,,,,
IXIC-2Cl,PBDB-T,10.1002/aenm.201801203,0.73,23.6,70.9,12.2,773.5,939,1.3,-5.2,-3.9,,,,,
IXIC-4Cl,PBDB-T,10.1002/aenm.201801203,0.69,22.9,71.2,11.2,789,866,1.25,-5.2,-3.95,,,,,
JC1,P3HT,10.1021/acsami.9b08007,0.48,10.54,56,2.8,723,828,1.3,-5.51,-3.95,,,,-5,-3.1
JC14,P3HT,10.1039/D0TA11306A,0.759,16.04,63,7.72,657,707,1.57,-5.41,-3.63,,,,-5,-3.1
JC2,P3HT,10.1021/acsami.9b08007,0.71,13.96,63,6.24,673,760,1.48,-5.48,-3.73,,,,,
K12,P3HT,10.1002/aenm.201000024,0.62,2.36,49.8,0.73,,,,-6.2,-3.6,,,,-4.7,-2.7
L8-BO,PBDB-TF,10.1038/s41560-021-00820-x,0.87,25.72,81.5,18.32,,,,-5.68,-3.9,,,,,
L8-BO,PBDB-TF,10.1002/ange.202110550,0.89,26.37,79.94,18.77,,,,,,,,,,
LL2,PBDB-T,10.1002/adfm.202103445,0.84,24.24,72.67,14.75,729,809,1.39,-5.58,-3.88,,,,,
LL2-2Cl,PBDB-T,10.1002/adfm.202103445,0.72,26.66,67.1,12.95,745,835,1.35,-5.64,-4.02,,,,,
LL3,PBDB-T,10.1002/adfm.202103445,0.86,26.97,72.27,16.82,753,823,1.37,-5.48,-3.78,,,,,
LL3-2Cl,PBDB-T,10.1002/adfm.202103445,0.79,26.96,67.7,14.4,766,860,1.32,-5.53,-3.92,,,,,
LL4,PBDB-T,10.1002/adfm.202103445,0.82,26.05,70.87,15.18,730,807,1.39,-5.56,-3.82,,,,,
LL4-2Cl,PBDB-T,10.1002/adfm.202103445,0.71,25.36,66.27,11.97,743,,,-5.62,-3.99,,,,,
M1,PBDB-TF,10.1039/D0TA09351C,1.01,14.59,54.68,8.06,726,774,1.44,-5.48,-3.8,,,,-5.5,-3.6
M2,PBDB-TF,10.1093/nsr/nwaa189,0.88,19.76,63.84,11.16,742,797,1.39,-5.6,-3.96,,,,-5.5,-3.6
M34,PBDB-TF,10.1002/anie.202007907,0.91,23.63,70.66,15.24,741,798,1.39,-5.6,-3.91,,,,-5.5,-3.6
M4,PBDB-TF,10.1039/D0TA09351C,0.88,23.44,71.52,14.75,742,798,1.38,-5.61,-3.97,,,,,
m-4TBC-2F,PBDB-T,10.1002/anie.202010856,0.84,7.9,40,2.63,595,606,1.66,-5.68,-4,,,,-5.23,-3.42
M8,PBDB-TF,10.1002/anie.202007907,0.83,8.36,60.59,4.21,780,854,1.28,-5.49,-3.91,,,,,
m-BTP-C6Ph,PTQ10,10.1007/s11426-021-1114-3,0.841,26.95,78.3,17.74,,,,,,,,,,
m-BTP-C6Ph,PTQ10,10.1039/D0EE03506H,0.883,25.3,79.3,17.7,728,806,1.35,-5.59,-3.86,,,,-5.53,-2.81
m-DTC-2Cl,PTQ10,10.1002/adfm.202102361,0.992,16.67,73.42,12.14,,,,-5.65,-3.89,,,,-5.54,-2.98
MeIC,J71,10.1002/adma.201706124,0.918,18.41,74.2,12.54,674,718,1.58,-5.5,-3.41,,,,,
MeIC,PffBT-DPP,10.1021/acs.chemmater.0c02133,0.78,4.5,58,2,,,,-5.93,-4.1,,,,-5.66,-3.56
m-IDTIDT-FIC,J71,10.1039/C8TA11972D,0.92,18.01,68.3,11.32,,,,,,,,,-5.4,-3.24
m-IDTIDT-FIC,PTB7-Th,10.1039/C8TA11972D,0.8,15.68,66.27,8.27,716,743,1.51,-5.47,-3.94,,,,-5.2,-3.6
m-INPOIC,PBDB-T,10.1002/adfm.201903269,0.846,19,66.1,10.6,773,810,1.41,-5.41,-3.97,,,,,
m-ITIC,J52,10.1002/adma.201703344,0.701,17.16,49.73,5.98,,,,,,,,1.96,-5.17,-2.99
m-ITIC,J91,10.1002/adma.201703344,0.98,18.03,65.5,11.63,,,,,,,,2,-5.5,-3.02
m-ITIC,J81,10.1002/aenm.201700746,0.96,16.48,69.8,11.05,,,,,,,,,,
m-ITIC,J70,10.1002/aenm.201702324,0.92,18.09,69.8,11.62,,,,,,,580,1.99,-5.37,-2.91
m-ITIC,J71,10.1002/aenm.201702324,0.94,18.09,70.6,12.05,,,,,,,580,1.96,-5.4,-3.24
m-ITIC,J72,10.1002/aenm.201702324,0.96,16.35,65,10.23,,,,,,,578,1.98,-5.42,-3.29
m-ITIC,J73,10.1002/aenm.201702324,0.97,16.45,66.9,10.71,,,,,,,576,1.98,-5.46,-2.92
m-ITIC,J74,10.1002/aenm.201702324,0.99,15.89,61.2,9.63,,,,,,,526,1.99,-5.56,-3.06
m-ITIC,2TC-TT-BDTFT,10.1021/acs.macromol.8b02360,1.06,15.25,59.31,9.65,,,,,,,,,-5.45,-3.5
m-ITIC,2T-TCC-BDTFT,10.1021/acs.macromol.8b02360,0.97,16.57,69.37,11.15,,,,-5.52,-3.83,,,,-5.41,-3.53
m-ITIC,J61,10.1021/jacs.6b09110,0.91,18.31,71,11.77,,,1.58,-5.52,-3.82,,,,,
m-ITIC,P-4FP,10.1038/s41427-019-0163-5,0.96,15.72,57.66,8.7,,,,,,,,,-5.54,-3.61
m-ITIC,P-FP,10.1039/D1TA04214A,0.995,14.94,60.55,8.86,,,,-5.52,-3.82,,,,-5.54,-3.61
m-ITIC,P-FT,10.1039/D1TA04214A,0.924,17.64,70.1,11.43,,,,,,,,,-5.48,-3.48
m-ITIC,P-CIT,10.1021/acsami.1c00327,0.92,16.7,71.56,11.04,,,,,,,,,-5.5,-3.55
m-ITIC,P-P,10.1021/acsami.1c00327,0.8,16.25,56.29,7.32,,,,-5.52,-3.82,,,,-5.33,-3.39
m-ITIC-OR-4Cl,BO2FC8,10.1039/C8TA11059J,0.83,20.2,63.3,11,,,,-5.78,-4.05,,,,-5.5,-3.6
m-ITIC-OR-4Cl,BO2FEH,10.1039/C8TA11059J,0.88,14.4,48.5,6.4,,,,,,,,,-5.59,-3.59
m-ITTC,J11,10.1021/acs.chemmater.8b05352,0.935,18.05,73,12.32,688,711,1.61,-5.62,-3.89,543,543,1.96,-5.48,-3.23
m-ITTC,J12,10.1021/acs.chemmater.8b05352,0.943,16.64,55.7,8.74,,,,,,548,545,1.94,-5.51,-3.26
MO-IDIC,PTQ10,10.1038/s41467-019-08508-3,0.969,16.92,68.1,11.16,670,,1.6,-5.69,-3.89,,,,-5.54,-2.98
MO-IDIC-2F,PTQ10,10.1038/s41467-019-08508-3,0.906,19.87,74.8,13.46,677,,1.55,-5.8,-3.93,,,,,
MS-4Cl,PBDB-T,10.1002/cssc.202100592,0.81,20.3,71.2,11.79,742,813,1.37,-5.68,-3.99,,,,-5.33,-3.53
MS-4F,PBDB-T,10.1002/cssc.202100592,0.85,19.61,70.59,11.75,727,800,1.41,-5.63,-3.91,,,,,
N10,P3HT,10.1039/C8CC01779D,0.99,12.08,64,7.65,,,,-5.7,-4.15,,,,-5.2,-3.2
N2200,PBBSB,10.1002/aenm.201703291,0.73,7.81,52,3,,,,-5.6,-4,,,,-5.19,-3.63
N2200,PBFSF,10.1002/aenm.201703291,0.83,11.95,61,6,,,,,,,,,-5.27,-3.72
N2200,PTB7-Th,10.1002/solr.202000148,0.79,14.12,55.34,6.26,,,,-5.9,-3.79,,,,-5.18,-3.16
N2200,PFBZ,10.1039/C8TA05376F,0.9,13.5,67,8.1,,,,-5.73,-4.12,,,,-5.36,-3.42
N3,PBDB-TF,10.1016/j.joule.2019.09.010,0.837,25.81,73.9,15.98,,,,,,,,,,
N3,BTR,10.1021/acsaem.1c02534,0.796,22.1,64.49,11.34,,,,,,,,,,
N3,D18,10.1088/1674-4926/42/1/010502,0.86,27.44,78.5,18.56,,,,,,,,,,
N3_srivani,P3HT,10.1039/C7CC03122J,0.87,8.87,60,4.62,,,,-5.87,-3.9,,,,,
N4,P3HT,10.1039/C7CC03122J,0.91,6.69,58,3.52,,,,-6.05,-3.89,,,,,
N65-2FIC,PBDB-T,10.1021/acsaem.0c00689,0.72,19.11,62,8.51,,,,,,,,,-5.28,-3.48
N65-2FIC,PBDB-TF,10.1021/acsaem.0c00689,0.82,21.49,58,10.19,731,786,1.4,-5.6,-4.03,,,,-5.45,-3.65
N65-IC,PBDB-T,10.1021/acsaem.0c00689,0.87,18.94,55,9.03,,,,,,,,,,
N65-IC,PBDB-TF,10.1021/acsaem.0c00689,0.87,15.07,51,6.67,715,748,1.48,-5.52,-3.89,,,,,
N6b,P3HT,10.1039/C4RA09668A,1.08,2.06,52,1.16,,,,-5.06,-3.71,,,,,
N7,P3HT,10.1039/C6RA01558A,1.17,3.16,62,2.3,,,,-5.56,-3.74,,,,-5.2,-3.2
NAI-FN-NAI(BO),P3HT,10.1021/acsami.6b16395,0.88,9.1,45,3.6,411,426,2.13,-6.07,-3.96,,,,-5.2,-3.2
NBDTP,PBDB-T,10.1002/solr.201700165,0.937,15.72,66.4,10.1,,,,-5.66,-3.79,,,,-5.33,-3.16
N-C11,PBDB-TF,10.1016/j.joule.2019.09.010,0.852,21.47,70.6,12.91,,,,,,,,,,
NCBDT,PBDB-T,10.1002/adma.201704904,0.839,20.33,71,12.12,,,,-5.36,-3.89,,,,,
NCBDT-4Cl,PBDB-T-SF,10.1007/s11426-018-9334-9,0.851,22.35,74.3,14.1,,,,-5.6,-4.02,,,,-5.42,-3.64
NCIC,PBDB-TF,10.1016/j.solmat.2021.111046,0.879,17.53,66.7,10.32,,,,,,,,,,
NDI-3TH,P3HT,10.1002/aenm.201100285,0.82,3.51,52,1.5,,,,-5.5,-4.1,,,,-4.9,-3.1
NDICz-6,P3HT,10.1016/j.dyepig.2019.107677,0.94,13.67,59,7.58,,,,-5.91,-4.19,,,,,
NFBDT,PTB7-Th,10.1002/adma.201707508,0.8,14.59,58,6.74,703,731,1.56,-5.43,-3.88,,,,-5.22,-3.64
NFBDT,PBDB-T,10.1021/jacs.7b01170,0.868,17.85,67.2,10.42,703,731,1.56,-5.4,-3.83,,,,-5.33,-2.92
NFTI,PBDB-T,10.1039/C7QM00585G,0.902,17.82,56,9.02,,,,-5.46,-3.77,,,,,
NIBT,PBDB-T,10.1021/acs.chemmater.9b03329,1.04,17.34,60,10.8,628,660,1.63,-5.38,-3.68,,,,-5.18,-3.37
NIDT,PBDB-T,10.1021/acs.chemmater.9b03329,1.14,13.28,66,10,599,618,1.85,-5.34,-3.58,,,,,
NITI-SeS,PBDB-T,10.1246/bcsj.20200322,0.81,19.11,61,9.52,,,,-5.76,-3.83,,,,,
NITI-Sse,PBDB-T,10.1246/bcsj.20200322,0.91,19.41,70,12.49,,,,-5.76,-3.81,,,,-5.33,-3.53
NITT-BF,PBDB-TF,10.1016/j.cej.2021.130618,0.94,18.08,72.38,12.3,675,713,1.52,-5.75,-4.15,,,,-5.45,-3.65
NITT-ThCl,PBDB-TF,10.1016/j.cej.2021.130618,0.97,16.3,60.62,9.58,692,705,1.55,-5.71,-4.1,,,,,
NITV,PBDB-T,10.1021/acs.chemmater.9b03329,1.12,8.08,53,4.8,567,548,1.78,-5.4,-3.62,,,,,
NNBDT,PBDB-TF,10.1002/adma.201804723,0.86,20.07,69.7,12.03,,,,,,,,,,
NNBDT,PBDB-T,10.1002/aenm.201800424,0.88,18.63,71.7,11.7,,,,-5.46,-3.94,,,,-5.26,-3.63
NOBDT,PTB7-Th,10.1002/adma.201707508,0.77,19.16,70,10.26,744,781,1.39,-5.26,-3.89,,,,,
NoCA-1,J52,10.1002/anie.202106753,0.769,24.69,61.69,11.71,764,822,,-5.45,-3.88,,,,,
NoCA-5,J52,10.1002/anie.202106753,0.814,26.02,69.96,14.82,769,818,,-5.43,-3.83,,,,,
NOCIC,PBDB-TF,10.1016/j.solmat.2021.111046,0.907,16.22,67,9.89,,,,,,,,,,
NTIC,PBDB-T,10.1039/C7TA05809H,0.935,13.55,68.1,8.63,650,694,1.67,-5.58,-3.76,,,,-5.33,-2.92
NTIC-F,PBDB-T,10.1039/C7TA05809H,0.812,15.04,66.3,8.1,657,712,1.66,-5.52,-3.77,,,,,
