Repository: hutchisonlab/GA-tandem-OSCs

# GA Pipeline to Design Materials for Tandem Organic Solar Cells

This repository contains the data files and analysis notebooks to support the paper "Designing Efficient Tandem Organic Solar Cells with Machine Learning and Genetic Algorithms."

The PCE prediction model, known as OPEP2, was trained on a dataset containing 1,001 unique donor/acceptor pairs. This dataset can be found here: `OPEP2/filtered_dataset.csv`
The unfiltered dataset containing 1,225 donor/accpetor pairs can be found here: `OPEP2/Experimental_data.csv` 


The OPEP2 ML model to predict PCE can be found here: `OPEP2/Prediction_models/ensemble_rf_ann_mfcounts_standardized_above10_fixed.pkl`

File: OPEP2/filtered_dataset.csv (part 2 of 15)
Reported Acceptor,Reported Donor ,DOI,Voc (V),Jsc (mA/cm^2),FF (%),PCE (%),acceptor type,acceptor class,core fused ring size,donor,acceptor ID with shortened chains,acc_SMILES,donor ID with shortened chains,don_SMILES
IDTT-OBH,J71,10.1039/C8TA00764K,0.92,14.75,61,8.02,sm,fused,7,,IDTT-OBH,CCOc1ccc(C2(c3ccc(OCC)cc3)c3cc4c(cc3-c3sc5cc(/C=C6\C(=O)c7cc8ccccc8cc7C6=C(C#N)C#N)sc5c32)C(c2ccc(OCC)cc2)(c2ccc(OCC)cc2)c2c-4sc3cc(/C=C4\C(=O)c5cc6ccccc6cc5C4=C(C#N)C#N)sc23)cc1,J71,CCn1nc2c(-c3ccc(C)s3)c(F)c(F)c(-c3ccc(-c4cc5c(-c6ccc([Si](CC)(CC)CC)s6)c6sc(-c7ccc(-c8c(F)c(F)c(-c9ccc(-c%10cc%11c(-c%12ccc([Si](CC)(CC)CC)s%12)c%12sc(-c%13ccc(-c%14c(F)c(F)c(-c%15ccc(-c%16cc%17c(-c%18ccc([Si](CC)(CC)CC)s%18)c%18sc(C)cc%18c(-c%18ccc([Si](CC)(CC)CC)s%18)c%17s%16)s%15)c%15nn(CC)nc%14%15)s%13)cc%12c(-c%12ccc([Si](CC)(CC)CC)s%12)c%11s%10)s9)c9nn(CC)nc89)s7)cc6c(-c6ccc([Si](CC)(CC)CC)s6)c5s4)s3)c2n1
IDTT-OBH,PDCBT,10.1039/C8TA00764K,0.91,13.97,64.8,8.24,sm,fused,7,,IDTT-OBH,CCOc1ccc(C2(c3ccc(OCC)cc3)c3cc4c(cc3-c3sc5cc(/C=C6\C(=O)c7cc8ccccc8cc7C6=C(C#N)C#N)sc5c32)C(c2ccc(OCC)cc2)(c2ccc(OCC)cc2)c2c-4sc3cc(/C=C4\C(=O)c5cc6ccccc6cc5C4=C(C#N)C#N)sc23)cc1,PDCBT,CCOC(=O)c1cc(-c2cc(C(=O)OCC)c(-c3ccc(-c4ccc(-c5sc(-c6cc(C(=O)OCC)c(-c7ccc(-c8ccc(-c9sc(-c%10cc(C(=O)OCC)c(-c%11cccs%11)s%10)cc9C(=O)OCC)s8)s7)s6)cc5C(=O)OCC)s4)s3)s2)sc1-c1cccs1
IDTT-OBH,PBDB-T,10.1039/C8TA00764K,0.87,17.46,72,10.93,sm,fused,7,,IDTT-OBH,CCOc1ccc(C2(c3ccc(OCC)cc3)c3cc4c(cc3-c3sc5cc(/C=C6\C(=O)c7cc8ccccc8cc7C6=C(C#N)C#N)sc5c32)C(c2ccc(OCC)cc2)(c2ccc(OCC)cc2)c2c-4sc3cc(/C=C4\C(=O)c5cc6ccccc6cc5C4=C(C#N)C#N)sc23)cc1,PBDB-T,CCc1ccc(-c2c3cc(-c4ccc(-c5sc(-c6ccc(-c7cc8c(-c9ccc(CC)s9)c9sc(-c%10ccc(-c%11sc(-c%12ccc(-c%13cc%14c(-c%15ccc(CC)s%15)c%15sc(-c%16ccc(-c%17sc(-c%18cccs%18)c%18c%17C(=O)c%17c(CC)sc(CC)c%17C%18=O)s%16)cc%15c(-c%15ccc(CC)s%15)c%14s%13)s%12)c%12c%11C(=O)c%11c(CC)sc(CC)c%11C%12=O)s%10)cc9c(-c9ccc(CC)s9)c8s7)s6)c6c5C(=O)c5c(CC)sc(CC)c5C6=O)s4)sc3c(-c3ccc(CC)s3)c3ccsc23)s1
IDTT-BH,PDCBT,10.1039/C8TA00764K,0.88,17.15,68.6,10.35,sm,fused,7,,ITN-C9,CCc1ccc(C2(c3ccc(CC)cc3)c3cc4c(cc3-c3sc5cc(/C=C6\C(=O)c7cc8ccccc8cc7C6=C(C#N)C#N)sc5c32)C(c2ccc(CC)cc2)(c2ccc(CC)cc2)c2c-4sc3cc(/C=C4\C(=O)c5cc6ccccc6cc5C4=C(C#N)C#N)sc23)cc1,PDCBT,CCOC(=O)c1cc(-c2cc(C(=O)OCC)c(-c3ccc(-c4ccc(-c5sc(-c6cc(C(=O)OCC)c(-c7ccc(-c8ccc(-c9sc(-c%10cc(C(=O)OCC)c(-c%11cccs%11)s%10)cc9C(=O)OCC)s8)s7)s6)cc5C(=O)OCC)s4)s3)s2)sc1-c1cccs1
IDTT-BH,J71,10.1039/C8TA00764K,0.9,17.77,69.1,11.05,sm,fused,7,,ITN-C9,CCc1ccc(C2(c3ccc(CC)cc3)c3cc4c(cc3-c3sc5cc(/C=C6\C(=O)c7cc8ccccc8cc7C6=C(C#N)C#N)sc5c32)C(c2ccc(CC)cc2)(c2ccc(CC)cc2)c2c-4sc3cc(/C=C4\C(=O)c5cc6ccccc6cc5C4=C(C#N)C#N)sc23)cc1,J71,CCn1nc2c(-c3ccc(C)s3)c(F)c(F)c(-c3ccc(-c4cc5c(-c6ccc([Si](CC)(CC)CC)s6)c6sc(-c7ccc(-c8c(F)c(F)c(-c9ccc(-c%10cc%11c(-c%12ccc([Si](CC)(CC)CC)s%12)c%12sc(-c%13ccc(-c%14c(F)c(F)c(-c%15ccc(-c%16cc%17c(-c%18ccc([Si](CC)(CC)CC)s%18)c%18sc(C)cc%18c(-c%18ccc([Si](CC)(CC)CC)s%18)c%17s%16)s%15)c%15nn(CC)nc%14%15)s%13)cc%12c(-c%12ccc([Si](CC)(CC)CC)s%12)c%11s%10)s9)c9nn(CC)nc89)s7)cc6c(-c6ccc([Si](CC)(CC)CC)s6)c5s4)s3)c2n1
IDTT-BH,PBDB-T,10.1039/C8TA00764K,0.85,16.86,69.2,9.92,sm,fused,7,,ITN-C9,CCc1ccc(C2(c3ccc(CC)cc3)c3cc4c(cc3-c3sc5cc(/C=C6\C(=O)c7cc8ccccc8cc7C6=C(C#N)C#N)sc5c32)C(c2ccc(CC)cc2)(c2ccc(CC)cc2)c2c-4sc3cc(/C=C4\C(=O)c5cc6ccccc6cc5C4=C(C#N)C#N)sc23)cc1,PBDB-T,CCc1ccc(-c2c3cc(-c4ccc(-c5sc(-c6ccc(-c7cc8c(-c9ccc(CC)s9)c9sc(-c%10ccc(-c%11sc(-c%12ccc(-c%13cc%14c(-c%15ccc(CC)s%15)c%15sc(-c%16ccc(-c%17sc(-c%18cccs%18)c%18c%17C(=O)c%17c(CC)sc(CC)c%17C%18=O)s%16)cc%15c(-c%15ccc(CC)s%15)c%14s%13)s%12)c%12c%11C(=O)c%11c(CC)sc(CC)c%11C%12=O)s%10)cc9c(-c9ccc(CC)s9)c8s7)s6)c6c5C(=O)c5c(CC)sc(CC)c5C6=O)s4)sc3c(-c3ccc(CC)s3)c3ccsc23)s1
BDCPDT-BC,PBDB-T,10.1021/acsami.9b08462,0.92,18.55,63.41,10.82,sm,fused,7,,BDCPDT-BC,CCc1ccc(C2(c3ccc(CC)cc3)c3cc(/C=C4\C(=O)c5c(sc6ccccc56)C4=C(C#N)C#N)sc3-c3sc4cc5c6c(sc5cc4c32)-c2sc(/C=C3\C(=O)c4c(sc5ccccc45)C3=C(C#N)C#N)cc2C6(c2ccc(CC)cc2)c2ccc(CC)cc2)cc1,PBDB-T,CCc1ccc(-c2c3cc(-c4ccc(-c5sc(-c6ccc(-c7cc8c(-c9ccc(CC)s9)c9sc(-c%10ccc(-c%11sc(-c%12ccc(-c%13cc%14c(-c%15ccc(CC)s%15)c%15sc(-c%16ccc(-c%17sc(-c%18cccs%18)c%18c%17C(=O)c%17c(CC)sc(CC)c%17C%18=O)s%16)cc%15c(-c%15ccc(CC)s%15)c%14s%13)s%12)c%12c%11C(=O)c%11c(CC)sc(CC)c%11C%12=O)s%10)cc9c(-c9ccc(CC)s9)c8s7)s6)c6c5C(=O)c5c(CC)sc(CC)c5C6=O)s4)sc3c(-c3ccc(CC)s3)c3ccsc23)s1
DTCC-BC,PBDB-T,10.1021/acsami.9b08462,0.98,17.22,63.62,10.74,sm,fused,7,,DTCC-BC,CCc1ccc(C2(c3ccc(CC)cc3)c3cc4c5cc6c(cc5n(CC)c4cc3-c3sc(/C=C4\C(=O)c5c(sc7ccccc57)C4=C(C#N)C#N)cc32)-c2sc(/C=C3\C(=O)c4c(sc5ccccc45)C3=C(C#N)C#N)cc2C6(c2ccc(CC)cc2)c2ccc(CC)cc2)cc1,PBDB-T,CCc1ccc(-c2c3cc(-c4ccc(-c5sc(-c6ccc(-c7cc8c(-c9ccc(CC)s9)c9sc(-c%10ccc(-c%11sc(-c%12ccc(-c%13cc%14c(-c%15ccc(CC)s%15)c%15sc(-c%16ccc(-c%17sc(-c%18cccs%18)c%18c%17C(=O)c%17c(CC)sc(CC)c%17C%18=O)s%16)cc%15c(-c%15ccc(CC)s%15)c%14s%13)s%12)c%12c%11C(=O)c%11c(CC)sc(CC)c%11C%12=O)s%10)cc9c(-c9ccc(CC)s9)c8s7)s6)c6c5C(=O)c5c(CC)sc(CC)c5C6=O)s4)sc3c(-c3ccc(CC)s3)c3ccsc23)s1
DTCC-IC,PBDB-T,10.1021/acsami.9b08462,0.97,14.26,64.08,9.25,sm,fused,7,,DTCC-IC,CCc1ccc(C2(c3ccc(CC)cc3)c3cc4c5cc6c(cc5n(CC)c4cc3-c3sc(/C=C4\C(=O)c5ccccc5C4=C(C#N)C#N)cc32)-c2sc(/C=C3\C(=O)c4ccccc4C3=C(C#N)C#N)cc2C6(c2ccc(CC)cc2)c2ccc(CC)cc2)cc1,PBDB-T,CCc1ccc(-c2c3cc(-c4ccc(-c5sc(-c6ccc(-c7cc8c(-c9ccc(CC)s9)c9sc(-c%10ccc(-c%11sc(-c%12ccc(-c%13cc%14c(-c%15ccc(CC)s%15)c%15sc(-c%16ccc(-c%17sc(-c%18cccs%18)c%18c%17C(=O)c%17c(CC)sc(CC)c%17C%18=O)s%16)cc%15c(-c%15ccc(CC)s%15)c%14s%13)s%12)c%12c%11C(=O)c%11c(CC)sc(CC)c%11C%12=O)s%10)cc9c(-c9ccc(CC)s9)c8s7)s6)c6c5C(=O)c5c(CC)sc(CC)c5C6=O)s4)sc3c(-c3ccc(CC)s3)c3ccsc23)s1
ITBC,PBDB-T,10.1021/acsami.9b08462,0.94,19.9,64.51,12.07,sm,fused,7,,ITBC,CCc1ccc(C2(c3ccc(CC)cc3)c3cc4c(cc3-c3sc5cc(/C=C6\C(=O)c7c(sc8ccccc78)C6=C(C#N)C#N)sc5c32)C(c2ccc(CC)cc2)(c2ccc(CC)cc2)c2c-4sc3cc(/C=C4\C(=O)c5c(sc6ccccc56)C4=C(C#N)C#N)sc23)cc1,PBDB-T,CCc1ccc(-c2c3cc(-c4ccc(-c5sc(-c6ccc(-c7cc8c(-c9ccc(CC)s9)c9sc(-c%10ccc(-c%11sc(-c%12ccc(-c%13cc%14c(-c%15ccc(CC)s%15)c%15sc(-c%16ccc(-c%17sc(-c%18cccs%18)c%18c%17C(=O)c%17c(CC)sc(CC)c%17C%18=O)s%16)cc%15c(-c%15ccc(CC)s%15)c%14s%13)s%12)c%12c%11C(=O)c%11c(CC)sc(CC)c%11C%12=O)s%10)cc9c(-c9ccc(CC)s9)c8s7)s6)c6c5C(=O)c5c(CC)sc(CC)c5C6=O)s4)sc3c(-c3ccc(CC)s3)c3ccsc23)s1
BDCPDT-FIC,PBDB-T,10.1021/acsenergylett.8b00563,0.7,19.12,60.67,8.12,sm,fused,7,,BDCPDT-FIC,CCc1ccc(C2(c3ccc(CC)cc3)c3cc(/C=C4\C(=O)c5cc(F)c(F)cc5C4=C(C#N)C#N)sc3-c3sc4cc5c6c(sc5cc4c32)-c2sc(/C=C3\C(=O)c4cc(F)c(F)cc4C3=C(C#N)C#N)c(C)c2C6(c2ccc(CC)cc2)c2ccc(CC)cc2C)cc1,PBDB-T,CCc1ccc(-c2c3cc(-c4ccc(-c5sc(-c6ccc(-c7cc8c(-c9ccc(CC)s9)c9sc(-c%10ccc(-c%11sc(-c%12ccc(-c%13cc%14c(-c%15ccc(CC)s%15)c%15sc(-c%16ccc(-c%17sc(-c%18cccs%18)c%18c%17C(=O)c%17c(CC)sc(CC)c%17C%18=O)s%16)cc%15c(-c%15ccc(CC)s%15)c%14s%13)s%12)c%12c%11C(=O)c%11c(CC)sc(CC)c%11C%12=O)s%10)cc9c(-c9ccc(CC)s9)c8s7)s6)c6c5C(=O)c5c(CC)sc(CC)c5C6=O)s4)sc3c(-c3ccc(CC)s3)c3ccsc23)s1
BDCPDT-TTC,PBDB-T,10.1021/acsenergylett.8b00563,0.94,17.72,61.78,10.29,sm,fused,7,,BDCPDT-TTC,CCc1ccc(C2(c3ccc(CC)cc3)c3cc(/C=C4\C(=O)c5c(sc6ccsc56)C4=C(C#N)C#N)sc3-c3sc4cc5c6c(sc5cc4c32)-c2sc(/C=C3\C(=O)c4c(sc5ccsc45)C3=C(C#N)C#N)cc2C6(c2ccc(CC)cc2)c2ccc(CC)cc2)cc1,PBDB-T,CCc1ccc(-c2c3cc(-c4ccc(-c5sc(-c6ccc(-c7cc8c(-c9ccc(CC)s9)c9sc(-c%10ccc(-c%11sc(-c%12ccc(-c%13cc%14c(-c%15ccc(CC)s%15)c%15sc(-c%16ccc(-c%17sc(-c%18cccs%18)c%18c%17C(=O)c%17c(CC)sc(CC)c%17C%18=O)s%16)cc%15c(-c%15ccc(CC)s%15)c%14s%13)s%12)c%12c%11C(=O)c%11c(CC)sc(CC)c%11C%12=O)s%10)cc9c(-c9ccc(CC)s9)c8s7)s6)c6c5C(=O)c5c(CC)sc(CC)c5C6=O)s4)sc3c(-c3ccc(CC)s3)c3ccsc23)s1
UF-Qx-2Cl,J52,10.1016/j.cej.2021.131473,0.76,22.71,63.09,10.81,sm,unfused,3,,UF-Qx-2Cl,CCc1ccc(-c2nc3c(-c4cc5c(s4)-c4sc(/C=C6\C(=O)c7cc(Cl)c(Cl)cc7C6=C(C#N)C#N)cc4C5(CC)CC)ccc(-c4cc5c(s4)-c4sc(/C=C6\C(=O)c7cc(Cl)c(Cl)cc7C6=C(C#N)C#N)cc4C5(CC)CC)c3nc2-c2ccc(CC)cc2)cc1,J51,CCc1ccc(-c2c3cc(-c4ccc(-c5c(F)c(F)c(-c6ccc(-c7cc8c(-c9ccc(CC)s9)c9sc(-c%10ccc(-c%11c(F)c(F)c(-c%12ccc(-c%13cc%14c(-c%15ccc(CC)s%15)c%15sc(-c%16ccc(-c%17c(F)c(F)c(-c%18cccs%18)c%18nn(CC)nc%17%18)s%16)cc%15c(-c%15ccc(CC)s%15)c%14s%13)s%12)c%12nn(CC)nc%11%12)s%10)cc9c(-c9ccc(CC)s9)c8s7)s6)c6nn(CC)nc56)s4)sc3c(-c3ccc(CC)s3)c3ccsc23)s1
UF-Qx-2F,J52,10.1016/j.cej.2021.131473,0.78,21.64,62.12,10.54,sm,unfused,3,,UF-Qx-2F,CCc1ccc(-c2nc3c(-c4cc5c(s4)-c4sc(/C=C6\C(=O)c7cc(F)c(F)cc7C6=C(C#N)C#N)cc4C5(CC)CC)ccc(-c4cc5c(s4)-c4sc(/C=C6\C(=O)c7cc(F)c(F)cc7C6=C(C#N)C#N)cc4C5(CC)CC)c3nc2-c2ccc(CC)cc2)cc1,J51,CCc1ccc(-c2c3cc(-c4ccc(-c5c(F)c(F)c(-c6ccc(-c7cc8c(-c9ccc(CC)s9)c9sc(-c%10ccc(-c%11c(F)c(F)c(-c%12ccc(-c%13cc%14c(-c%15ccc(CC)s%15)c%15sc(-c%16ccc(-c%17c(F)c(F)c(-c%18cccs%18)c%18nn(CC)nc%17%18)s%16)cc%15c(-c%15ccc(CC)s%15)c%14s%13)s%12)c%12nn(CC)nc%11%12)s%10)cc9c(-c9ccc(CC)s9)c8s7)s6)c6nn(CC)nc56)s4)sc3c(-c3ccc(CC)s3)c3ccsc23)s1
ITIC,PTB7-Th,10.1021/acsaem.8b00506,0.82,14.76,57.09,6.91,sm,fused,7,,ITIC,CCc1ccc(C2(c3ccc(CC)cc3)c3cc4c(cc3-c3sc5cc(/C=C6\C(=O)c7ccccc7C6=C(C#N)C#N)sc5c32)C(c2ccc(CC)cc2)(c2ccc(CC)cc2)c2c-4sc3cc(/C=C4\C(=O)c5ccccc5C4=C(C#N)C#N)sc23)cc1,PTB7-Th,CCOC(=O)c1sc2c(-c3cc4c(-c5ccc(CC)s5)c5sc(-c6sc(-c7cc8c(-c9ccc(CC)s9)c9sc(-c%10sc(-c%11cc%12c(-c%13ccc(CC)s%13)c%13sccc%13c(-c%13ccc(CC)s%13)c%12s%11)c%11sc(C(=O)OCC)c(F)c%10%11)cc9c(-c9ccc(CC)s9)c8s7)c7sc(C(=O)OCC)c(F)c67)cc5c(-c5ccc(CC)s5)c4s3)scc2c1F
ITIC,PBCIT,10.1021/acsaem.8b00506,1.01,13.95,60.05,8.46,sm,fused,7,,ITIC,CCc1ccc(C2(c3ccc(CC)cc3)c3cc4c(cc3-c3sc5cc(/C=C6\C(=O)c7ccccc7C6=C(C#N)C#N)sc5c32)C(c2ccc(CC)cc2)(c2ccc(CC)cc2)c2c-4sc3cc(/C=C4\C(=O)c5ccccc5C4=C(C#N)C#N)sc23)cc1,PCE10-2Cl,CCOC(=O)c1sc2c(-c3cc4c(-c5cc(Cl)c(CC)s5)c5sc(-c6sc(-c7cc8c(-c9cc(Cl)c(CC)s9)c9sc(-c%10sc(-c%11cc%12c(-c%13cc(Cl)c(CC)s%13)c%13sccc%13c(-c%13cc(Cl)c(CC)s%13)c%12s%11)c%11sc(C(=O)OCC)c(F)c%10%11)cc9c(-c9cc(Cl)c(CC)s9)c8s7)c7sc(C(=O)OCC)c(F)c67)cc5c(-c5cc(Cl)c(CC)s5)c4s3)scc2c1F
Y6,PBB,10.1021/acs.macromol.0c00405,0.84,4.25,42.36,1.51,sm,y,8,,Y6,CCc1c(/C=C2\C(=O)c3cc(F)c(F)cc3C2=C(C#N)C#N)sc2c1sc1c3c4nsnc4c4c5sc6cc(/C=C7\C(=O)c8cc(F)c(F)cc8C7=C(C#N)C#N)sc6c5n(CC)c4c3n(CC)c21,PBB,CCc1ccc(-c2c3cc(-c4sc(-c5cc6c(-c7ccc(CC)s7)c7sc(-c8sc(-c9cc%10c(-c%11ccc(CC)s%11)c%11sc(-c%12scc%13c%12C(=O)c%12c(CC)sc(CC)c%12C%13=O)cc%11c(-c%11ccc(CC)s%11)c%10s9)c9c8C(=O)c8c(CC)sc(CC)c8C9=O)cc7c(-c7ccc(CC)s7)c6s5)c5c4C(=O)c4c(CC)sc(CC)c4C5=O)sc3c(-c3ccc(CC)s3)c3ccsc23)s1
Y6,PBBSe-H,10.1021/acs.macromol.0c00405,0.65,22.23,56.4,8.17,sm,y,8,,Y6,CCc1c(/C=C2\C(=O)c3cc(F)c(F)cc3C2=C(C#N)C#N)sc2c1sc1c3c4nsnc4c4c5sc6cc(/C=C7\C(=O)c8cc(F)c(F)cc8C7=C(C#N)C#N)sc6c5n(CC)c4c3n(CC)c21,PBBSe-H,CCc1ccc(-c2c3cc(-c4ccc(-c5sc(-c6ccc(-c7cc8c(-c9ccc(CC)s9)c9sc(-c%10ccc(-c%11sc(-c%12ccc(-c%13cc%14c(-c%15ccc(CC)s%15)c%15sc(-c%16ccc(-c%17sc(-c%18ccc[se]%18)c%18c%17C(=O)c%17c(CC)sc(CC)c%17C%18=O)[se]%16)cc%15c(-c%15ccc(CC)s%15)c%14s%13)[se]%12)c%12c%11C(=O)c%11c(CC)sc(CC)c%11C%12=O)[se]%10)cc9c(-c9ccc(CC)s9)c8s7)[se]6)c6c5C(=O)c5c(CC)sc(CC)c5C6=O)[se]4)sc3c(-c3ccc(CC)s3)c3ccsc23)s1
Y6,PBBSe-Cl,10.1021/acs.macromol.0c00405,0.82,24.07,73.16,14.44,sm,y,8,,Y6,CCc1c(/C=C2\C(=O)c3cc(F)c(F)cc3C2=C(C#N)C#N)sc2c1sc1c3c4nsnc4c4c5sc6cc(/C=C7\C(=O)c8cc(F)c(F)cc8C7=C(C#N)C#N)sc6c5n(CC)c4c3n(CC)c21,PBBSe-Cl,CCc1sc(-c2c3cc(-c4ccc(-c5sc(-c6ccc(-c7cc8c(-c9cc(Cl)c(CC)s9)c9sc(-c%10ccc(-c%11sc(-c%12ccc(-c%13cc%14c(-c%15cc(Cl)c(CC)s%15)c%15sc(-c%16ccc(-c%17sc(-c%18ccc[se]%18)c%18c%17C(=O)c%17c(CC)sc(CC)c%17C%18=O)[se]%16)cc%15c(-c%15cc(Cl)c(CC)s%15)c%14s%13)[se]%12)c%12c%11C(=O)c%11c(CC)sc(CC)c%11C%12=O)[se]%10)cc9c(-c9cc(Cl)c(CC)s9)c8s7)[se]6)c6c5C(=O)c5c(CC)sc(CC)c5C6=O)[se]4)sc3c(-c3cc(Cl)c(CC)s3)c3ccsc23)cc1Cl
IT-4F,PBT2Clas-Bz,10.1021/acsaem.8b01447,0.79,13.43,41.75,4.43,sm,fused,7,,IT-4F,CCc1ccc(C2(c3ccc(CC)cc3)c3cc4c(cc3-c3sc5cc(/C=C6\C(=O)c7cc(F)c(F)cc7C6=C(C#N)C#N)sc5c32)C(c2ccc(CC)cc2)(c2ccc(CC)cc2)c2c-4sc3cc(/C=C4\C(=O)c5cc(F)c(F)cc5C4=C(C#N)C#N)sc23)cc1,PBT2Clas-Bz,CCc1ccc(-c2c3ccsc3c(-c3sc(CC)c(Cl)c3Cl)c3cc(-c4ccc(-c5c(F)c(F)c(-c6ccc(-c7cc8c(-c9ccc(CC)s9)c9sc(-c%10ccc(-c%11c(F)c(F)c(-c%12ccc(-c%13cc%14c(-c%15ccc(CC)s%15)c%15sc(-c%16ccc(-c%17c(F)c(F)c(-c%18cccs%18)c%18nn(CC)nc%17%18)s%16)cc%15c(-c%15sc(CC)c(Cl)c%15Cl)c%14s%13)s%12)c%12nn(CC)nc%11%12)s%10)cc9c(-c9sc(CC)c(Cl)c9Cl)c8s7)s6)c6nn(CC)nc56)s4)sc23)s1
IT-4F,PBT4Cl-Bz,10.1021/acsaem.8b01447,0.96,16.42,58.69,9.25,sm,fused,7,,IT-4F,CCc1ccc(C2(c3ccc(CC)cc3)c3cc4c(cc3-c3sc5cc(/C=C6\C(=O)c7cc(F)c(F)cc7C6=C(C#N)C#N)sc5c32)C(c2ccc(CC)cc2)(c2ccc(CC)cc2)c2c-4sc3cc(/C=C4\C(=O)c5cc(F)c(F)cc5C4=C(C#N)C#N)sc23)cc1,PBT4Cl-Bz,CCc1sc(-c2c3cc(-c4ccc(-c5c(F)c(F)c(-c6ccc(-c7cc8c(-c9sc(CC)c(Cl)c9Cl)c9sc(-c%10ccc(-c%11c(F)c(F)c(-c%12ccc(-c%13cc%14c(-c%15sc(CC)c(Cl)c%15Cl)c%15sc(-c%16ccc(-c%17c(F)c(F)c(-c%18cccs%18)c%18nn(CC)nc%17%18)s%16)cc%15c(-c%15sc(CC)c(Cl)c%15Cl)c%14s%13)s%12)c%12nn(CC)nc%11%12)s%10)cc9c(-c9sc(CC)c(Cl)c9Cl)c8s7)s6)c6nn(CC)nc56)s4)sc3c(-c3sc(CC)c(Cl)c3Cl)c3ccsc23)c(Cl)c1Cl
IT-4F,PBT1Cl-Bz,10.1021/acsaem.8b01447,0.71,16.85,63.48,7.6,sm,fused,7,,IT-4F,CCc1ccc(C2(c3ccc(CC)cc3)c3cc4c(cc3-c3sc5cc(/C=C6\C(=O)c7cc(F)c(F)cc7C6=C(C#N)C#N)sc5c32)C(c2ccc(CC)cc2)(c2ccc(CC)cc2)c2c-4sc3cc(/C=C4\C(=O)c5cc(F)c(F)cc5C4=C(C#N)C#N)sc23)cc1,PBT1Cl-Bz,CCc1ccc(-c2c3ccsc3c(-c3cc(Cl)c(CC)s3)c3cc(-c4ccc(-c5c(F)c(F)c(-c6ccc(-c7cc8c(-c9ccc(CC)s9)c9sc(-c%10ccc(-c%11c(F)c(F)c(-c%12ccc(-c%13cc%14c(-c%15ccc(CC)s%15)c%15sc(-c%16ccc(-c%17c(F)c(F)c(-c%18cccs%18)c%18nn(CC)nc%17%18)s%16)cc%15c(-c%15cc(Cl)c(CC)s%15)c%14s%13)s%12)c%12nn(CC)nc%11%12)s%10)cc9c(-c9cc(Cl)c(CC)s9)c8s7)s6)c6nn(CC)nc56)s4)sc23)s1
ITIC,2D-PBTCl2,10.1039/C7TA09837E,0.87,14.52,58.43,7.38,sm,fused,7,,ITIC,CCc1ccc(C2(c3ccc(CC)cc3)c3cc4c(cc3-c3sc5cc(/C=C6\C(=O)c7ccccc7C6=C(C#N)C#N)sc5c32)C(c2ccc(CC)cc2)(c2ccc(CC)cc2)c2c-4sc3cc(/C=C4\C(=O)c5ccccc5C4=C(C#N)C#N)sc23)cc1,2D-PBTCl2,CCOC(=O)c1cc(Cl)c(-c2sc3csc(-c4cc5c(-c6ccc(CC)s6)c6sc(-c7sc(-c8cc9c(-c%10ccc(CC)s%10)c%10sc(-c%11sc(-c%12cc%13c(-c%14ccc(CC)s%14)c%14sccc%14c(-c%14ccc(CC)s%14)c%13s%12)c%12c(Cl)c(-c%13sc(C(=O)OCC)cc%13Cl)sc%11%12)cc%10c(-c%10ccc(CC)s%10)c9s8)c8c(Cl)c(-c9sc(C(=O)OCC)cc9Cl)sc78)cc6c(-c6ccc(CC)s6)c5s4)c3c2Cl)s1
ITIC,2D-PBTCl,10.1039/C7TA09837E,0.91,15.79,61.32,8.81,sm,fused,7,,ITIC,CCc1ccc(C2(c3ccc(CC)cc3)c3cc4c(cc3-c3sc5cc(/C=C6\C(=O)c7ccccc7C6=C(C#N)C#N)sc5c32)C(c2ccc(CC)cc2)(c2ccc(CC)cc2)c2c-4sc3cc(/C=C4\C(=O)c5ccccc5C4=C(C#N)C#N)sc23)cc1,2D-PBTCl,CCOC(=O)c1ccc(-c2sc3csc(-c4cc5c(-c6ccc(CC)s6)c6sc(-c7sc(-c8cc9c(-c%10ccc(CC)s%10)c%10sc(-c%11sc(-c%12cc%13c(-c%14ccc(CC)s%14)c%14sccc%14c(-c%14ccc(CC)s%14)c%13s%12)c%12c(Cl)c(-c%13ccc(C(=O)OCC)s%13)sc%11%12)cc%10c(-c%10ccc(CC)s%10)c9s8)c8c(Cl)c(-c9ccc(C(=O)OCC)s9)sc78)cc6c(-c6ccc(CC)s6)c5s4)c3c2Cl)s1
FNTz-Teh-FA,P3HT,10.1038/s41427-018-0088-4,0.89,5.81,60,3.12,sm,PDI,5,,FNTz-Teh-FA,CCc1cc(-c2c(F)c3c4nsnc4c(-c4cc(CC)c(-c5ccc6c7c(cccc57)-c5cc7c(cc5-6)C(=O)N(CC)C7=O)s4)c(F)c3c3nsnc23)sc1-c1ccc2c3c(cccc13)-c1cc3c(cc1-2)C(=O)N(CC)C3=O,P3HT,CCc1cc(C)sc1-c1sc(-c2cc(CC)c(-c3sc(-c4cc(CC)c(-c5sc(C)cc5CC)s4)cc3CC)s2)cc1CC
NTz-Teh-FA,P3HT,10.1038/s41427-018-0088-4,0.95,2.13,53,1.06,sm,PDI,5,,NTz-Teh-FA,CCc1cc(-c2cc3c(cc(-c4cc(CC)c(-c5ccc6c7c(cccc57)-c5cc7c(cc5-6)C(=O)N(CC)C7=O)s4)c4nsnc43)c3nsnc23)sc1-c1ccc2c3c(cccc13)-c1cc3c(cc1-2)C(=O)N(CC)C3=O,P3HT,CCc1cc(C)sc1-c1sc(-c2cc(CC)c(-c3sc(-c4cc(CC)c(-c5sc(C)cc5CC)s4)cc3CC)s2)cc1CC
BTz-Np,P3HT,10.1002/adfm.201504153,0.94,3.52,46,1.53,sm,unfused,3,,BTz-Np,CCc1cc(-c2ccc(-c3cc(CC)c(C#Cc4ccc5c6c(cccc46)C(=O)N(c4ccc6c(c4)C(CC)(CC)c4ccccc4-6)C5=O)s3)c3nsnc23)sc1C#Cc1ccc2c3c(cccc13)C(=O)N(c1ccc3c(c1)C(CC)(CC)c1ccccc1-3)C2=O,P3HT,CCc1cc(C)sc1-c1sc(-c2cc(CC)c(-c3sc(-c4cc(CC)c(-c5sc(C)cc5CC)s4)cc3CC)s2)cc1CC
NTz-Np,P3HT,10.1002/adfm.201504153,0.9,5.18,60,2.81,sm,PDI,4,,NTz-Np,CCc1cc(-c2cc3c(cc(-c4cc(CC)c(C#Cc5ccc6c7c(cccc57)C(=O)N(c5ccc7c(c5)C(CC)(CC)c5ccccc5-7)C6=O)s4)c4nsnc43)c3nsnc23)sc1C#Cc1ccc2c3c(cccc13)C(=O)N(c1ccc3c(c1)C(CC)(CC)c1ccccc1-3)C2=O,P3HT,CCc1cc(C)sc1-c1sc(-c2cc(CC)c(-c3sc(-c4cc(CC)c(-c5sc(C)cc5CC)s4)cc3CC)s2)cc1CC
BTIC-2Cl-yCF3,PBDB-TF,10.1002/ange.202013053,0.84,25.09,76.99,16.31,sm,y,8,,BTIC-2Cl-yCF3,CCc1c(/C=C2\C(=O)c3cc(C(F)(F)F)ccc3C2=C(C#N)C#N)sc2c1sc1c3c4nsnc4c4c5sc6c(CC)c(/C=C7\C(=O)c8cc(Cl)c(Cl)cc8C7=C(C#N)C#N)sc6c5n(CC)c4c3n(CC)c21,PBDB-TF,CCc1sc(-c2c3cc(-c4ccc(-c5sc(-c6ccc(-c7cc8c(-c9cc(F)c(CC)s9)c9sc(-c%10ccc(-c%11sc(-c%12ccc(-c%13cc%14c(-c%15cc(F)c(CC)s%15)c%15sc(-c%16ccc(-c%17sc(-c%18cccs%18)c%18c%17C(=O)c%17c(CC)sc(CC)c%17C%18=O)s%16)cc%15c(-c%15cc(F)c(CC)s%15)c%14s%13)s%12)c%12c%11C(=O)c%11c(CC)sc(CC)c%11C%12=O)s%10)cc9c(-c9cc(F)c(CC)s9)c8s7)s6)c6c5C(=O)c5c(CC)sc(CC)c5C6=O)s4)sc3c(-c3cc(F)c(CC)s3)c3ccsc23)cc1F
DTTC-4F,PBDB-TF,10.1039/C9TA12605H,0.95,21.66,67.6,13.89,sm,fused,9,,4TC-4F-C8C8,CCc1ccc(C2(c3ccc(CC)cc3)c3cc4c5cc6c(cc5n(CC)c4cc3-c3sc4cc(/C=C5\C(=O)c7cc(F)c(F)cc7C5=C(C#N)C#N)sc4c32)-c2sc3cc(/C=C4\C(=O)c5cc(F)c(F)cc5C4=C(C#N)C#N)sc3c2C6(c2ccc(CC)cc2)c2ccc(CC)cc2)cc1,PBDB-TF,CCc1sc(-c2c3cc(-c4ccc(-c5sc(-c6ccc(-c7cc8c(-c9cc(F)c(CC)s9)c9sc(-c%10ccc(-c%11sc(-c%12ccc(-c%13cc%14c(-c%15cc(F)c(CC)s%15)c%15sc(-c%16ccc(-c%17sc(-c%18cccs%18)c%18c%17C(=O)c%17c(CC)sc(CC)c%17C%18=O)s%16)cc%15c(-c%15cc(F)c(CC)s%15)c%14s%13)s%12)c%12c%11C(=O)c%11c(CC)sc(CC)c%11C%12=O)s%10)cc9c(-c9cc(F)c(CC)s9)c8s7)s6)c6c5C(=O)c5c(CC)sc(CC)c5C6=O)s4)sc3c(-c3cc(F)c(CC)s3)c3ccsc23)cc1F
DTC-4F,PBDB-TF,10.1039/C9TA12605H,0.94,20.2,70.42,13.37,sm,fused,7,,DTC-4F,CCc1ccc(C2(c3ccc(CC)cc3)c3cc4c5cc6c(cc5n(CC)c4cc3-c3sc(/C=C4\C(=O)c5cc(F)c(F)cc5C4=C(C#N)C#N)cc32)-c2sc(/C=C3\C(=O)c4cc(F)c(F)cc4C3=C(C#N)C#N)cc2C6(c2ccc(CC)cc2)c2ccc(CC)cc2)cc1,PBDB-TF,CCc1sc(-c2c3cc(-c4ccc(-c5sc(-c6ccc(-c7cc8c(-c9cc(F)c(CC)s9)c9sc(-c%10ccc(-c%11sc(-c%12ccc(-c%13cc%14c(-c%15cc(F)c(CC)s%15)c%15sc(-c%16ccc(-c%17sc(-c%18cccs%18)c%18c%17C(=O)c%17c(CC)sc(CC)c%17C%18=O)s%16)cc%15c(-c%15cc(F)c(CC)s%15)c%14s%13)s%12)c%12c%11C(=O)c%11c(CC)sc(CC)c%11C%12=O)s%10)cc9c(-c9cc(F)c(CC)s9)c8s7)s6)c6c5C(=O)c5c(CC)sc(CC)c5C6=O)s4)sc3c(-c3cc(F)c(CC)s3)c3ccsc23)cc1F
DTTC-4Cl,PBDB-TF,10.1039/C9TA12605H,0.92,22.64,74.04,15.42,sm,fused,9,,DTTC-4Cl,CCc1ccc(C2(c3ccc(CC)cc3)c3cc4c5cc6c(cc5n(CC)c4cc3-c3sc4cc(/C=C5\C(=O)c7cc(Cl)c(Cl)cc7C5=C(C#N)C#N)sc4c32)-c2sc3cc(/C=C4\C(=O)c5cc(Cl)c(Cl)cc5C4=C(C#N)C#N)sc3c2C6(c2ccc(CC)cc2)c2ccc(CC)cc2)cc1,PBDB-TF,CCc1sc(-c2c3cc(-c4ccc(-c5sc(-c6ccc(-c7cc8c(-c9cc(F)c(CC)s9)c9sc(-c%10ccc(-c%11sc(-c%12ccc(-c%13cc%14c(-c%15cc(F)c(CC)s%15)c%15sc(-c%16ccc(-c%17sc(-c%18cccs%18)c%18c%17C(=O)c%17c(CC)sc(CC)c%17C%18=O)s%16)cc%15c(-c%15cc(F)c(CC)s%15)c%14s%13)s%12)c%12c%11C(=O)c%11c(CC)sc(CC)c%11C%12=O)s%10)cc9c(-c9cc(F)c(CC)s9)c8s7)s6)c6c5C(=O)c5c(CC)sc(CC)c5C6=O)s4)sc3c(-c3cc(F)c(CC)s3)c3ccsc23)cc1F
m-4TBC-2F,PBDB-T,https://doi.org/10.1002/anie.202010856,0.84,7.9,40,2.63,sm,unfused,2,,m-4TBC-2F,CCOc1cc(OCC)cc(-c2cc(-c3ccc(/C=C4\C(=O)c5cc(F)c(F)cc5C4=C(C#N)C#N)s3)sc2-c2sc(-c3ccc(/C=C4\C(=O)c5cc(F)c(F)cc5C4=C(C#N)C#N)s3)cc2-c2cc(OCC)cc(OCC)c2)c1,PBDB-T,CCc1ccc(-c2c3cc(-c4ccc(-c5sc(-c6ccc(-c7cc8c(-c9ccc(CC)s9)c9sc(-c%10ccc(-c%11sc(-c%12ccc(-c%13cc%14c(-c%15ccc(CC)s%15)c%15sc(-c%16ccc(-c%17sc(-c%18cccs%18)c%18c%17C(=O)c%17c(CC)sc(CC)c%17C%18=O)s%16)cc%15c(-c%15ccc(CC)s%15)c%14s%13)s%12)c%12c%11C(=O)c%11c(CC)sc(CC)c%11C%12=O)s%10)cc9c(-c9ccc(CC)s9)c8s7)s6)c6c5C(=O)c5c(CC)sc(CC)c5C6=O)s4)sc3c(-c3ccc(CC)s3)c3ccsc23)s1
o-4TBC-2F,PBDB-T,https://doi.org/10.1002/anie.202010856,0.76,20.48,65.7,10.26,sm,unfused,2,,o-4TBC-4F,CCOc1cccc(OCC)c1-c1cc(-c2ccc(/C=C3\C(=O)c4cc(F)c(F)cc4C3=C(C#N)C#N)s2)sc1-c1sc(-c2ccc(/C=C3\C(=O)c4cc(F)c(F)cc4C3=C(C#N)C#N)s2)cc1-c1c(OCC)cccc1OCC,PBDB-T,CCc1ccc(-c2c3cc(-c4ccc(-c5sc(-c6ccc(-c7cc8c(-c9ccc(CC)s9)c9sc(-c%10ccc(-c%11sc(-c%12ccc(-c%13cc%14c(-c%15ccc(CC)s%15)c%15sc(-c%16ccc(-c%17sc(-c%18cccs%18)c%18c%17C(=O)c%17c(CC)sc(CC)c%17C%18=O)s%16)cc%15c(-c%15ccc(CC)s%15)c%14s%13)s%12)c%12c%11C(=O)c%11c(CC)sc(CC)c%11C%12=O)s%10)cc9c(-c9ccc(CC)s9)c8s7)s6)c6c5C(=O)c5c(CC)sc(CC)c5C6=O)s4)sc3c(-c3ccc(CC)s3)c3ccsc23)s1
IDTN,J71,10.1039/D0TA10953C,0.88,16.7,74.4,10.9,sm,fused,5,,IDTN,CCc1ccc(C2(c3ccc(CC)cc3)c3cc4c(cc3-c3sc(/C=C5\C(=O)c6cc7ccccc7cc6C5=C(C#N)C#N)cc32)C(c2ccc(CC)cc2)(c2ccc(CC)cc2)c2cc(/C=C3\C(=O)c5cc6ccccc6cc5C3=C(C#N)C#N)sc2-4)cc1,J71,CCn1nc2c(-c3ccc(C)s3)c(F)c(F)c(-c3ccc(-c4cc5c(-c6ccc([Si](CC)(CC)CC)s6)c6sc(-c7ccc(-c8c(F)c(F)c(-c9ccc(-c%10cc%11c(-c%12ccc([Si](CC)(CC)CC)s%12)c%12sc(-c%13ccc(-c%14c(F)c(F)c(-c%15ccc(-c%16cc%17c(-c%18ccc([Si](CC)(CC)CC)s%18)c%18sc(C)cc%18c(-c%18ccc([Si](CC)(CC)CC)s%18)c%17s%16)s%15)c%15nn(CC)nc%14%15)s%13)cc%12c(-c%12ccc([Si](CC)(CC)CC)s%12)c%11s%10)s9)c9nn(CC)nc89)s7)cc6c(-c6ccc([Si](CC)(CC)CC)s6)c5s4)s3)c2n1
IDTN-O,J71,10.1039/D0TA10953C,0.91,17.2,77,12.1,sm,fused,5,,IDTN-O,CCOc1c(/C=C2\C(=O)c3cc4ccccc4cc3C2=C(C#N)C#N)sc2c1C(c1ccc(CC)cc1)(c1ccc(CC)cc1)c1cc3c(cc1-2)C(c1ccc(CC)cc1)(c1ccc(CC)cc1)c1c-3sc(/C=C2\C(=O)c3cc4ccccc4cc3C2=C(C#N)C#N)c1OCC,J71,CCn1nc2c(-c3ccc(C)s3)c(F)c(F)c(-c3ccc(-c4cc5c(-c6ccc([Si](CC)(CC)CC)s6)c6sc(-c7ccc(-c8c(F)c(F)c(-c9ccc(-c%10cc%11c(-c%12ccc([Si](CC)(CC)CC)s%12)c%12sc(-c%13ccc(-c%14c(F)c(F)c(-c%15ccc(-c%16cc%17c(-c%18ccc([Si](CC)(CC)CC)s%18)c%18sc(C)cc%18c(-c%18ccc([Si](CC)(CC)CC)s%18)c%17s%16)s%15)c%15nn(CC)nc%14%15)s%13)cc%12c(-c%12ccc([Si](CC)(CC)CC)s%12)c%11s%10)s9)c9nn(CC)nc89)s7)cc6c(-c6ccc([Si](CC)(CC)CC)s6)c5s4)s3)c2n1
Y6-O,PBDB-TF,10.1039/D0TA10953C,0.95,22.4,78,16.6,sm,y,8,,Y6-O,CCOc1c(/C=C2\C(=O)c3cc(F)c(F)cc3C2=C(C#N)C#N)sc2c1sc1c3c4nsnc4c4c5sc6c(OCC)c(/C=C7\C(=O)c8cc(F)c(F)cc8C7=C(C#N)C#N)sc6c5n(CC)c4c3n(CC)c21,PBDB-TF,CCc1sc(-c2c3cc(-c4ccc(-c5sc(-c6ccc(-c7cc8c(-c9cc(F)c(CC)s9)c9sc(-c%10ccc(-c%11sc(-c%12ccc(-c%13cc%14c(-c%15cc(F)c(CC)s%15)c%15sc(-c%16ccc(-c%17sc(-c%18cccs%18)c%18c%17C(=O)c%17c(CC)sc(CC)c%17C%18=O)s%16)cc%15c(-c%15cc(F)c(CC)s%15)c%14s%13)s%12)c%12c%11C(=O)c%11c(CC)sc(CC)c%11C%12=O)s%10)cc9c(-c9cc(F)c(CC)s9)c8s7)s6)c6c5C(=O)c5c(CC)sc(CC)c5C6=O)s4)sc3c(-c3cc(F)c(CC)s3)c3ccsc23)cc1F
O-IDTBR,PfBTAZS,10.1002/aenm.201702427,0.98,16.4,62,10.1,sm,fused,5,,EH-IDTBR,CCN1C(=O)/C(=C/c2ccc(-c3cc4c(s3)-c3cc5c(cc3C4(CC)CC)-c3sc(-c4ccc(/C=C6\SC(=S)N(CC)C6=O)c6nsnc46)cc3C5(CC)CC)c3nsnc23)SC1=S,PfBTAZS,CCc1csc(-c2cc(F)c(-c3cc(CC)c(-c4ccc(-c5c(F)c(F)c(-c6ccc(-c7sc(-c8cc(F)c(-c9cc(CC)c(-c%10ccc(-c%11c(F)c(F)c(-c%12ccc(-c%13sc(-c%14cc(F)c(-c%15cc(CC)c(-c%16ccc(-c%17c(F)c(F)c(-c%18cccs%18)c%18nn(CC)nc%17%18)s%16)s%15)c%15nsnc%14%15)cc%13CC)s%12)c%12nn(CC)nc%11%12)s%10)s9)c9nsnc89)cc7CC)s6)c6nn(CC)nc56)s4)s3)c3nsnc23)c1
O-IDTBR,PfBTAZ,10.1002/aenm.201702427,1,11.7,64,7.5,sm,fused,5,,EH-IDTBR,CCN1C(=O)/C(=C/c2ccc(-c3cc4c(s3)-c3cc5c(cc3C4(CC)CC)-c3sc(-c4ccc(/C=C6\SC(=S)N(CC)C6=O)c6nsnc46)cc3C5(CC)CC)c3nsnc23)SC1=S,PfBTAZ,CCc1csc(-c2c(F)c(F)c(-c3cc(CC)c(-c4ccc(-c5c(F)cc(-c6ccc(-c7sc(-c8c(F)c(F)c(-c9cc(CC)c(-c%10ccc(-c%11c(F)cc(-c%12ccc(-c%13sc(-c%14c(F)c(F)c(-c%15cc(CC)c(-c%16ccc(-c%17c(F)cc(-c%18cccs%18)c%18nsnc%17%18)s%16)s%15)c%15nn(CC)nc%14%15)cc%13CC)s%12)c%12nsnc%11%12)s%10)s9)c9nn(CC)nc89)cc7CC)s6)c6nsnc56)s4)s3)c3nn(CC)nc23)c1
Y6,BTR-Cl,10.1016/j.joule.2019.09.009,0.86,24.17,62.5,13.61,sm,y,8,sm,Y6,CCc1c(/C=C2\C(=O)c3cc(F)c(F)cc3C2=C(C#N)C#N)sc2c1sc1c3c4nsnc4c4c5sc6cc(/C=C7\C(=O)c8cc(F)c(F)cc8C7=C(C#N)C#N)sc6c5n(CC)c4c3n(CC)c21,BTR-Cl,CCc1cc(-c2cc3c(-c4cc(Cl)c(CC)s4)c4sc(-c5cc(CC)c(-c6cc(CC)c(-c7ccc(/C=C8/SC(=S)N(CC)C8=O)s7)s6)s5)cc4c(-c4cc(Cl)c(CC)s4)c3s2)sc1-c1cc(CC)c(-c2ccc(/C=C3\SC(=S)N(CC)C3=O)s2)s1
Y6-1O,PBDB-TF,10.1002/aenm.202003141,0.89,23.2,78.3,16.1,sm,y,8,,Y6-1O,CCOc1c(/C=C2\C(=O)c3cc(F)c(F)cc3C2=C(C#N)C#N)sc2c1sc1c3c4nsnc4c4c5sc6c(CC)c(/C=C7\C(=O)c8cc(F)c(F)cc8C7=C(C#N)C#N)sc6c5n(CC)c4c3n(CC)c21,PBDB-TF,CCc1sc(-c2c3cc(-c4ccc(-c5sc(-c6ccc(-c7cc8c(-c9cc(F)c(CC)s9)c9sc(-c%10ccc(-c%11sc(-c%12ccc(-c%13cc%14c(-c%15cc(F)c(CC)s%15)c%15sc(-c%16ccc(-c%17sc(-c%18cccs%18)c%18c%17C(=O)c%17c(CC)sc(CC)c%17C%18=O)s%16)cc%15c(-c%15cc(F)c(CC)s%15)c%14s%13)s%12)c%12c%11C(=O)c%11c(CC)sc(CC)c%11C%12=O)s%10)cc9c(-c9cc(F)c(CC)s9)c8s7)s6)c6c5C(=O)c5c(CC)sc(CC)c5C6=O)s4)sc3c(-c3cc(F)c(CC)s3)c3ccsc23)cc1F
O-IDTBR,PvBDTTAZ,10.1021/jacs.7b01606,1.08,16.26,63.6,11.6,sm,fused,5,,EH-IDTBR,CCN1C(=O)/C(=C/c2ccc(-c3cc4c(s3)-c3cc5c(cc3C4(CC)CC)-c3sc(-c4ccc(/C=C6\SC(=S)N(CC)C6=O)c6nsnc46)cc3C5(CC)CC)c3nsnc23)SC1=S,PvBDTTAZ,CCc1csc(-c2c3ccsc3c(-c3cc(CC)c(-c4ccc(-c5c(F)c(F)c(-c6ccc(-c7sc(-c8c9ccsc9c(-c9cc(CC)c(-c%10ccc(-c%11c(F)c(F)c(-c%12ccc(-c%13sc(-c%14c%15ccsc%15c(-c%15cc(CC)c(-c%16ccc(-c%17c(F)c(F)c(-c%18cccs%18)c%18nn(CC)nc%17%18)s%16)s%15)c%15ccsc%14%15)cc%13CC)s%12)c%12nn(CC)nc%11%12)s%10)s9)c9ccsc89)cc7CC)s6)c6nn(CC)nc56)s4)s3)c3ccsc23)c1
m-ITIC,2TC_TT_BDTFT,10.1021/acs.macromol.8b02360,1.06,15.25,59.31,9.65,sm,fused,7,,m-ITIC,CCc1cccc(C2(c3cccc(CC)c3)c3cc4c(cc3-c3sc5cc(/C=C6\C(=O)c7ccccc7C6=C(C#N)C#N)sc5c32)C(c2cccc(CC)c2)(c2cccc(CC)c2)c2c-4sc3cc(/C=C4\C(=O)c5ccccc5C4=C(C#N)C#N)sc23)c1,2TC_TT_BDTFT,CCOC(=O)c1ccsc1-c1cc2sc(-c3sc(-c4cc5c(-c6cc(F)c(CC)s6)c6sc(-c7cc(C(=O)OCC)c(-c8cc9sc(-c%10sc(-c%11cc%12c(-c%13cc(F)c(CC)s%13)c%13sc(-c%14cc(C(=O)OCC)c(-c%15cc%16sc(-c%17sc(-c%18cc%19c(-c%20cc(F)c(CC)s%20)c%20sccc%20c(-c%20cc(F)c(CC)s%20)c%19s%18)cc%17C(=O)OCC)cc%16s%15)s%14)cc%13c(-c%13cc(F)c(CC)s%13)c%12s%11)cc%10C(=O)OCC)cc9s8)s7)cc6c(-c6cc(F)c(CC)s6)c5s4)cc3C(=O)OCC)cc2s1
m-ITIC,2T-TTC-BDTFT,10.1021/acs.macromol.8b02360,0.97,16.57,69.37,11.15,sm,fused,7,,m-ITIC,CCc1cccc(C2(c3cccc(CC)c3)c3cc4c(cc3-c3sc5cc(/C=C6\C(=O)c7ccccc7C6=C(C#N)C#N)sc5c32)C(c2cccc(CC)c2)(c2cccc(CC)c2)c2c-4sc3cc(/C=C4\C(=O)c5ccccc5C4=C(C#N)C#N)sc23)c1,2T-TTC-BDTFT,CCOC(=O)c1c(-c2cccs2)sc2c(C(=O)OCC)c(-c3ccc(-c4cc5c(-c6cc(F)c(CC)s6)c6sc(-c7ccc(-c8sc9c(C(=O)OCC)c(-c%10ccc(-c%11cc%12c(-c%13cc(F)c(CC)s%13)c%13sc(-c%14ccc(-c%15sc%16c(C(=O)OCC)c(-c%17ccc(-c%18cc%19c(-c%20cc(F)c(CC)s%20)c%20sccc%20c(-c%20cc(F)c(CC)s%20)c%19s%18)s%17)sc%16c%15C(=O)OCC)s%14)cc%13c(-c%13cc(F)c(CC)s%13)c%12s%11)s%10)sc9c8C(=O)OCC)s7)cc6c(-c6cc(F)c(CC)s6)c5s4)s3)sc12
ACS8,PTB7-Th,10.1039/C8TA11484F,0.75,25.3,69.3,13.2,sm,fused,5,,IEICS-4F,CCSc1cc(/C=C2\C(=O)c3cc(F)c(F)cc3C2=C(C#N)C#N)sc1-c1cc2c(s1)-c1cc3c(cc1C2(c1ccc(CC)cc1)c1ccc(CC)cc1)-c1sc(-c2sc(/C=C4\C(=O)c5cc(F)c(F)cc5C4=C(C#N)C#N)cc2SCC)cc1C3(c1ccc(CC)cc1)c1ccc(CC)cc1,PTB7-Th,CCOC(=O)c1sc2c(-c3cc4c(-c5ccc(CC)s5)c5sc(-c6sc(-c7cc8c(-c9ccc(CC)s9)c9sc(-c%10sc(-c%11cc%12c(-c%13ccc(CC)s%13)c%13sccc%13c(-c%13ccc(CC)s%13)c%12s%11)c%11sc(C(=O)OCC)c(F)c%10%11)cc9c(-c9ccc(CC)s9)c8s7)c7sc(C(=O)OCC)c(F)c67)cc5c(-c5ccc(CC)s5)c4s3)scc2c1F
Y18-1D,P_chen,10.1039/D0SE01343A,0.84,24.53,74,15.25,sm,y,8,,Y18-1D,CCn1nc2c(n1)c1c3c(c4cc(/C=C5\C(=O)c6cc(F)c(F)cc6C5=C(C#N)C#N)ccc4n3CC)n(CC)c1c1c2c2c(c3cc(/C=C4\C(=O)c5cc(F)c(F)cc5C4=C(C#N)C#N)ccc3n2CC)n1CC,P_chen,CCn1c(=O)n(CC)c2cc3c(cc21)c1ccsc1c1sc(-c2ccc(-c4c(F)c(F)c(-c5ccc(-c6cc7c8cc9c(cc8c8cc(-c%10ccc(-c%11c(F)c(F)c(-c%12ccc(-c%13cc%14c%15cc%16c(cc%15c%15cc(-c%17ccc(-c%18c(F)c(F)c(-c%19cccs%19)c%19nsnc%18%19)s%17)sc%15c%14s%13)n(CC)c(=O)n%16CC)s%12)c%12nsnc%11%12)s%10)sc8c7s6)n(CC)c(=O)n9CC)s5)c5nsnc45)s2)cc31
IXIC,PBDB-T,10.1002/aenm.201801203,0.82,20.9,65.4,11.3,sm,fused,8,,6TIC,CCc1ccc(C2(c3ccc(CC)cc3)c3c(sc4cc(/C=C5\C(=O)c6ccccc6C5=C(C#N)C#N)sc34)-c3sc4c5c(sc4c32)-c2sc3cc(/C=C4\C(=O)c6ccccc6C4=C(C#N)C#N)sc3c2C5(c2ccc(CC)cc2)c2ccc(CC)cc2)cc1,PBDB-T,CCc1ccc(-c2c3cc(-c4ccc(-c5sc(-c6ccc(-c7cc8c(-c9ccc(CC)s9)c9sc(-c%10ccc(-c%11sc(-c%12ccc(-c%13cc%14c(-c%15ccc(CC)s%15)c%15sc(-c%16ccc(-c%17sc(-c%18cccs%18)c%18c%17C(=O)c%17c(CC)sc(CC)c%17C%18=O)s%16)cc%15c(-c%15ccc(CC)s%15)c%14s%13)s%12)c%12c%11C(=O)c%11c(CC)sc(CC)c%11C%12=O)s%10)cc9c(-c9ccc(CC)s9)c8s7)s6)c6c5C(=O)c5c(CC)sc(CC)c5C6=O)s4)sc3c(-c3ccc(CC)s3)c3ccsc23)s1
IXIC-2Cl,PBDB-T,10.1002/aenm.201801203,0.73,23.6,70.9,12.2,sm,fused,8,,IXIC-2Cl,CCc1ccc(C2(c3ccc(CC)cc3)c3c(sc4cc(/C=C5\C(=O)c6ccc(Cl)cc6C5=C(C#N)C#N)sc34)-c3sc4c5c(sc4c32)-c2sc3cc(/C=C4\C(=O)c6ccc(Cl)cc6C4=C(C#N)C#N)sc3c2C5(c2ccc(CC)cc2)c2ccc(CC)cc2)cc1,PBDB-T,CCc1ccc(-c2c3cc(-c4ccc(-c5sc(-c6ccc(-c7cc8c(-c9ccc(CC)s9)c9sc(-c%10ccc(-c%11sc(-c%12ccc(-c%13cc%14c(-c%15ccc(CC)s%15)c%15sc(-c%16ccc(-c%17sc(-c%18cccs%18)c%18c%17C(=O)c%17c(CC)sc(CC)c%17C%18=O)s%16)cc%15c(-c%15ccc(CC)s%15)c%14s%13)s%12)c%12c%11C(=O)c%11c(CC)sc(CC)c%11C%12=O)s%10)cc9c(-c9ccc(CC)s9)c8s7)s6)c6c5C(=O)c5c(CC)sc(CC)c5C6=O)s4)sc3c(-c3ccc(CC)s3)c3ccsc23)s1
IXIC-4Cl,PBDB-T,10.1002/aenm.201801203,0.69,22.9,71.2,11.2,sm,fused,8,,IXIC-4Cl,CCc1ccc(C2(c3ccc(CC)cc3)c3c(sc4cc(/C=C5\C(=O)c6cc(Cl)c(Cl)cc6C5=C(C#N)C#N)sc34)-c3sc4c5c(sc4c32)-c2sc3cc(/C=C4\C(=O)c6cc(Cl)c(Cl)cc6C4=C(C#N)C#N)sc3c2C5(c2ccc(CC)cc2)c2ccc(CC)cc2)cc1,PBDB-T,CCc1ccc(-c2c3cc(-c4ccc(-c5sc(-c6ccc(-c7cc8c(-c9ccc(CC)s9)c9sc(-c%10ccc(-c%11sc(-c%12ccc(-c%13cc%14c(-c%15ccc(CC)s%15)c%15sc(-c%16ccc(-c%17sc(-c%18cccs%18)c%18c%17C(=O)c%17c(CC)sc(CC)c%17C%18=O)s%16)cc%15c(-c%15ccc(CC)s%15)c%14s%13)s%12)c%12c%11C(=O)c%11c(CC)sc(CC)c%11C%12=O)s%10)cc9c(-c9ccc(CC)s9)c8s7)s6)c6c5C(=O)c5c(CC)sc(CC)c5C6=O)s4)sc3c(-c3ccc(CC)s3)c3ccsc23)s1
ITIC,m-PBDTPS-FTAZ,10.1021/acsami.9b07112,0.95,18.76,73.85,13.16,sm,fused,7,,ITIC,CCc1ccc(C2(c3ccc(CC)cc3)c3cc4c(cc3-c3sc5cc(/C=C6\C(=O)c7ccccc7C6=C(C#N)C#N)sc5c32)C(c2ccc(CC)cc2)(c2ccc(CC)cc2)c2c-4sc3cc(/C=C4\C(=O)c5ccccc5C4=C(C#N)C#N)sc23)cc1,m-PBDTPS-FTAZ,CCSc1cccc(-c2c3cc(-c4ccc(-c5c(F)c(F)c(-c6ccc(-c7cc8c(-c9cccc(SCC)c9)c9sc(-c%10ccc(-c%11c(F)c(F)c(-c%12ccc(-c%13cc%14c(-c%15cccc(SCC)c%15)c%15sc(-c%16ccc(-c%17c(F)c(F)c(-c%18cccs%18)c%18nn(CC)nc%17%18)s%16)cc%15c(-c%15cccc(SCC)c%15)c%14s%13)s%12)c%12nn(CC)nc%11%12)s%10)cc9c(-c9cccc(SCC)c9)c8s7)s6)c6nn(CC)nc56)s4)sc3c(-c3cccc(SCC)c3)c3ccsc23)c1
ITIC-Th,PffBT4T-B,10.1002/aenm.201602304,0.972,15.59,61.8,9.4,sm,fused,7,,ITIC-Th,CCc1ccc(C2(c3ccc(CC)s3)c3cc4c(cc3-c3sc5cc(/C=C6\C(=O)c7ccccc7C6=C(C#N)C#N)sc5c32)C(c2ccc(CC)s2)(c2ccc(CC)s2)c2c-4sc3cc(/C=C4\C(=O)c5ccccc5C4=C(C#N)C#N)sc23)s1,PffBT4T-B,CCc1csc(-c2c(F)c(F)c(-c3cc(CC)c(-c4ccc(-c5ccc(-c6ccc(-c7sc(-c8c(F)c(F)c(-c9cc(CC)c(-c%10ccc(-c%11ccc(-c%12ccc(-c%13sc(-c%14c(F)c(F)c(-c%15cc(CC)c(-c%16ccc(-c%17ccc(-c%18cccs%18)cc%17)s%16)s%15)c%15nsnc%14%15)cc%13CC)s%12)cc%11)s%10)s9)c9nsnc89)cc7CC)s6)cc5)s4)s3)c3nsnc23)c1
F8IC,PTB7-Th,10.1016/j.joule.2018.11.011,0.67,22.7,69.5,10.9,sm,fused,8,,F8IC,CCc1ccc(C2(c3ccc(CC)cc3)c3c(sc4cc(/C=C5\C(=O)c6cc(F)c(F)cc6C5=C(C#N)C#N)sc34)-c3sc4c5c(sc4c32)-c2sc3cc(/C=C4\C(=O)c6cc(F)c(F)cc6C4=C(C#N)C#N)sc3c2C5(c2ccc(CC)cc2)c2ccc(CC)cc2)cc1,PTB7-Th,CCOC(=O)c1sc2c(-c3cc4c(-c5ccc(CC)s5)c5sc(-c6sc(-c7cc8c(-c9ccc(CC)s9)c9sc(-c%10sc(-c%11cc%12c(-c%13ccc(CC)s%13)c%13sccc%13c(-c%13ccc(CC)s%13)c%12s%11)c%11sc(C(=O)OCC)c(F)c%10%11)cc9c(-c9ccc(CC)s9)c8s7)c7sc(C(=O)OCC)c(F)c67)cc5c(-c5ccc(CC)s5)c4s3)scc2c1F
DTG-IW,PTB7-Th,10.1021/acsaem.0c01097,0.72,19.2,66,9.16,sm,unfused,3,,DTG-IW,CCc1cc(/C=C2\C(=O)c3cc(F)c(F)cc3C2=C(C#N)C#N)sc1-c1cc2c(s1)-c1sc(-c3sc(/C=C4\C(=O)c5cc(F)c(F)cc5C4=C(C#N)C#N)cc3CC)cc1[Ge]2(CC)CC,PTB7-Th,CCOC(=O)c1sc2c(-c3cc4c(-c5ccc(CC)s5)c5sc(-c6sc(-c7cc8c(-c9ccc(CC)s9)c9sc(-c%10sc(-c%11cc%12c(-c%13ccc(CC)s%13)c%13sccc%13c(-c%13ccc(CC)s%13)c%12s%11)c%11sc(C(=O)OCC)c(F)c%10%11)cc9c(-c9ccc(CC)s9)c8s7)c7sc(C(=O)OCC)c(F)c67)cc5c(-c5ccc(CC)s5)c4s3)scc2c1F
IEICO-4Cl,J52,10.1002/adma.201703080,0.7,23.8,60.7,10.1,sm,fused,5,,IEICO-4Cl,CCOc1cc(/C=C2\C(=O)c3cc(Cl)c(Cl)cc3C2=C(C#N)C#N)sc1-c1cc2c(s1)-c1cc3c(cc1C2(c1ccc(CC)cc1)c1ccc(CC)cc1)-c1sc(-c2sc(/C=C4\C(=O)c5cc(Cl)c(Cl)cc5C4=C(C#N)C#N)cc2OCC)cc1C3(c1ccc(CC)cc1)c1ccc(CC)cc1,J51,CCc1ccc(-c2c3cc(-c4ccc(-c5c(F)c(F)c(-c6ccc(-c7cc8c(-c9ccc(CC)s9)c9sc(-c%10ccc(-c%11c(F)c(F)c(-c%12ccc(-c%13cc%14c(-c%15ccc(CC)s%15)c%15sc(-c%16ccc(-c%17c(F)c(F)c(-c%18cccs%18)c%18nn(CC)nc%17%18)s%16)cc%15c(-c%15ccc(CC)s%15)c%14s%13)s%12)c%12nn(CC)nc%11%12)s%10)cc9c(-c9ccc(CC)s9)c8s7)s6)c6nn(CC)nc56)s4)sc3c(-c3ccc(CC)s3)c3ccsc23)s1
IEICO-4Cl,PTB7-Th,10.1002/adma.201703080,0.727,22.8,62,10.3,sm,fused,5,,IEICO-4Cl,CCOc1cc(/C=C2\C(=O)c3cc(Cl)c(Cl)cc3C2=C(C#N)C#N)sc1-c1cc2c(s1)-c1cc3c(cc1C2(c1ccc(CC)cc1)c1ccc(CC)cc1)-c1sc(-c2sc(/C=C4\C(=O)c5cc(Cl)c(Cl)cc5C4=C(C#N)C#N)cc2OCC)cc1C3(c1ccc(CC)cc1)c1ccc(CC)cc1,PTB7-Th,CCOC(=O)c1sc2c(-c3cc4c(-c5ccc(CC)s5)c5sc(-c6sc(-c7cc8c(-c9ccc(CC)s9)c9sc(-c%10sc(-c%11cc%12c(-c%13ccc(CC)s%13)c%13sccc%13c(-c%13ccc(CC)s%13)c%12s%11)c%11sc(C(=O)OCC)c(F)c%10%11)cc9c(-c9ccc(CC)s9)c8s7)c7sc(C(=O)OCC)c(F)c67)cc5c(-c5ccc(CC)s5)c4s3)scc2c1F
IEICO-4Cl,PBDB-T,10.1002/adma.201703080,0.744,20.8,62.5,9.67,sm,fused,5,,IEICO-4Cl,CCOc1cc(/C=C2\C(=O)c3cc(Cl)c(Cl)cc3C2=C(C#N)C#N)sc1-c1cc2c(s1)-c1cc3c(cc1C2(c1ccc(CC)cc1)c1ccc(CC)cc1)-c1sc(-c2sc(/C=C4\C(=O)c5cc(Cl)c(Cl)cc5C4=C(C#N)C#N)cc2OCC)cc1C3(c1ccc(CC)cc1)c1ccc(CC)cc1,PBDB-T,CCc1ccc(-c2c3cc(-c4ccc(-c5sc(-c6ccc(-c7cc8c(-c9ccc(CC)s9)c9sc(-c%10ccc(-c%11sc(-c%12ccc(-c%13cc%14c(-c%15ccc(CC)s%15)c%15sc(-c%16ccc(-c%17sc(-c%18cccs%18)c%18c%17C(=O)c%17c(CC)sc(CC)c%17C%18=O)s%16)cc%15c(-c%15ccc(CC)s%15)c%14s%13)s%12)c%12c%11C(=O)c%11c(CC)sc(CC)c%11C%12=O)s%10)cc9c(-c9ccc(CC)s9)c8s7)s6)c6c5C(=O)c5c(CC)sc(CC)c5C6=O)s4)sc3c(-c3ccc(CC)s3)c3ccsc23)s1
IEICO,PBDTTT-E-T,10.1021/jacs.7b01493,0.823,18.8,66.7,10.3,sm,fused,5,,IEICO,CCOc1cc(/C=C2\C(=O)c3ccccc3C2=C(C#N)C#N)sc1-c1cc2c(s1)-c1cc3c(cc1C2(c1ccc(CC)cc1)c1ccc(CC)cc1)-c1sc(-c2sc(/C=C4\C(=O)c5ccccc5C4=C(C#N)C#N)cc2OCC)cc1C3(c1ccc(CC)cc1)c1ccc(CC)cc1,PBDTTT-E-T,CCOC(=O)c1cc2csc(-c3cc4c(-c5ccc(CC)s5)c5sc(-c6sc(-c7cc8c(-c9ccc(CC)s9)c9sc(-c%10sc(-c%11cc%12c(-c%13ccc(CC)s%13)c%13sccc%13c(-c%13ccc(CC)s%13)c%12s%11)c%11sc(C(=O)OCC)cc%10%11)cc9c(-c9ccc(CC)s9)c8s7)c7sc(C(=O)OCC)cc67)cc5c(-c5ccc(CC)s5)c4s3)c2s1
ITCC-M,PBDB-T,10.1021/jacs.7b01493,1.03,14.8,66.3,10.1,sm,fused,7,,ITCC-M,CCc1ccc(C2(c3ccc(CC)cc3)c3cc4c(cc3-c3sc5cc(/C=C6\C(=O)c7sc(C)cc7C6=C(C#N)C#N)sc5c32)C(c2ccc(CC)cc2)(c2ccc(CC)cc2)c2c-4sc3cc(/C=C4\C(=O)c5sc(C)cc5C4=C(C#N)C#N)sc23)cc1,PBDB-T,CCc1ccc(-c2c3cc(-c4ccc(-c5sc(-c6ccc(-c7cc8c(-c9ccc(CC)s9)c9sc(-c%10ccc(-c%11sc(-c%12ccc(-c%13cc%14c(-c%15ccc(CC)s%15)c%15sc(-c%16ccc(-c%17sc(-c%18cccs%18)c%18c%17C(=O)c%17c(CC)sc(CC)c%17C%18=O)s%16)cc%15c(-c%15ccc(CC)s%15)c%14s%13)s%12)c%12c%11C(=O)c%11c(CC)sc(CC)c%11C%12=O)s%10)cc9c(-c9ccc(CC)s9)c8s7)s6)c6c5C(=O)c5c(CC)sc(CC)c5C6=O)s4)sc3c(-c3ccc(CC)s3)c3ccsc23)s1
BTP-eC9,PBDB-TF,10.1002/adma.201908205,0.839,26.2,81.1,17.8,sm,y,12,,Y5,CCc1c(/C=C2\C(=O)c3ccccc3C2=C(C#N)C#N)sc2c1sc1c3c4nsnc4c4c5sc6c(CC)c(/C=C7\C(=O)c8ccccc8C7=C(C#N)C#N)sc6c5n(CC)c4c3n(CC)c21,PBDB-TF,CCc1sc(-c2c3cc(-c4ccc(-c5sc(-c6ccc(-c7cc8c(-c9cc(F)c(CC)s9)c9sc(-c%10ccc(-c%11sc(-c%12ccc(-c%13cc%14c(-c%15cc(F)c(CC)s%15)c%15sc(-c%16ccc(-c%17sc(-c%18cccs%18)c%18c%17C(=O)c%17c(CC)sc(CC)c%17C%18=O)s%16)cc%15c(-c%15cc(F)c(CC)s%15)c%14s%13)s%12)c%12c%11C(=O)c%11c(CC)sc(CC)c%11C%12=O)s%10)cc9c(-c9cc(F)c(CC)s9)c8s7)s6)c6c5C(=O)c5c(CC)sc(CC)c5C6=O)s4)sc3c(-c3cc(F)c(CC)s3)c3ccsc23)cc1F
F-BTA3,PBQx-TF,10.1002/adma.202102420,1.15,13.2,75.6,11.5,sm,fused,5,,F-BTA3,CCc1ccc(C2(c3ccc(CC)cc3)c3cc4c(cc3-c3sc(-c5c(F)cc(/C=c6/sc(=C(C#N)C#N)n(CC)c6=O)c6nn(CC)nc56)cc32)C(c2ccc(CC)cc2)(c2ccc(CC)cc2)c2cc(-c3c(F)cc(/C=c5/sc(=C(C#N)C#N)n(CC)c5=O)c5nn(CC)nc35)sc2-4)cc1,PBQx-TF,CCc1csc(-c2cc3c(s2)-c2sc(-c4cc(CC)c(-c5cc6c(-c7cc(F)c(CC)s7)c7sc(-c8sc(-c9cc%10c(s9)-c9sc(-c%11cc(CC)c(-c%12cc%13c(-c%14cc(F)c(CC)s%14)c%14sc(-c%15sc(-c%16cc%17c(s%16)-c%16sc(-c%18cc(CC)c(-c%19cc%20c(-c%21cc(F)c(CC)s%21)c%21sccc%21c(-c%21cc(F)c(CC)s%21)c%20s%19)s%18)cc%16[C@H]%16N=CC=N[C@H]%17%16)cc%15CC)cc%14c(-c%14cc(F)c(CC)s%14)c%13s%12)s%11)cc9[C@H]9N=CC=N[C@H]%109)cc8CC)cc7c(-c7cc(F)c(CC)s7)c6s5)s4)cc2[C@H]2N=CC=N[C@H]32)c1
eC9-2Cl,PBQx-TF,10.1002/adma.202102420,0.868,25.9,78.6,17.7,sm,y,8,,H2,CCc1c(/C=C2\C(=O)c3ccc(Cl)cc3C2=C(C#N)C#N)sc2c1sc1c3c4nsnc4c4c5sc6c(CC)c(/C=C7\C(=O)c8ccc(Cl)cc8C7=C(C#N)C#N)sc6c5n(CC)c4c3n(CC)c21,PBQx-TF,CCc1csc(-c2cc3c(s2)-c2sc(-c4cc(CC)c(-c5cc6c(-c7cc(F)c(CC)s7)c7sc(-c8sc(-c9cc%10c(s9)-c9sc(-c%11cc(CC)c(-c%12cc%13c(-c%14cc(F)c(CC)s%14)c%14sc(-c%15sc(-c%16cc%17c(s%16)-c%16sc(-c%18cc(CC)c(-c%19cc%20c(-c%21cc(F)c(CC)s%21)c%21sccc%21c(-c%21cc(F)c(CC)s%21)c%20s%19)s%18)cc%16[C@H]%16N=CC=N[C@H]%17%16)cc%15CC)cc%14c(-c%14cc(F)c(CC)s%14)c%13s%12)s%11)cc9[C@H]9N=CC=N[C@H]%109)cc8CC)cc7c(-c7cc(F)c(CC)s7)c6s5)s4)cc2[C@H]2N=CC=N[C@H]32)c1
F9IC,FTAZ,10.1021/acs.chemmater.8b02222,0.873,20.2,66.4,11.7,sm,fused,9,,INIC3,CCc1ccc(C2(c3ccc(CC)cc3)c3cc4c(cc3-c3sc5c(sc6cc(/C=C7\C(=O)c8cc(F)c(F)cc8C7=C(C#N)C#N)sc65)c32)C(c2ccc(CC)cc2)(c2ccc(CC)cc2)c2c-4sc3c2sc2cc(/C=C4\C(=O)c5cc(F)c(F)cc5C4=C(C#N)C#N)sc23)cc1,FTAZ,CCc1c2cc(-c3ccc(-c4c(F)c(F)c(-c5ccc(-c6cc7c(CC)c8sc(-c9ccc(-c%10c(F)c(F)c(-c%11ccc(-c%12cc%13c(CC)c%14sc(-c%15ccc(-c%16c(F)c(F)c(-c%17cccs%17)c%17nn(CC)nc%16%17)s%15)cc%14c(CC)c%13s%12)s%11)c%11nn(CC)nc%10%11)s9)cc8c(CC)c7s6)s5)c5nn(CC)nc45)s3)sc2c(CC)c2ccsc12
F7IC,FTAZ,10.1021/acs.chemmater.8b02222,0.742,18.43,59.7,8.2,sm,fused,7,,IT-4F,CCc1ccc(C2(c3ccc(CC)cc3)c3cc4c(cc3-c3sc5cc(/C=C6\C(=O)c7cc(F)c(F)cc7C6=C(C#N)C#N)sc5c32)C(c2ccc(CC)cc2)(c2ccc(CC)cc2)c2c-4sc3cc(/C=C4\C(=O)c5cc(F)c(F)cc5C4=C(C#N)C#N)sc23)cc1,FTAZ,CCc1c2cc(-c3ccc(-c4c(F)c(F)c(-c5ccc(-c6cc7c(CC)c8sc(-c9ccc(-c%10c(F)c(F)c(-c%11ccc(-c%12cc%13c(CC)c%14sc(-c%15ccc(-c%16c(F)c(F)c(-c%17cccs%17)c%17nn(CC)nc%16%17)s%15)cc%14c(CC)c%13s%12)s%11)c%11nn(CC)nc%10%11)s9)cc8c(CC)c7s6)s5)c5nn(CC)nc45)s3)sc2c(CC)c2ccsc12
F5IC,FTAZ,10.1021/acs.chemmater.8b02222,0.704,14.88,53.7,5.6,sm,fused,5,,PI-4F,CCc1ccc(C2(c3ccc(CC)cc3)c3cc4c(cc3-c3sc(/C=C5\C(=O)c6cc(F)c(F)cc6C5=C(C#N)C#N)cc32)C(c2ccc(CC)cc2)(c2ccc(CC)cc2)c2cc(/C=C3\C(=O)c5cc(F)c(F)cc5C3=C(C#N)C#N)sc2-4)cc1,FTAZ,CCc1c2cc(-c3ccc(-c4c(F)c(F)c(-c5ccc(-c6cc7c(CC)c8sc(-c9ccc(-c%10c(F)c(F)c(-c%11ccc(-c%12cc%13c(CC)c%14sc(-c%15ccc(-c%16c(F)c(F)c(-c%17cccs%17)c%17nn(CC)nc%16%17)s%15)cc%14c(CC)c%13s%12)s%11)c%11nn(CC)nc%10%11)s9)cc8c(CC)c7s6)s5)c5nn(CC)nc45)s3)sc2c(CC)c2ccsc12
INIC,FTAZ,10.1021/jacs.6b12755,0.957,13.51,57.9,7.7,sm,fused,9,,INIC,CCc1ccc(C2(c3ccc(CC)cc3)c3cc4c(cc3-c3sc5c(sc6cc(/C=C7\C(=O)c8ccccc8C7=C(C#N)C#N)sc65)c32)C(c2ccc(CC)cc2)(c2ccc(CC)cc2)c2c-4sc3c2sc2cc(/C=C4\C(=O)c5ccccc5C4=C(C#N)C#N)sc23)cc1,FTAZ,CCc1c2cc(-c3ccc(-c4c(F)c(F)c(-c5ccc(-c6cc7c(CC)c8sc(-c9ccc(-c%10c(F)c(F)c(-c%11ccc(-c%12cc%13c(CC)c%14sc(-c%15ccc(-c%16c(F)c(F)c(-c%17cccs%17)c%17nn(CC)nc%16%17)s%15)cc%14c(CC)c%13s%12)s%11)c%11nn(CC)nc%10%11)s9)cc8c(CC)c7s6)s5)c5nn(CC)nc45)s3)sc2c(CC)c2ccsc12
INIC1,FTAZ,10.1021/jacs.6b12755,0.929,16.63,64.3,10.1,sm,fused,9,,INIC1,CCc1ccc(C2(c3ccc(CC)cc3)c3cc4c(cc3-c3sc5c(sc6cc(/C=C7\C(=O)c8c(F)cccc8C7=C(C#N)C#N)sc65)c32)C(c2ccc(CC)cc2)(c2ccc(CC)cc2)c2c-4sc3c2sc2cc(/C=C4\C(=O)c5c(F)cccc5C4=C(C#N)C#N)sc23)cc1,FTAZ,CCc1c2cc(-c3ccc(-c4c(F)c(F)c(-c5ccc(-c6cc7c(CC)c8sc(-c9ccc(-c%10c(F)c(F)c(-c%11ccc(-c%12cc%13c(CC)c%14sc(-c%15ccc(-c%16c(F)c(F)c(-c%17cccs%17)c%17nn(CC)nc%16%17)s%15)cc%14c(CC)c%13s%12)s%11)c%11nn(CC)nc%10%11)s9)cc8c(CC)c7s6)s5)c5nn(CC)nc45)s3)sc2c(CC)c2ccsc12
INIC2,FTAZ,10.1021/jacs.6b12755,0.903,17.56,66.8,10.8,sm,fused,9,,INIC2,CCc1ccc(C2(c3ccc(CC)cc3)c3cc4c(cc3-c3sc5c(sc6cc(/C=C7\C(=O)c8cc(F)ccc8C7=C(C#N)C#N)sc65)c32)C(c2ccc(CC)cc2)(c2ccc(CC)cc2)c2c-4sc3c2sc2cc(/C=C4\C(=O)c5cc(F)ccc5C4=C(C#N)C#N)sc23)cc1,FTAZ,CCc1c2cc(-c3ccc(-c4c(F)c(F)c(-c5ccc(-c6cc7c(CC)c8sc(-c9ccc(-c%10c(F)c(F)c(-c%11ccc(-c%12cc%13c(CC)c%14sc(-c%15ccc(-c%16c(F)c(F)c(-c%17cccs%17)c%17nn(CC)nc%16%17)s%15)cc%14c(CC)c%13s%12)s%11)c%11nn(CC)nc%10%11)s9)cc8c(CC)c7s6)s5)c5nn(CC)nc45)s3)sc2c(CC)c2ccsc12
AFI3,P3HT,10.1002/ajoc.201700203,0.96,5.21,47,2.37,sm,PDI,5,,AFI3,CCN1C(=O)c2ccc3c4c(-c5ccccc5C)c5c6cccc7cccc(c5c(-c5ccccc5C)c4c4ccc(c2c34)C1=O)c76,P3HT,CCc1cc(C)sc1-c1sc(-c2cc(CC)c(-c3sc(-c4cc(CC)c(-c5sc(C)cc5CC)s4)cc3CC)s2)cc1CC
2T2Se-F,PBDB-TF,10.1016/j.cej.2021.132298,0.875,20.63,66.9,12.05,sm,unfused,1,,2T2Se-F,CCc1cc(-c2ccc(/C=C3\C(=O)c4cc(F)c(F)cc4C3=C(C#N)C#N)[se]2)sc1-c1sc(-c2ccc(/C=C3\C(=O)c4cc(F)c(F)cc4C3=C(C#N)C#N)[se]2)cc1CC,PBDB-TF,CCc1sc(-c2c3cc(-c4ccc(-c5sc(-c6ccc(-c7cc8c(-c9cc(F)c(CC)s9)c9sc(-c%10ccc(-c%11sc(-c%12ccc(-c%13cc%14c(-c%15cc(F)c(CC)s%15)c%15sc(-c%16ccc(-c%17sc(-c%18cccs%18)c%18c%17C(=O)c%17c(CC)sc(CC)c%17C%18=O)s%16)cc%15c(-c%15cc(F)c(CC)s%15)c%14s%13)s%12)c%12c%11C(=O)c%11c(CC)sc(CC)c%11C%12=O)s%10)cc9c(-c9cc(F)c(CC)s9)c8s7)s6)c6c5C(=O)c5c(CC)sc(CC)c5C6=O)s4)sc3c(-c3cc(F)c(CC)s3)c3ccsc23)cc1F
DPP-FN-DPP,P3HT,10.1039/C6NJ03938C,0.97,3.2,37.2,1.2,sm,unfused,3,,DPP-FN-DPP,CCN1C(=O)C2=C(c3ccc(-c4ccc5c(c4)C(=O)c4cc(-c6ccc(C7=C8C(=O)N(CC)C(c9cccs9)=C8C(=O)N7CC)s6)ccc4-5)s3)N(CC)C(=O)C2=C1c1cccs1,P3HT,CCc1cc(C)sc1-c1sc(-c2cc(CC)c(-c3sc(-c4cc(CC)c(-c5sc(C)cc5CC)s4)cc3CC)s2)cc1CC
NAI-FN-NAI(BO),P3HT,10.1021/acsami.6b16395,0.88,9.1,45,3.6,sm,unfused,3,,NAI-FN-NAI_BO_,CCN1C(=O)c2cccc3c(-c4ccc(-c5ccc6c(c5)C(=O)c5cc(-c7ccc(-c8ccc9c%10c(cccc8%10)C(=O)N(CC)C9=O)s7)ccc5-6)s4)ccc(c23)C1=O,P3HT,CCc1cc(C)sc1-c1sc(-c2cc(CC)c(-c3sc(-c4cc(CC)c(-c5sc(C)cc5CC)s4)cc3CC)s2)cc1CC
