Repository: hutchisonlab/GA-tandem-OSCs

# GA Pipeline to Design Materials for Tandem Organic Solar Cells

This repository contains the data files and analysis notebooks to support the paper "Designing Efficient Tandem Organic Solar Cells with Machine Learning and Genetic Algorithms."

The PCE prediction model, known as OPEP2, was trained on a dataset containing 1,001 unique donor/acceptor pairs. This dataset can be found here: `OPEP2/filtered_dataset.csv`
The unfiltered dataset containing 1,225 donor/accpetor pairs can be found here: `OPEP2/Experimental_data.csv` 


The OPEP2 ML model to predict PCE can be found here: `OPEP2/Prediction_models/ensemble_rf_ann_mfcounts_standardized_above10_fixed.pkl`

File: OPEP2/filtered_dataset.csv (part 3 of 15)
Reported Acceptor,Reported Donor ,DOI,Voc (V),Jsc (mA/cm^2),FF (%),PCE (%),acceptor type,acceptor class,core fused ring size,donor,acceptor ID with shortened chains,acc_SMILES,donor ID with shortened chains,don_SMILES
IT-4F,PBT-F,10.1039/C8TA10923K,0.778,21.73,54.5,9.14,sm,fused,7,,IT-4F,CCc1ccc(C2(c3ccc(CC)cc3)c3cc4c(cc3-c3sc5cc(/C=C6\C(=O)c7cc(F)c(F)cc7C6=C(C#N)C#N)sc5c32)C(c2ccc(CC)cc2)(c2ccc(CC)cc2)c2c-4sc3cc(/C=C4\C(=O)c5cc(F)c(F)cc5C4=C(C#N)C#N)sc23)cc1,PBT-F,CCOc1c(OCC)c(-c2ccc(-c3cc4c(-c5cc(F)c(CC)s5)c5sc(-c6ccc(-c7c(OCC)c(OCC)c(-c8ccc(-c9cc%10c(-c%11cc(F)c(CC)s%11)c%11sc(-c%12ccc(-c%13c(OCC)c(OCC)c(-c%14ccc(-c%15cc%16c(-c%17cc(F)c(CC)s%17)c%17sccc%17c(-c%17cc(F)c(CC)s%17)c%16s%15)s%14)c%14nsnc%13%14)s%12)cc%11c(-c%11cc(F)c(CC)s%11)c%10s9)s8)c8nsnc78)s6)cc5c(-c5cc(F)c(CC)s5)c4s3)s2)c2nsnc2c1-c1cccs1
IT-4F,PBT-Cl,10.1039/C8TA10923K,0.782,21.03,70,11.6,sm,fused,7,,IT-4F,CCc1ccc(C2(c3ccc(CC)cc3)c3cc4c(cc3-c3sc5cc(/C=C6\C(=O)c7cc(F)c(F)cc7C6=C(C#N)C#N)sc5c32)C(c2ccc(CC)cc2)(c2ccc(CC)cc2)c2c-4sc3cc(/C=C4\C(=O)c5cc(F)c(F)cc5C4=C(C#N)C#N)sc23)cc1,PBT-Cl,CCOc1c(OCC)c(-c2ccc(-c3cc4c(-c5cc(Cl)c(CC)s5)c5sc(-c6ccc(-c7c(OCC)c(OCC)c(-c8ccc(-c9cc%10c(-c%11cc(Cl)c(CC)s%11)c%11sc(-c%12ccc(-c%13c(OCC)c(OCC)c(-c%14ccc(-c%15cc%16c(-c%17cc(Cl)c(CC)s%17)c%17sccc%17c(-c%17cc(Cl)c(CC)s%17)c%16s%15)s%14)c%14nsnc%13%14)s%12)cc%11c(-c%11cc(Cl)c(CC)s%11)c%10s9)s8)c8nsnc78)s6)cc5c(-c5cc(Cl)c(CC)s5)c4s3)s2)c2nsnc2c1-c1cccs1
PF2-DTC,PBDB-TF,http://onlinelibrary.wiley.com/doi/abs/10.1002/solr.202000142,0.986,13.82,65.7,8.95,polymer,polymer,,,PF2-DTC,CCC1(CC)c2cc3c(cc2-c2sc(/C=C4\C(=O)c5ccccc5C4=C(C#N)C#N)cc21)C(CC)(CC)c1cc(/C=C2\C(=O)c4cc(-c5cc6c(s5)-c5sc(-c7ccc8c(c7)C(=O)/C(=C\c7cc9c(s7)-c7cc%10c(cc7C9(CC)CC)-c7sc(/C=C9\C(=O)c%11cc(-c%12cc%13c(s%12)-c%12sccc%12C%13(CC)CC)ccc%11C9=C(C#N)C#N)cc7C%10(CC)CC)C8=C(C#N)C#N)cc5C6(CC)CC)ccc4C2=C(C#N)C#N)sc1-3,PBDB-TF,CCc1sc(-c2c3cc(-c4ccc(-c5sc(-c6ccc(-c7cc8c(-c9cc(F)c(CC)s9)c9sc(-c%10ccc(-c%11sc(-c%12ccc(-c%13cc%14c(-c%15cc(F)c(CC)s%15)c%15sc(-c%16ccc(-c%17sc(-c%18cccs%18)c%18c%17C(=O)c%17c(CC)sc(CC)c%17C%18=O)s%16)cc%15c(-c%15cc(F)c(CC)s%15)c%14s%13)s%12)c%12c%11C(=O)c%11c(CC)sc(CC)c%11C%12=O)s%10)cc9c(-c9cc(F)c(CC)s9)c8s7)s6)c6c5C(=O)c5c(CC)sc(CC)c5C6=O)s4)sc3c(-c3cc(F)c(CC)s3)c3ccsc23)cc1F
PF3-DTC,PBDB-TF,http://onlinelibrary.wiley.com/doi/abs/10.1002/solr.202000142,0.973,13.77,58.5,7.83,polymer,polymer,,,PF3-DTC,CCC1(CC)c2ccsc2-c2sc(-c3ccc4c(c3)C(=O)/C(=C\c3cc5sc6c(c5s3)C(CC)(CC)c3cc5c(cc3-6)C(CC)(CC)c3c-5sc5cc(/C=C6\C(=O)c7ccc(-c8cc9c(s8)-c8sc(-c%10ccc%11c(c%10)C(=O)/C(=C\c%10cc%12sc%13c(c%12s%10)C(CC)(CC)c%10cc%12c(cc%10-%13)C(CC)(CC)c%10c-%12sc%12cc(/C=C%13\C(=O)c%14ccccc%14C%13=C(C#N)C#N)sc%10%12)C%11=C(C#N)C#N)cc8C9(CC)CC)cc7C6=C(C#N)C#N)sc35)C4=C(C#N)C#N)cc21,PBDB-TF,CCc1sc(-c2c3cc(-c4ccc(-c5sc(-c6ccc(-c7cc8c(-c9cc(F)c(CC)s9)c9sc(-c%10ccc(-c%11sc(-c%12ccc(-c%13cc%14c(-c%15cc(F)c(CC)s%15)c%15sc(-c%16ccc(-c%17sc(-c%18cccs%18)c%18c%17C(=O)c%17c(CC)sc(CC)c%17C%18=O)s%16)cc%15c(-c%15cc(F)c(CC)s%15)c%14s%13)s%12)c%12c%11C(=O)c%11c(CC)sc(CC)c%11C%12=O)s%10)cc9c(-c9cc(F)c(CC)s9)c8s7)s6)c6c5C(=O)c5c(CC)sc(CC)c5C6=O)s4)sc3c(-c3cc(F)c(CC)s3)c3ccsc23)cc1F
PF3-DTCO,PBDB-TF,http://onlinelibrary.wiley.com/doi/abs/10.1002/solr.202000142,0.943,15.75,68.2,10.13,polymer,polymer,,,PF3-DTCO,CCC1(CC)Oc2ccsc2-c2sc(-c3ccc4c(c3)C(=O)/C(=C\c3cc5sc6c(c5s3)C(CC)(CC)c3cc5c(cc3-6)C(CC)(CC)c3c-5sc5cc(/C=C6\C(=O)c7ccc(-c8cc9c(s8)-c8sc(-c%10ccc%11c(c%10)C(=O)/C(=C\c%10cc%12sc%13c(c%12s%10)C(CC)(CC)c%10cc%12c(cc%10-%13)C(CC)(CC)c%10c-%12sc%12cc(/C=C%13\C(=O)c%14ccccc%14C%13=C(C#N)C#N)sc%10%12)C%11=C(C#N)C#N)cc8C(CC)(CC)O9)cc7C6=C(C#N)C#N)sc35)C4=C(C#N)C#N)cc21,PBDB-TF,CCc1sc(-c2c3cc(-c4ccc(-c5sc(-c6ccc(-c7cc8c(-c9cc(F)c(CC)s9)c9sc(-c%10ccc(-c%11sc(-c%12ccc(-c%13cc%14c(-c%15cc(F)c(CC)s%15)c%15sc(-c%16ccc(-c%17sc(-c%18cccs%18)c%18c%17C(=O)c%17c(CC)sc(CC)c%17C%18=O)s%16)cc%15c(-c%15cc(F)c(CC)s%15)c%14s%13)s%12)c%12c%11C(=O)c%11c(CC)sc(CC)c%11C%12=O)s%10)cc9c(-c9cc(F)c(CC)s9)c8s7)s6)c6c5C(=O)c5c(CC)sc(CC)c5C6=O)s4)sc3c(-c3cc(F)c(CC)s3)c3ccsc23)cc1F
NFTI,PBDB-T,10.1039/C7QM00585G,0.902,17.82,56,9.02,sm,unfused,3,,NFTI,CCc1cc2c(C=C3C(=O)c4ccccc4C3=O)sc(-c3ccc4c(c3)C(CC)(CC)c3cc(-c5sc(C=C6C(=O)c7ccccc7C6=O)c6cc(CC)sc56)ccc3-4)c2s1,PBDB-T,CCc1ccc(-c2c3cc(-c4ccc(-c5sc(-c6ccc(-c7cc8c(-c9ccc(CC)s9)c9sc(-c%10ccc(-c%11sc(-c%12ccc(-c%13cc%14c(-c%15ccc(CC)s%15)c%15sc(-c%16ccc(-c%17sc(-c%18cccs%18)c%18c%17C(=O)c%17c(CC)sc(CC)c%17C%18=O)s%16)cc%15c(-c%15ccc(CC)s%15)c%14s%13)s%12)c%12c%11C(=O)c%11c(CC)sc(CC)c%11C%12=O)s%10)cc9c(-c9ccc(CC)s9)c8s7)s6)c6c5C(=O)c5c(CC)sc(CC)c5C6=O)s4)sc3c(-c3ccc(CC)s3)c3ccsc23)s1
BTPT-4F,P2F-Ehp,10.1007/s11426-019-9457-5,0.78,3.2,43.78,1.09,sm,y,6,,BTPT-4F,CCn1c2cc(/C=C3\C(=O)c4cc(F)c(F)cc4C3=C(C#N)C#N)sc2c2c3nsnc3c3c4sc(/C=C5\C(=O)c6cc(F)c(F)cc6C5=C(C#N)C#N)cc4n(CC)c3c21,P2F-Ehp,CCc1c(F)cc(-c2c3cc(-c4ccc(-c5c6c(c(-c7ccc(-c8cc9c(-c%10cc(F)c(CC)c(F)c%10)c%10sc(-c%11ccc(-c%12c%13c(c(-c%14ccc(-c%15cc%16c(-c%17cc(F)c(CC)c(F)c%17)c%17sc(-c%18ccc(-c%19c%20c(c(-c%21cccs%21)c%21nn(CC)nc%19%21)C(=O)N(CC)C%20=O)s%18)cc%17c(-c%17cc(F)c(CC)c(F)c%17)c%16s%15)s%14)c%14nn(CC)nc%12%14)C(=O)N(CC)C%13=O)s%11)cc%10c(-c%10cc(F)c(CC)c(F)c%10)c9s8)s7)c7nn(CC)nc57)C(=O)N(CC)C6=O)s4)sc3c(-c3cc(F)c(CC)c(F)c3)c3ccsc23)cc1F
BTPTT-4F,P2F-Ehp,10.1007/s11426-019-9457-5,0.81,26.68,74.11,16.02,sm,y,8,,Y6,CCc1c(/C=C2\C(=O)c3cc(F)c(F)cc3C2=C(C#N)C#N)sc2c1sc1c3c4nsnc4c4c5sc6cc(/C=C7\C(=O)c8cc(F)c(F)cc8C7=C(C#N)C#N)sc6c5n(CC)c4c3n(CC)c21,P2F-Ehp,CCc1c(F)cc(-c2c3cc(-c4ccc(-c5c6c(c(-c7ccc(-c8cc9c(-c%10cc(F)c(CC)c(F)c%10)c%10sc(-c%11ccc(-c%12c%13c(c(-c%14ccc(-c%15cc%16c(-c%17cc(F)c(CC)c(F)c%17)c%17sc(-c%18ccc(-c%19c%20c(c(-c%21cccs%21)c%21nn(CC)nc%19%21)C(=O)N(CC)C%20=O)s%18)cc%17c(-c%17cc(F)c(CC)c(F)c%17)c%16s%15)s%14)c%14nn(CC)nc%12%14)C(=O)N(CC)C%13=O)s%11)cc%10c(-c%10cc(F)c(CC)c(F)c%10)c9s8)s7)c7nn(CC)nc57)C(=O)N(CC)C6=O)s4)sc3c(-c3cc(F)c(CC)c(F)c3)c3ccsc23)cc1F
IT-2F,P2F-EHp,10.1038/s41560-018-0263-4,0.891,19.65,74.09,12.96,sm,fused,7,,IT-4F,CCc1ccc(C2(c3ccc(CC)cc3)c3cc4c(cc3-c3sc5cc(/C=C6\C(=O)c7cc(F)c(F)cc7C6=C(C#N)C#N)sc5c32)C(c2ccc(CC)cc2)(c2ccc(CC)cc2)c2c-4sc3cc(/C=C4\C(=O)c5cc(F)c(F)cc5C4=C(C#N)C#N)sc23)cc1,P2F-Ehp,CCc1c(F)cc(-c2c3cc(-c4ccc(-c5c6c(c(-c7ccc(-c8cc9c(-c%10cc(F)c(CC)c(F)c%10)c%10sc(-c%11ccc(-c%12c%13c(c(-c%14ccc(-c%15cc%16c(-c%17cc(F)c(CC)c(F)c%17)c%17sc(-c%18ccc(-c%19c%20c(c(-c%21cccs%21)c%21nn(CC)nc%19%21)C(=O)N(CC)C%20=O)s%18)cc%17c(-c%17cc(F)c(CC)c(F)c%17)c%16s%15)s%14)c%14nn(CC)nc%12%14)C(=O)N(CC)C%13=O)s%11)cc%10c(-c%10cc(F)c(CC)c(F)c%10)c9s8)s7)c7nn(CC)nc57)C(=O)N(CC)C6=O)s4)sc3c(-c3cc(F)c(CC)c(F)c3)c3ccsc23)cc1F
IT-F,P2F-EHp,10.1038/s41560-018-0263-4,0.959,16.91,61.93,10.06,sm,fused,7,,IT-F,CCc1ccc(C2(c3ccc(CC)cc3)c3cc4c(cc3-c3sc5cc(/C=C6\C(=O)c7ccc(F)cc7C6=C(C#N)C#N)sc5c32)C(c2ccc(CC)cc2)(c2ccc(CC)cc2)c2c-4sc3cc(/C=C4\C(=O)c5ccc(F)cc5C4=C(C#N)C#N)sc23)cc1,P2F-Ehp,CCc1c(F)cc(-c2c3cc(-c4ccc(-c5c6c(c(-c7ccc(-c8cc9c(-c%10cc(F)c(CC)c(F)c%10)c%10sc(-c%11ccc(-c%12c%13c(c(-c%14ccc(-c%15cc%16c(-c%17cc(F)c(CC)c(F)c%17)c%17sc(-c%18ccc(-c%19c%20c(c(-c%21cccs%21)c%21nn(CC)nc%19%21)C(=O)N(CC)C%20=O)s%18)cc%17c(-c%17cc(F)c(CC)c(F)c%17)c%16s%15)s%14)c%14nn(CC)nc%12%14)C(=O)N(CC)C%13=O)s%11)cc%10c(-c%10cc(F)c(CC)c(F)c%10)c9s8)s7)c7nn(CC)nc57)C(=O)N(CC)C6=O)s4)sc3c(-c3cc(F)c(CC)c(F)c3)c3ccsc23)cc1F
ITIC,P2F-Ehp,10.1038/s41560-018-0263-4,1.017,13.02,54.79,7.28,sm,fused,7,,ITIC,CCc1ccc(C2(c3ccc(CC)cc3)c3cc4c(cc3-c3sc5cc(/C=C6\C(=O)c7ccccc7C6=C(C#N)C#N)sc5c32)C(c2ccc(CC)cc2)(c2ccc(CC)cc2)c2c-4sc3cc(/C=C4\C(=O)c5ccccc5C4=C(C#N)C#N)sc23)cc1,P2F-Ehp,CCc1c(F)cc(-c2c3cc(-c4ccc(-c5c6c(c(-c7ccc(-c8cc9c(-c%10cc(F)c(CC)c(F)c%10)c%10sc(-c%11ccc(-c%12c%13c(c(-c%14ccc(-c%15cc%16c(-c%17cc(F)c(CC)c(F)c%17)c%17sc(-c%18ccc(-c%19c%20c(c(-c%21cccs%21)c%21nn(CC)nc%19%21)C(=O)N(CC)C%20=O)s%18)cc%17c(-c%17cc(F)c(CC)c(F)c%17)c%16s%15)s%14)c%14nn(CC)nc%12%14)C(=O)N(CC)C%13=O)s%11)cc%10c(-c%10cc(F)c(CC)c(F)c%10)c9s8)s7)c7nn(CC)nc57)C(=O)N(CC)C6=O)s4)sc3c(-c3cc(F)c(CC)c(F)c3)c3ccsc23)cc1F
ITIC,PTzBI-DT,10.1002/adma.201606396,0.91,16.84,31.53,9.43,sm,fused,7,,ITIC,CCc1ccc(C2(c3ccc(CC)cc3)c3cc4c(cc3-c3sc5cc(/C=C6\C(=O)c7ccccc7C6=C(C#N)C#N)sc5c32)C(c2ccc(CC)cc2)(c2ccc(CC)cc2)c2c-4sc3cc(/C=C4\C(=O)c5ccccc5C4=C(C#N)C#N)sc23)cc1,PTzBI-DT,CCc1cc(C2=c3sc4cc(-c5ccc(-c6c7c(c(-c8cccs8)c8nn(CC)nc68)C(=O)N(CC)C7=O)s5)sc4c3=C(c3cc(CC)c(CC)s3)C3SC4=C[C@H](c5ccc(-c6c7c(c(-c8ccc(-c9cc%10sc%11c(c%10s9)=C(c9cc(CC)c(CC)s9)C9SC%10=C[C@H](c%12ccc(-c%13c%14c(c(-c%15ccc(-c%16cc%17sc%18c(c%17s%16)=C(c%16cc(CC)c(CC)s%16)[C@H]%16SC%17=CCSC%17=C%16C=%18c%16cc(CC)c(CC)s%16)s%15)c%15nn(CC)nc%13%15)C(=O)N(CC)C%14=O)s%12)SC%10=C9C=%11c9cc(CC)c(CC)s9)s8)c8nn(CC)nc68)C(=O)N(CC)C7=O)s5)SC4=C23)sc1CC
ITIC,PTzBI,10.1002/adma.201606396,0.87,18.29,64.34,10.24,sm,fused,7,,ITIC,CCc1ccc(C2(c3ccc(CC)cc3)c3cc4c(cc3-c3sc5cc(/C=C6\C(=O)c7ccccc7C6=C(C#N)C#N)sc5c32)C(c2ccc(CC)cc2)(c2ccc(CC)cc2)c2c-4sc3cc(/C=C4\C(=O)c5ccccc5C4=C(C#N)C#N)sc23)cc1,PTzBI,CCc1ccc(-c2c3cc(-c4ccc(-c5c6c(c(-c7ccc(-c8cc9c(-c%10ccc(CC)s%10)c%10sc(-c%11ccc(-c%12c%13c(c(-c%14ccc(-c%15cc%16c(-c%17ccc(CC)s%17)c%17sc(-c%18ccc(-c%19c%20c(c(-c%21cccs%21)c%21nn(CC)nc%19%21)C(=O)N(CC)C%20=O)s%18)cc%17c(-c%17ccc(CC)s%17)c%16s%15)s%14)c%14nn(CC)nc%12%14)C(=O)N(CC)C%13=O)s%11)cc%10c(-c%10ccc(CC)s%10)c9s8)s7)c7nn(CC)nc57)C(=O)N(CC)C6=O)s4)sc3c(-c3ccc(CC)s3)c3ccsc23)s1
ITIC,PBPD-Th,10.1002/adma.201606396,1.01,18.1,59,10.8,sm,fused,7,,ITIC,CCc1ccc(C2(c3ccc(CC)cc3)c3cc4c(cc3-c3sc5cc(/C=C6\C(=O)c7ccccc7C6=C(C#N)C#N)sc5c32)C(c2ccc(CC)cc2)(c2ccc(CC)cc2)c2c-4sc3cc(/C=C4\C(=O)c5ccccc5C4=C(C#N)C#N)sc23)cc1,PBPD-Th,CCOc1cccc(-c2c3cc(-c4ccc(-c5sc(-c6ccc(-c7cc8c(-c9cccc(OCC)c9)c9sc(-c%10ccc(-c%11sc(-c%12ccc(-c%13cc%14c(-c%15cccc(OCC)c%15)c%15sc(-c%16ccc(-c%17sc(-c%18cccs%18)c%18c%17C(=O)c%17c(CC)sc(CC)c%17C%18=O)s%16)cc%15c(-c%15cccc(OCC)c%15)c%14s%13)s%12)c%12c%11C(=O)c%11c(CC)sc(CC)c%11C%12=O)s%10)cc9c(-c9cccc(OCC)c9)c8s7)s6)c6c5C(=O)c5c(CC)sc(CC)c5C6=O)s4)sc3c(-c3cccc(OCC)c3)c3ccsc23)c1
ITIC,PFBZ,10.1002/solr.201700020,0.9,18.8,62,10.4,sm,fused,7,,ITIC,CCc1ccc(C2(c3ccc(CC)cc3)c3cc4c(cc3-c3sc5cc(/C=C6\C(=O)c7ccccc7C6=C(C#N)C#N)sc5c32)C(c2ccc(CC)cc2)(c2ccc(CC)cc2)c2c-4sc3cc(/C=C4\C(=O)c5ccccc5C4=C(C#N)C#N)sc23)cc1,J52-2F,CCc1sc(-c2c3cc(-c4ccc(-c5c(F)c(F)c(-c6ccc(-c7cc8c(-c9cc(F)c(CC)s9)c9sc(-c%10ccc(-c%11c(F)c(F)c(-c%12ccc(-c%13cc%14c(-c%15cc(F)c(CC)s%15)c%15sc(-c%16ccc(-c%17c(F)c(F)c(-c%18cccs%18)c%18nn(CC)nc%17%18)s%16)cc%15c(-c%15cc(F)c(CC)s%15)c%14s%13)s%12)c%12nn(CC)nc%11%12)s%10)cc9c(-c9cc(F)c(CC)s9)c8s7)s6)c6nn(CC)nc56)s4)sc3c(-c3cc(F)c(CC)s3)c3ccsc23)cc1F
IFBR,PBTA-BO,10.1002/aenm.201602127,1.06,8.34,43.52,3.85,sm,fused,5,,IFBR-p,CCc1ccc(C2(c3ccc(CC)cc3)c3cc4c(cc3-c3sc(-c5c(F)cc(/C=C6\SC(=S)N(CC)C6=O)c6nsnc56)cc32)C(c2ccc(CC)cc2)(c2ccc(CC)cc2)c2cc(-c3c(F)cc(/C=C5\SC(=S)N(CC)C5=O)c5nsnc35)sc2-4)cc1,PBTA-BO,CCc1cc(-c2c3cc(-c4ccc(-c5c(F)c(F)c(-c6ccc(-c7cc8c(-c9cc(CC)c(CC)s9)c9sc(-c%10ccc(-c%11c(F)c(F)c(-c%12ccc(-c%13cc%14c(-c%15cc(CC)c(CC)s%15)c%15sc(-c%16ccc(-c%17c(F)c(F)c(-c%18cccs%18)c%18nn(CC)nc%17%18)s%16)cc%15c(-c%15cc(CC)c(CC)s%15)c%14s%13)s%12)c%12nn(CC)nc%11%12)s%10)cc9c(-c9cc(CC)c(CC)s9)c8s7)s6)c6nn(CC)nc56)s4)sc3c(-c3cc(CC)c(CC)s3)c3ccsc23)sc1CC
PF2-DTGe,PBDB-TF,10.1016/j.joule.2020.01.014,0.97,14.48,57.6,8.09,polymer,polymer,,,PF2-DTGe,CCC1(CC)c2cc3c(cc2-c2sc(/C=C4\C(=O)c5ccccc5C4=C(C#N)C#N)cc21)C(CC)(CC)c1cc(/C=C2\C(=O)c4cc(-c5cc6c(s5)-c5sc(-c7ccc8c(c7)C(=O)/C(=C\c7cc9c(s7)-c7cc%10c(cc7C9(CC)CC)-c7sc(/C=C9\C(=O)c%11cc(-c%12cc%13c(s%12)-c%12sccc%12[Ge]%13(CC)CC)ccc%11C9=C(C#N)C#N)cc7C%10(CC)CC)C8=C(C#N)C#N)cc5[Ge]6(CC)CC)ccc4C2=C(C#N)C#N)sc1-3,PBDB-TF,CCc1sc(-c2c3cc(-c4ccc(-c5sc(-c6ccc(-c7cc8c(-c9cc(F)c(CC)s9)c9sc(-c%10ccc(-c%11sc(-c%12ccc(-c%13cc%14c(-c%15cc(F)c(CC)s%15)c%15sc(-c%16ccc(-c%17sc(-c%18cccs%18)c%18c%17C(=O)c%17c(CC)sc(CC)c%17C%18=O)s%16)cc%15c(-c%15cc(F)c(CC)s%15)c%14s%13)s%12)c%12c%11C(=O)c%11c(CC)sc(CC)c%11C%12=O)s%10)cc9c(-c9cc(F)c(CC)s9)c8s7)s6)c6c5C(=O)c5c(CC)sc(CC)c5C6=O)s4)sc3c(-c3cc(F)c(CC)s3)c3ccsc23)cc1F
PF2-DTSi,PBDB-TF,10.1016/j.joule.2020.01.014,0.99,16.48,66.1,10.77,polymer,polymer,,,PF2-DTSi,CCC1(CC)c2cc3c(cc2-c2sc(/C=C4\C(=O)c5ccccc5C4=C(C#N)C#N)cc21)C(CC)(CC)c1cc(/C=C2\C(=O)c4cc(-c5cc6c(s5)-c5sc(-c7ccc8c(c7)C(=O)/C(=C\c7cc9c(s7)-c7cc%10c(cc7C9(CC)CC)-c7sc(/C=C9\C(=O)c%11cc(-c%12cc%13c(s%12)-c%12sccc%12[Si]%13(CC)CC)ccc%11C9=C(C#N)C#N)cc7C%10(CC)CC)C8=C(C#N)C#N)cc5[Si]6(CC)CC)ccc4C2=C(C#N)C#N)sc1-3,PBDB-TF,CCc1sc(-c2c3cc(-c4ccc(-c5sc(-c6ccc(-c7cc8c(-c9cc(F)c(CC)s9)c9sc(-c%10ccc(-c%11sc(-c%12ccc(-c%13cc%14c(-c%15cc(F)c(CC)s%15)c%15sc(-c%16ccc(-c%17sc(-c%18cccs%18)c%18c%17C(=O)c%17c(CC)sc(CC)c%17C%18=O)s%16)cc%15c(-c%15cc(F)c(CC)s%15)c%14s%13)s%12)c%12c%11C(=O)c%11c(CC)sc(CC)c%11C%12=O)s%10)cc9c(-c9cc(F)c(CC)s9)c8s7)s6)c6c5C(=O)c5c(CC)sc(CC)c5C6=O)s4)sc3c(-c3cc(F)c(CC)s3)c3ccsc23)cc1F
IDT6CN-M,PBDB-T,10.1039/C9TA02243K,0.93,16.3,75.9,11.4,sm,fused,6,,IDT6CN-M,CCc1ccc(C2(c3ccc(CC)cc3)c3cc4c(cc3-c3sc(/C=C5\C(=O)c6ccc(C)cc6C5=C(C#N)C#N)cc32)C(c2ccc(CC)cc2)(c2ccc(CC)cc2)c2c-4sc3cc(/C=C4\C(=O)c5ccc(C)cc5C4=C(C#N)C#N)sc23)cc1,PBDB-T,CCc1ccc(-c2c3cc(-c4ccc(-c5sc(-c6ccc(-c7cc8c(-c9ccc(CC)s9)c9sc(-c%10ccc(-c%11sc(-c%12ccc(-c%13cc%14c(-c%15ccc(CC)s%15)c%15sc(-c%16ccc(-c%17sc(-c%18cccs%18)c%18c%17C(=O)c%17c(CC)sc(CC)c%17C%18=O)s%16)cc%15c(-c%15ccc(CC)s%15)c%14s%13)s%12)c%12c%11C(=O)c%11c(CC)sc(CC)c%11C%12=O)s%10)cc9c(-c9ccc(CC)s9)c8s7)s6)c6c5C(=O)c5c(CC)sc(CC)c5C6=O)s4)sc3c(-c3ccc(CC)s3)c3ccsc23)s1
IDT6CN-M,PBDB-TF,10.1039/C9TA02243K,1.04,16.6,77.1,13.3,sm,fused,6,,IDT6CN-M,CCc1ccc(C2(c3ccc(CC)cc3)c3cc4c(cc3-c3sc(/C=C5\C(=O)c6ccc(C)cc6C5=C(C#N)C#N)cc32)C(c2ccc(CC)cc2)(c2ccc(CC)cc2)c2c-4sc3cc(/C=C4\C(=O)c5ccc(C)cc5C4=C(C#N)C#N)sc23)cc1,PBDB-TF,CCc1sc(-c2c3cc(-c4ccc(-c5sc(-c6ccc(-c7cc8c(-c9cc(F)c(CC)s9)c9sc(-c%10ccc(-c%11sc(-c%12ccc(-c%13cc%14c(-c%15cc(F)c(CC)s%15)c%15sc(-c%16ccc(-c%17sc(-c%18cccs%18)c%18c%17C(=O)c%17c(CC)sc(CC)c%17C%18=O)s%16)cc%15c(-c%15cc(F)c(CC)s%15)c%14s%13)s%12)c%12c%11C(=O)c%11c(CC)sc(CC)c%11C%12=O)s%10)cc9c(-c9cc(F)c(CC)s9)c8s7)s6)c6c5C(=O)c5c(CC)sc(CC)c5C6=O)s4)sc3c(-c3cc(F)c(CC)s3)c3ccsc23)cc1F
IDT6CN-M,PBDB-T-2Cl,10.1039/C9TA02243K,1.05,16.4,77.5,13.3,sm,fused,6,,IDT6CN-M,CCc1ccc(C2(c3ccc(CC)cc3)c3cc4c(cc3-c3sc(/C=C5\C(=O)c6ccc(C)cc6C5=C(C#N)C#N)cc32)C(c2ccc(CC)cc2)(c2ccc(CC)cc2)c2c-4sc3cc(/C=C4\C(=O)c5ccc(C)cc5C4=C(C#N)C#N)sc23)cc1,PBDB-T-2Cl,CCc1sc(-c2c3cc(-c4ccc(-c5sc(-c6ccc(-c7cc8c(-c9cc(Cl)c(CC)s9)c9sc(-c%10ccc(-c%11sc(-c%12ccc(-c%13cc%14c(-c%15cc(Cl)c(CC)s%15)c%15sc(-c%16ccc(-c%17sc(-c%18cccs%18)c%18c%17C(=O)c%17c(CC)sc(CC)c%17C%18=O)s%16)cc%15c(-c%15cc(Cl)c(CC)s%15)c%14s%13)s%12)c%12c%11C(=O)c%11c(CC)sc(CC)c%11C%12=O)s%10)cc9c(-c9cc(Cl)c(CC)s9)c8s7)s6)c6c5C(=O)c5c(CC)sc(CC)c5C6=O)s4)sc3c(-c3cc(Cl)c(CC)s3)c3ccsc23)cc1Cl
m-BTP-C6Ph,PTQ10,10.1007/s11426-021-1114-3,0.841,26.95,78.3,17.74,sm,y,8,,m-BTP-PhC6,CCc1cccc(-c2c(/C=C3\C(=O)c4cc(F)c(F)cc4C3=C(C#N)C#N)sc3c2sc2c4c5nsnc5c5c6sc7c(-c8cccc(CC)c8)c(/C=C8\C(=O)c9cc(F)c(F)cc9C8=C(C#N)C#N)sc7c6n(CC)c5c4n(CC)c32)c1,PTQ10,CCOc1cnc2c(-c3ccc(-c4c(F)c(F)c(-c5ccc(-c6c(F)c(F)c(-c7cccs7)c7ncc(OCC)nc67)s5)c5ncc(OCC)nc45)s3)c(F)c(F)cc2n1
Y6,PTQ10,10.1007/s11426-021-1114-3,0.831,26.28,78.4,17.13,sm,y,8,,Y6,CCc1c(/C=C2\C(=O)c3cc(F)c(F)cc3C2=C(C#N)C#N)sc2c1sc1c3c4nsnc4c4c5sc6cc(/C=C7\C(=O)c8cc(F)c(F)cc8C7=C(C#N)C#N)sc6c5n(CC)c4c3n(CC)c21,PTQ10,CCOc1cnc2c(-c3ccc(-c4c(F)c(F)c(-c5ccc(-c6c(F)c(F)c(-c7cccs7)c7ncc(OCC)nc67)s5)c5ncc(OCC)nc45)s3)c(F)c(F)cc2n1
YF25,P3HT,10.1002/aenm.201200372,0.54,4.85,54.7,1.43,sm,unfused,3,,YF25,CC[Si]1(CC)c2ccsc2-c2sc(-c3ccc(C=C(C#N)C#N)c4nsnc34)cc21,P3HT,CCc1cc(C)sc1-c1sc(-c2cc(CC)c(-c3sc(-c4cc(CC)c(-c5sc(C)cc5CC)s4)cc3CC)s2)cc1CC
C8-ITIC,PFBDB-T,10.1002/adma.201705209,0.94,19.6,72,13.2,sm,fused,7,,C8-ITIC,CCC1(CC)c2cc3c(cc2-c2sc4cc(/C=C5\C(=O)c6ccccc6C5=C(C#N)C#N)sc4c21)C(CC)(CC)c1c-3sc2cc(/C=C3\C(=O)c4ccccc4C3=C(C#N)C#N)sc12,PFBDB-T,CCc1ccc(-c2c3cc(-c4sc(-c5sc(-c6cc(F)c(-c7cc8c(-c9ccc(CC)s9)c9sc(-c%10sc(-c%11sc(-c%12cc(F)c(-c%13cc%14c(-c%15ccc(CC)s%15)c%15sc(-c%16sc(-c%17sc(-c%18cc(F)cs%18)c%18c%17C(=O)c%17c(CC)sc(CC)c%17C%18=O)cc%16F)cc%15c(-c%15ccc(CC)s%15)c%14s%13)s%12)c%12c%11C(=O)c%11c(CC)sc(CC)c%11C%12=O)cc%10F)cc9c(-c9ccc(CC)s9)c8s7)s6)c6c5C(=O)c5c(CC)sc(CC)c5C6=O)cc4F)sc3c(-c3ccc(CC)s3)c3ccsc23)s1
C8-ITIC,PBDB-T,10.1002/adma.201705209,0.87,19.7,73,12.41,sm,fused,7,,C8-ITIC,CCC1(CC)c2cc3c(cc2-c2sc4cc(/C=C5\C(=O)c6ccccc6C5=C(C#N)C#N)sc4c21)C(CC)(CC)c1c-3sc2cc(/C=C3\C(=O)c4ccccc4C3=C(C#N)C#N)sc12,PBDB-T,CCc1ccc(-c2c3cc(-c4ccc(-c5sc(-c6ccc(-c7cc8c(-c9ccc(CC)s9)c9sc(-c%10ccc(-c%11sc(-c%12ccc(-c%13cc%14c(-c%15ccc(CC)s%15)c%15sc(-c%16ccc(-c%17sc(-c%18cccs%18)c%18c%17C(=O)c%17c(CC)sc(CC)c%17C%18=O)s%16)cc%15c(-c%15ccc(CC)s%15)c%14s%13)s%12)c%12c%11C(=O)c%11c(CC)sc(CC)c%11C%12=O)s%10)cc9c(-c9ccc(CC)s9)c8s7)s6)c6c5C(=O)c5c(CC)sc(CC)c5C6=O)s4)sc3c(-c3ccc(CC)s3)c3ccsc23)s1
ITIC,PFBDB-T,10.1002/adma.201705209,0.95,18.5,66,11.71,sm,fused,7,,ITIC,CCc1ccc(C2(c3ccc(CC)cc3)c3cc4c(cc3-c3sc5cc(/C=C6\C(=O)c7ccccc7C6=C(C#N)C#N)sc5c32)C(c2ccc(CC)cc2)(c2ccc(CC)cc2)c2c-4sc3cc(/C=C4\C(=O)c5ccccc5C4=C(C#N)C#N)sc23)cc1,PFBDB-T,CCc1ccc(-c2c3cc(-c4sc(-c5sc(-c6cc(F)c(-c7cc8c(-c9ccc(CC)s9)c9sc(-c%10sc(-c%11sc(-c%12cc(F)c(-c%13cc%14c(-c%15ccc(CC)s%15)c%15sc(-c%16sc(-c%17sc(-c%18cc(F)cs%18)c%18c%17C(=O)c%17c(CC)sc(CC)c%17C%18=O)cc%16F)cc%15c(-c%15ccc(CC)s%15)c%14s%13)s%12)c%12c%11C(=O)c%11c(CC)sc(CC)c%11C%12=O)cc%10F)cc9c(-c9ccc(CC)s9)c8s7)s6)c6c5C(=O)c5c(CC)sc(CC)c5C6=O)cc4F)sc3c(-c3ccc(CC)s3)c3ccsc23)s1
FDNCTF,PBDB-T,10.1021/acs.chemmater.7b02811,0.93,16.3,72.5,11.2,sm,fused,7,,FDNCTF,CCC1(CC)c2cc3c(cc2-c2cc4c(cc21)-c1sc(/C=C2\C(=O)c5cc6ccccc6cc5C2=C(C#N)C#N)cc1C4(CC)CC)C(CC)(CC)c1cc(/C=C2\C(=O)c4cc5ccccc5cc4C2=C(C#N)C#N)sc1-3,PBDB-T,CCc1ccc(-c2c3cc(-c4ccc(-c5sc(-c6ccc(-c7cc8c(-c9ccc(CC)s9)c9sc(-c%10ccc(-c%11sc(-c%12ccc(-c%13cc%14c(-c%15ccc(CC)s%15)c%15sc(-c%16ccc(-c%17sc(-c%18cccs%18)c%18c%17C(=O)c%17c(CC)sc(CC)c%17C%18=O)s%16)cc%15c(-c%15ccc(CC)s%15)c%14s%13)s%12)c%12c%11C(=O)c%11c(CC)sc(CC)c%11C%12=O)s%10)cc9c(-c9ccc(CC)s9)c8s7)s6)c6c5C(=O)c5c(CC)sc(CC)c5C6=O)s4)sc3c(-c3ccc(CC)s3)c3ccsc23)s1
IDT-2B,PBDB-T,10.1002/adma.201703527,0.89,13.3,53.9,6.42,sm,fused,5,,IDT-2B,CCc1ccc(C2(c3ccc(CC)cc3)c3cc4c(cc3-c3sc(/C=C5\C(=O)c6ccc(C)cc6C5=C(C#N)C#N)cc32)C(c2ccc(CC)cc2)(c2ccc(CC)cc2)c2cc(/C=C3\C(=O)c5ccc(C)cc5C3=C(C#N)C#N)sc2-4)cc1,PBDB-T,CCc1ccc(-c2c3cc(-c4ccc(-c5sc(-c6ccc(-c7cc8c(-c9ccc(CC)s9)c9sc(-c%10ccc(-c%11sc(-c%12ccc(-c%13cc%14c(-c%15ccc(CC)s%15)c%15sc(-c%16ccc(-c%17sc(-c%18cccs%18)c%18c%17C(=O)c%17c(CC)sc(CC)c%17C%18=O)s%16)cc%15c(-c%15ccc(CC)s%15)c%14s%13)s%12)c%12c%11C(=O)c%11c(CC)sc(CC)c%11C%12=O)s%10)cc9c(-c9ccc(CC)s9)c8s7)s6)c6c5C(=O)c5c(CC)sc(CC)c5C6=O)s4)sc3c(-c3ccc(CC)s3)c3ccsc23)s1
IDT-2O,PBDB-T,10.1002/adma.201703527,0.86,15.64,72.3,9.68,sm,fused,5,,IDT-2O,CCC1(CC)c2cc3c(cc2-c2sc(/C=C4\C(=O)c5ccc(C)cc5C4=C(C#N)C#N)cc21)C(CC)(CC)c1cc(/C=C2\C(=O)c4ccc(C)cc4C2=C(C#N)C#N)sc1-3,PBDB-T,CCc1ccc(-c2c3cc(-c4ccc(-c5sc(-c6ccc(-c7cc8c(-c9ccc(CC)s9)c9sc(-c%10ccc(-c%11sc(-c%12ccc(-c%13cc%14c(-c%15ccc(CC)s%15)c%15sc(-c%16ccc(-c%17sc(-c%18cccs%18)c%18c%17C(=O)c%17c(CC)sc(CC)c%17C%18=O)s%16)cc%15c(-c%15ccc(CC)s%15)c%14s%13)s%12)c%12c%11C(=O)c%11c(CC)sc(CC)c%11C%12=O)s%10)cc9c(-c9ccc(CC)s9)c8s7)s6)c6c5C(=O)c5c(CC)sc(CC)c5C6=O)s4)sc3c(-c3ccc(CC)s3)c3ccsc23)s1
IDT-OB,PBDB-T,10.1002/adma.201703527,0.88,16.18,71.1,10.12,sm,fused,5,,IDT-OB,CCc1ccc(C2(CC)c3cc4c(cc3-c3sc(/C=C5\C(=O)c6ccc(C)cc6C5=C(C#N)C#N)cc32)C(CC)(c2ccc(CC)cc2)c2cc(/C=C3\C(=O)c5ccc(C)cc5C3=C(C#N)C#N)sc2-4)cc1,PBDB-T,CCc1ccc(-c2c3cc(-c4ccc(-c5sc(-c6ccc(-c7cc8c(-c9ccc(CC)s9)c9sc(-c%10ccc(-c%11sc(-c%12ccc(-c%13cc%14c(-c%15ccc(CC)s%15)c%15sc(-c%16ccc(-c%17sc(-c%18cccs%18)c%18c%17C(=O)c%17c(CC)sc(CC)c%17C%18=O)s%16)cc%15c(-c%15ccc(CC)s%15)c%14s%13)s%12)c%12c%11C(=O)c%11c(CC)sc(CC)c%11C%12=O)s%10)cc9c(-c9ccc(CC)s9)c8s7)s6)c6c5C(=O)c5c(CC)sc(CC)c5C6=O)s4)sc3c(-c3ccc(CC)s3)c3ccsc23)s1
IT-4F,PBDTS-TZNT,10.1016/j.isci.2018.12.027,0.88,18.65,68.9,11.31,sm,fused,7,,IT-4F,CCc1ccc(C2(c3ccc(CC)cc3)c3cc4c(cc3-c3sc5cc(/C=C6\C(=O)c7cc(F)c(F)cc7C6=C(C#N)C#N)sc5c32)C(c2ccc(CC)cc2)(c2ccc(CC)cc2)c2c-4sc3cc(/C=C4\C(=O)c5cc(F)c(F)cc5C4=C(C#N)C#N)sc23)cc1,PBDTS-TZNT,CCSc1ccc(-c2c3cc(-c4ccc(-c5cc6c(cc(-c7ccc(-c8cc9c(-c%10ccc(SCC)s%10)c%10sc(-c%11ccc(-c%12cc%13c(cc(-c%14ccc(-c%15cc%16c(-c%17ccc(SCC)s%17)c%17sc(-c%18ccc(-c%19cc%20c(cc(-c%21cccs%21)c%21nn(CC)nc%21%20)c%20nn(CC)nc%19%20)s%18)cc%17c(-c%17ccc(SCC)s%17)c%16s%15)s%14)c%14nn(CC)nc%14%13)c%13nn(CC)nc%12%13)s%11)cc%10c(-c%10ccc(SCC)s%10)c9s8)s7)c7nn(CC)nc76)c6nn(CC)nc56)s4)sc3c(-c3ccc(SCC)s3)c3ccsc23)s1
IT-4F,PBDTSF-TZNT,10.1016/j.isci.2018.12.027,0.93,19.23,74.1,13.25,sm,fused,7,,IT-4F,CCc1ccc(C2(c3ccc(CC)cc3)c3cc4c(cc3-c3sc5cc(/C=C6\C(=O)c7cc(F)c(F)cc7C6=C(C#N)C#N)sc5c32)C(c2ccc(CC)cc2)(c2ccc(CC)cc2)c2c-4sc3cc(/C=C4\C(=O)c5cc(F)c(F)cc5C4=C(C#N)C#N)sc23)cc1,PBDTSF-TZNT,CCSc1sc(-c2c3cc(-c4ccc(-c5cc6c(cc(-c7ccc(-c8cc9c(-c%10cc(F)c(SCC)s%10)c%10sc(-c%11ccc(-c%12cc%13c(cc(-c%14ccc(-c%15cc%16c(-c%17cc(F)c(SCC)s%17)c%17sc(-c%18ccc(-c%19cc%20c(cc(-c%21cccs%21)c%21nn(CC)nc%21%20)c%20nn(CC)nc%19%20)s%18)cc%17c(-c%17cc(F)c(SCC)s%17)c%16s%15)s%14)c%14nn(CC)nc%14%13)c%13nn(CC)nc%12%13)s%11)cc%10c(-c%10cc(F)c(SCC)s%10)c9s8)s7)c7nn(CC)nc76)c6nn(CC)nc56)s4)sc3c(-c3cc(F)c(SCC)s3)c3ccsc23)cc1F
ITIC,PBDTS-TZNT,10.1016/j.isci.2018.12.027,0.94,16.92,65.7,10.45,sm,fused,7,,ITIC,CCc1ccc(C2(c3ccc(CC)cc3)c3cc4c(cc3-c3sc5cc(/C=C6\C(=O)c7ccccc7C6=C(C#N)C#N)sc5c32)C(c2ccc(CC)cc2)(c2ccc(CC)cc2)c2c-4sc3cc(/C=C4\C(=O)c5ccccc5C4=C(C#N)C#N)sc23)cc1,PBDTS-TZNT,CCSc1ccc(-c2c3cc(-c4ccc(-c5cc6c(cc(-c7ccc(-c8cc9c(-c%10ccc(SCC)s%10)c%10sc(-c%11ccc(-c%12cc%13c(cc(-c%14ccc(-c%15cc%16c(-c%17ccc(SCC)s%17)c%17sc(-c%18ccc(-c%19cc%20c(cc(-c%21cccs%21)c%21nn(CC)nc%21%20)c%20nn(CC)nc%19%20)s%18)cc%17c(-c%17ccc(SCC)s%17)c%16s%15)s%14)c%14nn(CC)nc%14%13)c%13nn(CC)nc%12%13)s%11)cc%10c(-c%10ccc(SCC)s%10)c9s8)s7)c7nn(CC)nc76)c6nn(CC)nc56)s4)sc3c(-c3ccc(SCC)s3)c3ccsc23)s1
ITIC,PBDTSF-TZNT,10.1016/j.isci.2018.12.027,0.98,17.58,70.6,12.16,sm,fused,7,,ITIC,CCc1ccc(C2(c3ccc(CC)cc3)c3cc4c(cc3-c3sc5cc(/C=C6\C(=O)c7ccccc7C6=C(C#N)C#N)sc5c32)C(c2ccc(CC)cc2)(c2ccc(CC)cc2)c2c-4sc3cc(/C=C4\C(=O)c5ccccc5C4=C(C#N)C#N)sc23)cc1,PBDTSF-TZNT,CCSc1sc(-c2c3cc(-c4ccc(-c5cc6c(cc(-c7ccc(-c8cc9c(-c%10cc(F)c(SCC)s%10)c%10sc(-c%11ccc(-c%12cc%13c(cc(-c%14ccc(-c%15cc%16c(-c%17cc(F)c(SCC)s%17)c%17sc(-c%18ccc(-c%19cc%20c(cc(-c%21cccs%21)c%21nn(CC)nc%21%20)c%20nn(CC)nc%19%20)s%18)cc%17c(-c%17cc(F)c(SCC)s%17)c%16s%15)s%14)c%14nn(CC)nc%14%13)c%13nn(CC)nc%12%13)s%11)cc%10c(-c%10cc(F)c(SCC)s%10)c9s8)s7)c7nn(CC)nc76)c6nn(CC)nc56)s4)sc3c(-c3cc(F)c(SCC)s3)c3ccsc23)cc1F
m-INPOIC,PBDB-T,10.1002/adfm.201903269,0.846,19,66.1,10.6,sm,fused,9,,m-INPOIC,CCOc1cccc(C2(c3cccc(OCC)c3)c3cc4c(cc3-c3sc5c6sc(/C=C7\C(=O)c8cc(F)c(F)cc8C7=C(C#N)C#N)cc6n(CC)c5c32)C(c2cccc(OCC)c2)(c2cccc(OCC)c2)c2c-4sc3c4sc(/C=C5\C(=O)c6cc(F)c(F)cc6C5=C(C#N)C#N)cc4n(CC)c23)c1,PBDB-T,CCc1ccc(-c2c3cc(-c4ccc(-c5sc(-c6ccc(-c7cc8c(-c9ccc(CC)s9)c9sc(-c%10ccc(-c%11sc(-c%12ccc(-c%13cc%14c(-c%15ccc(CC)s%15)c%15sc(-c%16ccc(-c%17sc(-c%18cccs%18)c%18c%17C(=O)c%17c(CC)sc(CC)c%17C%18=O)s%16)cc%15c(-c%15ccc(CC)s%15)c%14s%13)s%12)c%12c%11C(=O)c%11c(CC)sc(CC)c%11C%12=O)s%10)cc9c(-c9ccc(CC)s9)c8s7)s6)c6c5C(=O)c5c(CC)sc(CC)c5C6=O)s4)sc3c(-c3ccc(CC)s3)c3ccsc23)s1
p-INPOIC,PBDB-T,10.1002/adfm.201903269,0.835,18.4,63.2,9.71,sm,fused,9,,p-INPOIC,CCOc1ccc(C2(c3ccc(OCC)cc3)c3cc4c(cc3-c3sc5c6sc(/C=C7\C(=O)c8cc(F)c(F)cc8C7=C(C#N)C#N)cc6n(CC)c5c32)C(c2ccc(OCC)cc2)(c2ccc(OCC)cc2)c2c-4sc3c4sc(/C=C5\C(=O)c6cc(F)c(F)cc6C5=C(C#N)C#N)cc4n(CC)c23)cc1,PBDB-T,CCc1ccc(-c2c3cc(-c4ccc(-c5sc(-c6ccc(-c7cc8c(-c9ccc(CC)s9)c9sc(-c%10ccc(-c%11sc(-c%12ccc(-c%13cc%14c(-c%15ccc(CC)s%15)c%15sc(-c%16ccc(-c%17sc(-c%18cccs%18)c%18c%17C(=O)c%17c(CC)sc(CC)c%17C%18=O)s%16)cc%15c(-c%15ccc(CC)s%15)c%14s%13)s%12)c%12c%11C(=O)c%11c(CC)sc(CC)c%11C%12=O)s%10)cc9c(-c9ccc(CC)s9)c8s7)s6)c6c5C(=O)c5c(CC)sc(CC)c5C6=O)s4)sc3c(-c3ccc(CC)s3)c3ccsc23)s1
AT-4Cl,PBDB-TF,10.1002/aenm.201803541,0.901,19.52,75.5,13.27,sm,fused,7,,AT-4Cl,CCOc1ccc(C2(c3ccc(OCC)cc3)c3cc(/C=C4\C(=O)c5cc(Cl)c(Cl)cc5C4=C(C#N)C#N)sc3-c3ccc4cc5c6c(ccc5cc4c32)-c2sc(/C=C3\C(=O)c4cc(Cl)c(Cl)cc4C3=C(C#N)C#N)cc2C6(c2ccc(OCC)cc2)c2ccc(OCC)cc2)cc1,PBDB-TF,CCc1sc(-c2c3cc(-c4ccc(-c5sc(-c6ccc(-c7cc8c(-c9cc(F)c(CC)s9)c9sc(-c%10ccc(-c%11sc(-c%12ccc(-c%13cc%14c(-c%15cc(F)c(CC)s%15)c%15sc(-c%16ccc(-c%17sc(-c%18cccs%18)c%18c%17C(=O)c%17c(CC)sc(CC)c%17C%18=O)s%16)cc%15c(-c%15cc(F)c(CC)s%15)c%14s%13)s%12)c%12c%11C(=O)c%11c(CC)sc(CC)c%11C%12=O)s%10)cc9c(-c9cc(F)c(CC)s9)c8s7)s6)c6c5C(=O)c5c(CC)sc(CC)c5C6=O)s4)sc3c(-c3cc(F)c(CC)s3)c3ccsc23)cc1F
AT-NC,PBDB-T,10.1002/aenm.201803541,0.919,17.11,69.4,10.91,sm,fused,7,,AT-NC,CCOc1ccc(C2(c3ccc(OCC)cc3)c3cc(/C=C4\C(=O)c5cc6ccccc6cc5C4=C(C#N)C#N)sc3-c3ccc4cc5c6c(ccc5cc4c32)-c2sc(/C=C3\C(=O)c4cc5ccccc5cc4C3=C(C#N)C#N)cc2C6(c2ccc(OCC)cc2)c2ccc(OCC)cc2)cc1,PBDB-T,CCc1ccc(-c2c3cc(-c4ccc(-c5sc(-c6ccc(-c7cc8c(-c9ccc(CC)s9)c9sc(-c%10ccc(-c%11sc(-c%12ccc(-c%13cc%14c(-c%15ccc(CC)s%15)c%15sc(-c%16ccc(-c%17sc(-c%18cccs%18)c%18c%17C(=O)c%17c(CC)sc(CC)c%17C%18=O)s%16)cc%15c(-c%15ccc(CC)s%15)c%14s%13)s%12)c%12c%11C(=O)c%11c(CC)sc(CC)c%11C%12=O)s%10)cc9c(-c9ccc(CC)s9)c8s7)s6)c6c5C(=O)c5c(CC)sc(CC)c5C6=O)s4)sc3c(-c3ccc(CC)s3)c3ccsc23)s1
FOC2C6-2FIC,PBDB-T,10.1021/acsami.9b18076,0.87,19.66,72.1,12.36,sm,unfused,3,,FOC2C6-2FIC,CCOc1cc(-c2cc3c(s2)-c2sc(/C=C4\C(=O)c5cc(F)c(F)cc5C4=C(C#N)C#N)cc2C3(CC)CC)c(F)cc1-c1cc2c(s1)-c1sc(/C=C3\C(=O)c4cc(F)c(F)cc4C3=C(C#N)C#N)cc1C2(CC)CC,PBDB-T,CCc1ccc(-c2c3cc(-c4ccc(-c5sc(-c6ccc(-c7cc8c(-c9ccc(CC)s9)c9sc(-c%10ccc(-c%11sc(-c%12ccc(-c%13cc%14c(-c%15ccc(CC)s%15)c%15sc(-c%16ccc(-c%17sc(-c%18cccs%18)c%18c%17C(=O)c%17c(CC)sc(CC)c%17C%18=O)s%16)cc%15c(-c%15ccc(CC)s%15)c%14s%13)s%12)c%12c%11C(=O)c%11c(CC)sc(CC)c%11C%12=O)s%10)cc9c(-c9ccc(CC)s9)c8s7)s6)c6c5C(=O)c5c(CC)sc(CC)c5C6=O)s4)sc3c(-c3ccc(CC)s3)c3ccsc23)s1
FOC6-FIC,PBDB-T,10.1021/acsami.9b18076,0.89,19.18,70.9,12.08,sm,unfused,3,,FOC6-FIC,CCOc1cc(-c2cc3c(s2)-c2sc(/C=C4\C(=O)c5ccc(F)cc5C4=C(C#N)C#N)cc2C3(CC)CC)c(F)cc1-c1cc2c(s1)-c1sc(/C=C3\C(=O)c4ccc(F)cc4C3=C(C#N)C#N)cc1C2(CC)CC,PBDB-T,CCc1ccc(-c2c3cc(-c4ccc(-c5sc(-c6ccc(-c7cc8c(-c9ccc(CC)s9)c9sc(-c%10ccc(-c%11sc(-c%12ccc(-c%13cc%14c(-c%15ccc(CC)s%15)c%15sc(-c%16ccc(-c%17sc(-c%18cccs%18)c%18c%17C(=O)c%17c(CC)sc(CC)c%17C%18=O)s%16)cc%15c(-c%15ccc(CC)s%15)c%14s%13)s%12)c%12c%11C(=O)c%11c(CC)sc(CC)c%11C%12=O)s%10)cc9c(-c9ccc(CC)s9)c8s7)s6)c6c5C(=O)c5c(CC)sc(CC)c5C6=O)s4)sc3c(-c3ccc(CC)s3)c3ccsc23)s1
FOC6-IC,PBDB-T,10.1021/acsami.9b18076,0.93,17.64,65.8,10.8,sm,unfused,3,,FOC6-IC,CCOc1cc(-c2cc3c(s2)-c2sc(/C=C4\C(=O)c5ccccc5C4=C(C#N)C#N)cc2C3(CC)CC)c(F)cc1-c1cc2c(s1)-c1sc(/C=C3\C(=O)c4ccccc4C3=C(C#N)C#N)cc1C2(CC)CC,PBDB-T,CCc1ccc(-c2c3cc(-c4ccc(-c5sc(-c6ccc(-c7cc8c(-c9ccc(CC)s9)c9sc(-c%10ccc(-c%11sc(-c%12ccc(-c%13cc%14c(-c%15ccc(CC)s%15)c%15sc(-c%16ccc(-c%17sc(-c%18cccs%18)c%18c%17C(=O)c%17c(CC)sc(CC)c%17C%18=O)s%16)cc%15c(-c%15ccc(CC)s%15)c%14s%13)s%12)c%12c%11C(=O)c%11c(CC)sc(CC)c%11C%12=O)s%10)cc9c(-c9ccc(CC)s9)c8s7)s6)c6c5C(=O)c5c(CC)sc(CC)c5C6=O)s4)sc3c(-c3ccc(CC)s3)c3ccsc23)s1
O-NTIC,PBDB-T,10.1002/solr.201800053,0.978,13.31,69.9,9.1,sm,fused,6,,O-NTIC,CCc1ccc(C2(c3ccc(CC)cc3)c3cc(/C=C4\C(=O)c5ccccc5C4=C(C#N)C#N)sc3-c3c2ccc2c4c(ccc32)C(c2ccc(CC)cc2)(c2ccc(CC)cc2)c2cc(/C=C3\C(=O)c5ccccc5C3=C(C#N)C#N)sc2-4)cc1,PBDB-T,CCc1ccc(-c2c3cc(-c4ccc(-c5sc(-c6ccc(-c7cc8c(-c9ccc(CC)s9)c9sc(-c%10ccc(-c%11sc(-c%12ccc(-c%13cc%14c(-c%15ccc(CC)s%15)c%15sc(-c%16ccc(-c%17sc(-c%18cccs%18)c%18c%17C(=O)c%17c(CC)sc(CC)c%17C%18=O)s%16)cc%15c(-c%15ccc(CC)s%15)c%14s%13)s%12)c%12c%11C(=O)c%11c(CC)sc(CC)c%11C%12=O)s%10)cc9c(-c9ccc(CC)s9)c8s7)s6)c6c5C(=O)c5c(CC)sc(CC)c5C6=O)s4)sc3c(-c3ccc(CC)s3)c3ccsc23)s1
O-NTNC,PDCBT,10.1002/solr.201800053,0.94,15.51,66.3,10,sm,fused,6,,O-NTNC,CCc1ccc(C2(c3ccc(CC)cc3)c3cc(/C=C4\C(=O)c5cc6ccccc6cc5C4=C(C#N)C#N)sc3-c3c2ccc2c4c(ccc32)C(c2ccc(CC)cc2)(c2ccc(CC)cc2)c2cc(/C=C3\C(=O)c5cc6ccccc6cc5C3=C(C#N)C#N)sc2-4)cc1,PDCBT,CCOC(=O)c1cc(-c2cc(C(=O)OCC)c(-c3ccc(-c4ccc(-c5sc(-c6cc(C(=O)OCC)c(-c7ccc(-c8ccc(-c9sc(-c%10cc(C(=O)OCC)c(-c%11cccs%11)s%10)cc9C(=O)OCC)s8)s7)s6)cc5C(=O)OCC)s4)s3)s2)sc1-c1cccs1
O-NTNC,PBDB-T,10.1002/solr.201800053,0.942,15.98,73.4,11,sm,fused,6,,O-NTNC,CCc1ccc(C2(c3ccc(CC)cc3)c3cc(/C=C4\C(=O)c5cc6ccccc6cc5C4=C(C#N)C#N)sc3-c3c2ccc2c4c(ccc32)C(c2ccc(CC)cc2)(c2ccc(CC)cc2)c2cc(/C=C3\C(=O)c5cc6ccccc6cc5C3=C(C#N)C#N)sc2-4)cc1,PBDB-T,CCc1ccc(-c2c3cc(-c4ccc(-c5sc(-c6ccc(-c7cc8c(-c9ccc(CC)s9)c9sc(-c%10ccc(-c%11sc(-c%12ccc(-c%13cc%14c(-c%15ccc(CC)s%15)c%15sc(-c%16ccc(-c%17sc(-c%18cccs%18)c%18c%17C(=O)c%17c(CC)sc(CC)c%17C%18=O)s%16)cc%15c(-c%15ccc(CC)s%15)c%14s%13)s%12)c%12c%11C(=O)c%11c(CC)sc(CC)c%11C%12=O)s%10)cc9c(-c9ccc(CC)s9)c8s7)s6)c6c5C(=O)c5c(CC)sc(CC)c5C6=O)s4)sc3c(-c3ccc(CC)s3)c3ccsc23)s1
BZIC,HFQx-T,10.1021/acsami.7b10995,0.84,12.67,59,6.3,sm,y,6,,BZIC,CCn1nc2c(n1)c1c3sc(/C=C4\C(=O)c5ccccc5C4=C(C#N)C#N)cc3n(CC)c1c1c2c2sc(/C=C3\C(=O)c4ccccc4C3=C(C#N)C#N)cc2n1CC,HFQx-T,CCOc1c(F)cc(-c2nc3c(-c4cccs4)c(F)c(F)c(-c4ccc(-c5cc6c(-c7ccc(CC)s7)c7sc(-c8ccc(-c9c(F)c(F)c(-c%10ccc(-c%11cc%12c(-c%13ccc(CC)s%13)c%13sc(-c%14ccc(-c%15c(F)c(F)c(-c%16ccc(-c%17cc%18c(-c%19ccc(CC)s%19)c%19sccc%19c(-c%19ccc(CC)s%19)c%18s%17)s%16)c%16nc(-c%17cc(F)c(OCC)c(F)c%17)c(-c%17cc(F)c(OCC)c(F)c%17)nc%15%16)s%14)cc%13c(-c%13ccc(CC)s%13)c%12s%11)s%10)c%10nc(-c%11cc(F)c(OCC)c(F)c%11)c(-c%11cc(F)c(OCC)c(F)c%11)nc9%10)s8)cc7c(-c7ccc(CC)s7)c6s5)s4)c3nc2-c2cc(F)c(OCC)c(F)c2)cc1F
IDTA,PBDB-T,10.1039/C9TA11752K,0.99,12.4,60,7.4,sm,fused,5,,IDTA,CCN1C(=O)C(=Cc2cc3c(s2)-c2cc4c(cc2C3(CC)CC)-c2sc(C=C3C(=O)N(CC)C(=S)N(CC)C3=O)cc2C4(CC)CC)C(=O)N(CC)C1=S,PBDB-T,CCc1ccc(-c2c3cc(-c4ccc(-c5sc(-c6ccc(-c7cc8c(-c9ccc(CC)s9)c9sc(-c%10ccc(-c%11sc(-c%12ccc(-c%13cc%14c(-c%15ccc(CC)s%15)c%15sc(-c%16ccc(-c%17sc(-c%18cccs%18)c%18c%17C(=O)c%17c(CC)sc(CC)c%17C%18=O)s%16)cc%15c(-c%15ccc(CC)s%15)c%14s%13)s%12)c%12c%11C(=O)c%11c(CC)sc(CC)c%11C%12=O)s%10)cc9c(-c9ccc(CC)s9)c8s7)s6)c6c5C(=O)c5c(CC)sc(CC)c5C6=O)s4)sc3c(-c3ccc(CC)s3)c3ccsc23)s1
IDTTA,PBDB-T,10.1039/C9TA11752K,0.98,15.8,69,10.8,sm,fused,7,,IDTTA,CCN1C(=O)C(=Cc2cc3sc4c(c3s2)C(CC)(CC)c2cc3c(cc2-4)C(CC)(CC)c2c-3sc3cc(C=C4C(=O)N(CC)C(=S)N(CC)C4=O)sc23)C(=O)N(CC)C1=S,PBDB-T,CCc1ccc(-c2c3cc(-c4ccc(-c5sc(-c6ccc(-c7cc8c(-c9ccc(CC)s9)c9sc(-c%10ccc(-c%11sc(-c%12ccc(-c%13cc%14c(-c%15ccc(CC)s%15)c%15sc(-c%16ccc(-c%17sc(-c%18cccs%18)c%18c%17C(=O)c%17c(CC)sc(CC)c%17C%18=O)s%16)cc%15c(-c%15ccc(CC)s%15)c%14s%13)s%12)c%12c%11C(=O)c%11c(CC)sc(CC)c%11C%12=O)s%10)cc9c(-c9ccc(CC)s9)c8s7)s6)c6c5C(=O)c5c(CC)sc(CC)c5C6=O)s4)sc3c(-c3ccc(CC)s3)c3ccsc23)s1
3TT-OCIC,PTB7-Th,10.1002/aenm.201901024,0.68,26.49,69,12.43,sm,fused,8,,3TT-OCIC,CCc1ccc(C2(c3ccc(CC)cc3)c3c(sc4c(CC)c(/C=C5\C(=O)c6cc(Cl)c(Cl)cc6C5=C(C#N)C#N)sc34)-c3sc4c5c(sc4c32)-c2sc3c(CC)c(/C=C4\C(=O)c6cc(Cl)c(Cl)cc6C4=C(C#N)C#N)sc3c2C5(c2ccc(CC)cc2)c2ccc(CC)cc2)cc1,PTB7-Th,CCOC(=O)c1sc2c(-c3cc4c(-c5ccc(CC)s5)c5sc(-c6sc(-c7cc8c(-c9ccc(CC)s9)c9sc(-c%10sc(-c%11cc%12c(-c%13ccc(CC)s%13)c%13sccc%13c(-c%13ccc(CC)s%13)c%12s%11)c%11sc(C(=O)OCC)c(F)c%10%11)cc9c(-c9ccc(CC)s9)c8s7)c7sc(C(=O)OCC)c(F)c67)cc5c(-c5ccc(CC)s5)c4s3)scc2c1F
3TT-CIC,PTB7-Th,10.1002/aenm.201901024,0.65,26.67,69,11.96,sm,fused,8,,IXIC-4Cl,CCc1ccc(C2(c3ccc(CC)cc3)c3c(sc4cc(/C=C5\C(=O)c6cc(Cl)c(Cl)cc6C5=C(C#N)C#N)sc34)-c3sc4c5c(sc4c32)-c2sc3cc(/C=C4\C(=O)c6cc(Cl)c(Cl)cc6C4=C(C#N)C#N)sc3c2C5(c2ccc(CC)cc2)c2ccc(CC)cc2)cc1,PTB7-Th,CCOC(=O)c1sc2c(-c3cc4c(-c5ccc(CC)s5)c5sc(-c6sc(-c7cc8c(-c9ccc(CC)s9)c9sc(-c%10sc(-c%11cc%12c(-c%13ccc(CC)s%13)c%13sccc%13c(-c%13ccc(CC)s%13)c%12s%11)c%11sc(C(=O)OCC)c(F)c%10%11)cc9c(-c9ccc(CC)s9)c8s7)c7sc(C(=O)OCC)c(F)c67)cc5c(-c5ccc(CC)s5)c4s3)scc2c1F
IT6-4F,PBDB-TF,10.1039/D0TA03985C,0.9,16.69,72.1,10.8,sm,fused,6,,IT6-4F,CCc1ccc(C2(c3ccc(CC)cc3)c3cc4c(cc3-c3sc(/C=C5\C(=O)c6cc(F)c(F)cc6C5=C(C#N)C#N)cc32)C(c2ccc(CC)cc2)(c2ccc(CC)cc2)c2c-4sc3cc(/C=C4\C(=O)c5cc(F)c(F)cc5C4=C(C#N)C#N)sc23)cc1,PBDB-TF,CCc1sc(-c2c3cc(-c4ccc(-c5sc(-c6ccc(-c7cc8c(-c9cc(F)c(CC)s9)c9sc(-c%10ccc(-c%11sc(-c%12ccc(-c%13cc%14c(-c%15cc(F)c(CC)s%15)c%15sc(-c%16ccc(-c%17sc(-c%18cccs%18)c%18c%17C(=O)c%17c(CC)sc(CC)c%17C%18=O)s%16)cc%15c(-c%15cc(F)c(CC)s%15)c%14s%13)s%12)c%12c%11C(=O)c%11c(CC)sc(CC)c%11C%12=O)s%10)cc9c(-c9cc(F)c(CC)s9)c8s7)s6)c6c5C(=O)c5c(CC)sc(CC)c5C6=O)s4)sc3c(-c3cc(F)c(CC)s3)c3ccsc23)cc1F
ABP4T-4F,PBDB-TF,10.1002/aenm.202003177,0.922,22,75.1,15.2,sm,y,8,,ABP4T-4F,CCc1c(/C=C2\C(=O)c3cc(F)c(F)cc3C2=C(C#N)C#N)sc2c1sc1c2sc2c3c4nsnc4c4c5sc(/C=C6\C(=O)c7cc(F)c(F)cc7C6=C(C#N)C#N)c(CC)c5n(CC)c4c3n(CC)c12,PBDB-TF,CCc1sc(-c2c3cc(-c4ccc(-c5sc(-c6ccc(-c7cc8c(-c9cc(F)c(CC)s9)c9sc(-c%10ccc(-c%11sc(-c%12ccc(-c%13cc%14c(-c%15cc(F)c(CC)s%15)c%15sc(-c%16ccc(-c%17sc(-c%18cccs%18)c%18c%17C(=O)c%17c(CC)sc(CC)c%17C%18=O)s%16)cc%15c(-c%15cc(F)c(CC)s%15)c%14s%13)s%12)c%12c%11C(=O)c%11c(CC)sc(CC)c%11C%12=O)s%10)cc9c(-c9cc(F)c(CC)s9)c8s7)s6)c6c5C(=O)c5c(CC)sc(CC)c5C6=O)s4)sc3c(-c3cc(F)c(CC)s3)c3ccsc23)cc1F
BP5T-4F,PBDB-TF,10.1002/aenm.202003177,0.888,24.6,76.3,16.7,sm,y,9,,BP5T-4F,CCc1c(/C=C2\C(=O)c3cc(F)c(F)cc3C2=C(C#N)C#N)sc2c1sc1c2sc2c3c4nsnc4c4c5sc6c(CC)c(/C=C7\C(=O)c8cc(F)c(F)cc8C7=C(C#N)C#N)sc6c5n(CC)c4c3n(CC)c12,PBDB-TF,CCc1sc(-c2c3cc(-c4ccc(-c5sc(-c6ccc(-c7cc8c(-c9cc(F)c(CC)s9)c9sc(-c%10ccc(-c%11sc(-c%12ccc(-c%13cc%14c(-c%15cc(F)c(CC)s%15)c%15sc(-c%16ccc(-c%17sc(-c%18cccs%18)c%18c%17C(=O)c%17c(CC)sc(CC)c%17C%18=O)s%16)cc%15c(-c%15cc(F)c(CC)s%15)c%14s%13)s%12)c%12c%11C(=O)c%11c(CC)sc(CC)c%11C%12=O)s%10)cc9c(-c9cc(F)c(CC)s9)c8s7)s6)c6c5C(=O)c5c(CC)sc(CC)c5C6=O)s4)sc3c(-c3cc(F)c(CC)s3)c3ccsc23)cc1F
TTIC,PBDB-T,10.1007/s40843-017-9084-x,0.8,20.58,66,10.87,sm,fused,6,,4TIC,CCc1ccc(C2(c3ccc(CC)cc3)c3cc(/C=C4\C(=O)c5ccccc5C4=C(C#N)C#N)sc3-c3sc4c5c(sc4c32)-c2sc(/C=C3\C(=O)c4ccccc4C3=C(C#N)C#N)cc2C5(c2ccc(CC)cc2)c2ccc(CC)cc2)cc1,PBDB-T,CCc1ccc(-c2c3cc(-c4ccc(-c5sc(-c6ccc(-c7cc8c(-c9ccc(CC)s9)c9sc(-c%10ccc(-c%11sc(-c%12ccc(-c%13cc%14c(-c%15ccc(CC)s%15)c%15sc(-c%16ccc(-c%17sc(-c%18cccs%18)c%18c%17C(=O)c%17c(CC)sc(CC)c%17C%18=O)s%16)cc%15c(-c%15ccc(CC)s%15)c%14s%13)s%12)c%12c%11C(=O)c%11c(CC)sc(CC)c%11C%12=O)s%10)cc9c(-c9ccc(CC)s9)c8s7)s6)c6c5C(=O)c5c(CC)sc(CC)c5C6=O)s4)sc3c(-c3ccc(CC)s3)c3ccsc23)s1
TTIC-F,PBDB-T,10.1007/s40843-017-9084-x,0.71,21.26,63,9.51,sm,fused,6,,TTIC-F,CCc1ccc(C2(c3ccc(CC)cc3)c3cc(/C=C4\C(=O)c5ccc(F)cc5C4=C(C#N)C#N)sc3-c3sc4c5c(sc4c32)-c2sc(/C=C3\C(=O)c4ccc(F)cc4C3=C(C#N)C#N)cc2C5(c2ccc(CC)cc2)c2ccc(CC)cc2)cc1,PBDB-T,CCc1ccc(-c2c3cc(-c4ccc(-c5sc(-c6ccc(-c7cc8c(-c9ccc(CC)s9)c9sc(-c%10ccc(-c%11sc(-c%12ccc(-c%13cc%14c(-c%15ccc(CC)s%15)c%15sc(-c%16ccc(-c%17sc(-c%18cccs%18)c%18c%17C(=O)c%17c(CC)sc(CC)c%17C%18=O)s%16)cc%15c(-c%15ccc(CC)s%15)c%14s%13)s%12)c%12c%11C(=O)c%11c(CC)sc(CC)c%11C%12=O)s%10)cc9c(-c9ccc(CC)s9)c8s7)s6)c6c5C(=O)c5c(CC)sc(CC)c5C6=O)s4)sc3c(-c3ccc(CC)s3)c3ccsc23)s1
TTIC-M,PBDB-T,10.1007/s40843-017-9084-x,0.83,19.07,63,9.97,sm,fused,6,,TTIC-M,CCc1ccc(C2(c3ccc(CC)cc3)c3cc(/C=C4\C(=O)c5ccc(C)cc5C4=C(C#N)C#N)sc3-c3sc4c5c(sc4c32)-c2sc(/C=C3\C(=O)c4ccc(C)cc4C3=C(C#N)C#N)cc2C5(c2ccc(CC)cc2)c2ccc(CC)cc2)cc1,PBDB-T,CCc1ccc(-c2c3cc(-c4ccc(-c5sc(-c6ccc(-c7cc8c(-c9ccc(CC)s9)c9sc(-c%10ccc(-c%11sc(-c%12ccc(-c%13cc%14c(-c%15ccc(CC)s%15)c%15sc(-c%16ccc(-c%17sc(-c%18cccs%18)c%18c%17C(=O)c%17c(CC)sc(CC)c%17C%18=O)s%16)cc%15c(-c%15ccc(CC)s%15)c%14s%13)s%12)c%12c%11C(=O)c%11c(CC)sc(CC)c%11C%12=O)s%10)cc9c(-c9ccc(CC)s9)c8s7)s6)c6c5C(=O)c5c(CC)sc(CC)c5C6=O)s4)sc3c(-c3ccc(CC)s3)c3ccsc23)s1
ITIC,J50,10.1002/adma.201601595,0.71,12.93,53,4.8,sm,fused,7,,ITIC,CCc1ccc(C2(c3ccc(CC)cc3)c3cc4c(cc3-c3sc5cc(/C=C6\C(=O)c7ccccc7C6=C(C#N)C#N)sc5c32)C(c2ccc(CC)cc2)(c2ccc(CC)cc2)c2c-4sc3cc(/C=C4\C(=O)c5ccccc5C4=C(C#N)C#N)sc23)cc1,J50,CCc1ccc(-c2c3cc(-c4ccc(-c5ccc(-c6ccc(-c7cc8c(-c9ccc(CC)s9)c9sc(-c%10ccc(-c%11ccc(-c%12ccc(-c%13cc%14c(-c%15ccc(CC)s%15)c%15sc(-c%16ccc(-c%17ccc(-c%18cccs%18)c%18nn(CC)nc%17%18)s%16)cc%15c(-c%15ccc(CC)s%15)c%14s%13)s%12)c%12nn(CC)nc%11%12)s%10)cc9c(-c9ccc(CC)s9)c8s7)s6)c6nn(CC)nc56)s4)sc3c(-c3ccc(CC)s3)c3ccsc23)s1
ITIC,J51,10.1002/adma.201601595,0.82,16.47,69,9.26,sm,fused,7,,ITIC,CCc1ccc(C2(c3ccc(CC)cc3)c3cc4c(cc3-c3sc5cc(/C=C6\C(=O)c7ccccc7C6=C(C#N)C#N)sc5c32)C(c2ccc(CC)cc2)(c2ccc(CC)cc2)c2c-4sc3cc(/C=C4\C(=O)c5ccccc5C4=C(C#N)C#N)sc23)cc1,J51,CCc1ccc(-c2c3cc(-c4ccc(-c5c(F)c(F)c(-c6ccc(-c7cc8c(-c9ccc(CC)s9)c9sc(-c%10ccc(-c%11c(F)c(F)c(-c%12ccc(-c%13cc%14c(-c%15ccc(CC)s%15)c%15sc(-c%16ccc(-c%17c(F)c(F)c(-c%18cccs%18)c%18nn(CC)nc%17%18)s%16)cc%15c(-c%15ccc(CC)s%15)c%14s%13)s%12)c%12nn(CC)nc%11%12)s%10)cc9c(-c9ccc(CC)s9)c8s7)s6)c6nn(CC)nc56)s4)sc3c(-c3ccc(CC)s3)c3ccsc23)s1
BTOIC,PBDB-T,10.1002/adfm.201803128,0.862,18.6,68.4,10.96,sm,fused,7,,BTOIC,CCOc1c2c(c(OCC)c3c1C(c1ccc(CC)cc1)(c1ccc(CC)cc1)c1c-3sc3cc(/C=C4\C(=O)c5c(csc5C)C4=C(C#N)C#N)sc13)C(c1ccc(CC)cc1)(c1ccc(CC)cc1)c1c-2sc2cc(/C=C3\C(=O)c4c(csc4C)C3=C(C#N)C#N)sc12,PBDB-T,CCc1ccc(-c2c3cc(-c4ccc(-c5sc(-c6ccc(-c7cc8c(-c9ccc(CC)s9)c9sc(-c%10ccc(-c%11sc(-c%12ccc(-c%13cc%14c(-c%15ccc(CC)s%15)c%15sc(-c%16ccc(-c%17sc(-c%18cccs%18)c%18c%17C(=O)c%17c(CC)sc(CC)c%17C%18=O)s%16)cc%15c(-c%15ccc(CC)s%15)c%14s%13)s%12)c%12c%11C(=O)c%11c(CC)sc(CC)c%11C%12=O)s%10)cc9c(-c9ccc(CC)s9)c8s7)s6)c6c5C(=O)c5c(CC)sc(CC)c5C6=O)s4)sc3c(-c3ccc(CC)s3)c3ccsc23)s1
BTTIC,PBDB-T,10.1002/adfm.201803128,0.904,19.52,74.7,13.18,sm,fused,7,,BTTIC,CCc1ccc(C2(c3ccc(CC)cc3)c3c(-c4ccc(CC)s4)c4c(c(-c5ccc(CC)s5)c3-c3sc5cc(/C=C6\C(=O)c7c(csc7C)C6=C(C#N)C#N)sc5c32)C(c2ccc(CC)cc2)(c2ccc(CC)cc2)c2c-4sc3cc(/C=C4\C(=O)c5c(csc5C)C4=C(C#N)C#N)sc23)cc1,PBDB-T,CCc1ccc(-c2c3cc(-c4ccc(-c5sc(-c6ccc(-c7cc8c(-c9ccc(CC)s9)c9sc(-c%10ccc(-c%11sc(-c%12ccc(-c%13cc%14c(-c%15ccc(CC)s%15)c%15sc(-c%16ccc(-c%17sc(-c%18cccs%18)c%18c%17C(=O)c%17c(CC)sc(CC)c%17C%18=O)s%16)cc%15c(-c%15ccc(CC)s%15)c%14s%13)s%12)c%12c%11C(=O)c%11c(CC)sc(CC)c%11C%12=O)s%10)cc9c(-c9ccc(CC)s9)c8s7)s6)c6c5C(=O)c5c(CC)sc(CC)c5C6=O)s4)sc3c(-c3ccc(CC)s3)c3ccsc23)s1
NCIC,PBDB-TF,10.1016/j.solmat.2021.111046,0.879,17.53,66.7,10.32,sm,unfused,3,,NCIC,CCC1(CC)c2cc(/C=C3\C(=O)c4cc(F)c(F)cc4C3=C(C#N)C#N)sc2-c2sc(-c3cnc(-c4cc5c(s4)-c4sc(/C=C6\C(=O)c7cc(F)c(F)cc7C6=C(C#N)C#N)cc4C5(CC)CC)cn3)cc21,PBDB-TF,CCc1sc(-c2c3cc(-c4ccc(-c5sc(-c6ccc(-c7cc8c(-c9cc(F)c(CC)s9)c9sc(-c%10ccc(-c%11sc(-c%12ccc(-c%13cc%14c(-c%15cc(F)c(CC)s%15)c%15sc(-c%16ccc(-c%17sc(-c%18cccs%18)c%18c%17C(=O)c%17c(CC)sc(CC)c%17C%18=O)s%16)cc%15c(-c%15cc(F)c(CC)s%15)c%14s%13)s%12)c%12c%11C(=O)c%11c(CC)sc(CC)c%11C%12=O)s%10)cc9c(-c9cc(F)c(CC)s9)c8s7)s6)c6c5C(=O)c5c(CC)sc(CC)c5C6=O)s4)sc3c(-c3cc(F)c(CC)s3)c3ccsc23)cc1F
NOCIC,PBDB-TF,10.1016/j.solmat.2021.111046,0.907,16.22,67,9.89,sm,unfused,3,,NOCIC,CCC1(CC)c2cc(/C=C3\C(=O)c4cc(F)c(F)cc4C3=C(C#N)C#N)sc2-c2sc(-c3ccc(-c4cc5c(s4)-c4sc(/C=C6\C(=O)c7cc(F)c(F)cc7C6=C(C#N)C#N)cc4C5(CC)CC)nn3)cc21,PBDB-TF,CCc1sc(-c2c3cc(-c4ccc(-c5sc(-c6ccc(-c7cc8c(-c9cc(F)c(CC)s9)c9sc(-c%10ccc(-c%11sc(-c%12ccc(-c%13cc%14c(-c%15cc(F)c(CC)s%15)c%15sc(-c%16ccc(-c%17sc(-c%18cccs%18)c%18c%17C(=O)c%17c(CC)sc(CC)c%17C%18=O)s%16)cc%15c(-c%15cc(F)c(CC)s%15)c%14s%13)s%12)c%12c%11C(=O)c%11c(CC)sc(CC)c%11C%12=O)s%10)cc9c(-c9cc(F)c(CC)s9)c8s7)s6)c6c5C(=O)c5c(CC)sc(CC)c5C6=O)s4)sc3c(-c3cc(F)c(CC)s3)c3ccsc23)cc1F
IDIC,SM-Cl,10.1021/acsami.9b16900,0.972,12.61,63.08,7.73,sm,fused,5,sm,IDIC,CCC1(CC)c2cc3c(cc2-c2sc(/C=C4\C(=O)c5ccccc5C4=C(C#N)C#N)cc21)C(CC)(CC)c1cc(/C=C2\C(=O)c4ccccc4C2=C(C#N)C#N)sc1-3,SM-Cl,CCOC(=O)/C(C#N)=C\c1cc(CC)c(-c2ccc(-c3sc(-c4cc5c(-c6cc(Cl)c(CC)s6)c6sc(-c7cc(CC)c(-c8ccc(-c9sc(/C=C(\C#N)C(=O)OCC)cc9CC)s8)s7)cc6c(-c6cc(Cl)c(CC)s6)c5s4)cc3CC)s2)s1
IPIC-4Cl,PBDB-T,10.1021/acsenergylett.9b00147,0.813,22.2,74,13.4,sm,fused,9,,IPIC-4Cl,CCc1ccc(C2(c3ccc(CC)cc3)c3cc4c(cc3-c3sc5c6sc(/C=C7\C(=O)c8cc(Cl)c(Cl)cc8C7=C(C#N)C#N)cc6n(CC)c5c32)C(c2ccc(CC)cc2)(c2ccc(CC)cc2)c2c-4sc3c4sc(/C=C5\C(=O)c6cc(Cl)c(Cl)cc6C5=C(C#N)C#N)cc4n(CC)c23)cc1,PBDB-T,CCc1ccc(-c2c3cc(-c4ccc(-c5sc(-c6ccc(-c7cc8c(-c9ccc(CC)s9)c9sc(-c%10ccc(-c%11sc(-c%12ccc(-c%13cc%14c(-c%15ccc(CC)s%15)c%15sc(-c%16ccc(-c%17sc(-c%18cccs%18)c%18c%17C(=O)c%17c(CC)sc(CC)c%17C%18=O)s%16)cc%15c(-c%15ccc(CC)s%15)c%14s%13)s%12)c%12c%11C(=O)c%11c(CC)sc(CC)c%11C%12=O)s%10)cc9c(-c9ccc(CC)s9)c8s7)s6)c6c5C(=O)c5c(CC)sc(CC)c5C6=O)s4)sc3c(-c3ccc(CC)s3)c3ccsc23)s1
TPDCIC,PBDB-T,10.1007/s10118-019-2309-x,0.83,18.16,67.14,10.12,sm,unfused,3,,TPDCIC,CCN1C(=O)c2c(-c3cc4c(s3)-c3sc(/C=C5\C(=O)c6ccccc6C5=C(C#N)C#N)cc3C4(CC)CC)sc(-c3cc4c(s3)-c3sc(/C=C5\C(=O)c6ccccc6C5=C(C#N)C#N)cc3C4(CC)CC)c2C1=O,PBDB-T,CCc1ccc(-c2c3cc(-c4ccc(-c5sc(-c6ccc(-c7cc8c(-c9ccc(CC)s9)c9sc(-c%10ccc(-c%11sc(-c%12ccc(-c%13cc%14c(-c%15ccc(CC)s%15)c%15sc(-c%16ccc(-c%17sc(-c%18cccs%18)c%18c%17C(=O)c%17c(CC)sc(CC)c%17C%18=O)s%16)cc%15c(-c%15ccc(CC)s%15)c%14s%13)s%12)c%12c%11C(=O)c%11c(CC)sc(CC)c%11C%12=O)s%10)cc9c(-c9ccc(CC)s9)c8s7)s6)c6c5C(=O)c5c(CC)sc(CC)c5C6=O)s4)sc3c(-c3ccc(CC)s3)c3ccsc23)s1
