Repository: hutchisonlab/GA-tandem-OSCs

# GA Pipeline to Design Materials for Tandem Organic Solar Cells

This repository contains the data files and analysis notebooks to support the paper "Designing Efficient Tandem Organic Solar Cells with Machine Learning and Genetic Algorithms."

The PCE prediction model, known as OPEP2, was trained on a dataset containing 1,001 unique donor/acceptor pairs. This dataset can be found here: `OPEP2/filtered_dataset.csv`
The unfiltered dataset containing 1,225 donor/accpetor pairs can be found here: `OPEP2/Experimental_data.csv` 


The OPEP2 ML model to predict PCE can be found here: `OPEP2/Prediction_models/ensemble_rf_ann_mfcounts_standardized_above10_fixed.pkl`

File: OPEP2/filtered_dataset.csv (part 4 of 15)
Reported Acceptor,Reported Donor ,DOI,Voc (V),Jsc (mA/cm^2),FF (%),PCE (%),acceptor type,acceptor class,core fused ring size,donor,acceptor ID with shortened chains,acc_SMILES,donor ID with shortened chains,don_SMILES
TPDCNC,PBDB-T,10.1007/s10118-019-2309-x,0.8,17.4,70.4,9.8,sm,unfused,3,,TPDCNC,CCN1C(=O)c2c(-c3cc4c(s3)-c3sc(/C=C5\C(=O)c6cc7ccccc7cc6C5=C(C#N)C#N)cc3C4(CC)CC)sc(-c3cc4c(s3)-c3sc(/C=C5\C(=O)c6cc7ccccc7cc6C5=C(C#N)C#N)cc3C4(CC)CC)c2C1=O,PBDB-T,CCc1ccc(-c2c3cc(-c4ccc(-c5sc(-c6ccc(-c7cc8c(-c9ccc(CC)s9)c9sc(-c%10ccc(-c%11sc(-c%12ccc(-c%13cc%14c(-c%15ccc(CC)s%15)c%15sc(-c%16ccc(-c%17sc(-c%18cccs%18)c%18c%17C(=O)c%17c(CC)sc(CC)c%17C%18=O)s%16)cc%15c(-c%15ccc(CC)s%15)c%14s%13)s%12)c%12c%11C(=O)c%11c(CC)sc(CC)c%11C%12=O)s%10)cc9c(-c9ccc(CC)s9)c8s7)s6)c6c5C(=O)c5c(CC)sc(CC)c5C6=O)s4)sc3c(-c3ccc(CC)s3)c3ccsc23)s1
ID-4F,PBDB-TF,10.1016/j.nanoen.2020.104861,0.73,13.5,65,6.4,sm,fused,5,,ID-4F,CCC1(CC)c2cc3c(cc2-c2sc(/C=C4\C(=O)c5cc(F)c(F)cc5C4=C(C#N)C#N)cc21)C(CC)(CC)c1cc(/C=C2\C(=O)c4cc(F)c(F)cc4C2=C(C#N)C#N)sc1-3,PBDB-TF,CCc1sc(-c2c3cc(-c4ccc(-c5sc(-c6ccc(-c7cc8c(-c9cc(F)c(CC)s9)c9sc(-c%10ccc(-c%11sc(-c%12ccc(-c%13cc%14c(-c%15cc(F)c(CC)s%15)c%15sc(-c%16ccc(-c%17sc(-c%18cccs%18)c%18c%17C(=O)c%17c(CC)sc(CC)c%17C%18=O)s%16)cc%15c(-c%15cc(F)c(CC)s%15)c%14s%13)s%12)c%12c%11C(=O)c%11c(CC)sc(CC)c%11C%12=O)s%10)cc9c(-c9cc(F)c(CC)s9)c8s7)s6)c6c5C(=O)c5c(CC)sc(CC)c5C6=O)s4)sc3c(-c3cc(F)c(CC)s3)c3ccsc23)cc1F
IDST-4F,PBDB-TF,10.1016/j.nanoen.2020.104861,0.82,24.9,70,14.3,sm,fused,5,,IDST-4F,CCSc1cc(/C=C2\C(=O)c3cc(F)c(F)cc3C2=C(C#N)C#N)sc1-c1cc2c(s1)-c1cc3c(cc1C2(CC)CC)-c1sc(/C=C2\C(=O)c4cc(F)c(F)cc4C2=C(C#N)C#N)cc1C3(CC)CC,PBDB-TF,CCc1sc(-c2c3cc(-c4ccc(-c5sc(-c6ccc(-c7cc8c(-c9cc(F)c(CC)s9)c9sc(-c%10ccc(-c%11sc(-c%12ccc(-c%13cc%14c(-c%15cc(F)c(CC)s%15)c%15sc(-c%16ccc(-c%17sc(-c%18cccs%18)c%18c%17C(=O)c%17c(CC)sc(CC)c%17C%18=O)s%16)cc%15c(-c%15cc(F)c(CC)s%15)c%14s%13)s%12)c%12c%11C(=O)c%11c(CC)sc(CC)c%11C%12=O)s%10)cc9c(-c9cc(F)c(CC)s9)c8s7)s6)c6c5C(=O)c5c(CC)sc(CC)c5C6=O)s4)sc3c(-c3cc(F)c(CC)s3)c3ccsc23)cc1F
IDIC,PTZ1,10.1002/adma.201702291,0.92,16.4,76.2,11.5,sm,fused,5,,IDIC,CCC1(CC)c2cc3c(cc2-c2sc(/C=C4\C(=O)c5ccccc5C4=C(C#N)C#N)cc21)C(CC)(CC)c1cc(/C=C2\C(=O)c4ccccc4C2=C(C#N)C#N)sc1-3,PTZ1,CCc1csc(-c2nc3sc(-c4cc(CC)c(-c5cc6c(-c7ccc(CC)s7)c7sc(-c8sc(-c9nc%10sc(-c%11cc(CC)c(-c%12cc%13c(-c%14ccc(CC)s%14)c%14sc(-c%15sc(-c%16nc%17sc(-c%18cc(CC)c(-c%19cc%20c(-c%21ccc(CC)s%21)c%21sccc%21c(-c%21ccc(CC)s%21)c%20s%19)s%18)nc%17s%16)cc%15CC)cc%14c(-c%14ccc(CC)s%14)c%13s%12)s%11)nc%10s9)cc8CC)cc7c(-c7ccc(CC)s7)c6s5)s4)nc3s2)c1
BTA1,J52-Cl,10.1016/j.orgel.2021.106195,1.33,1.25,36.19,0.6,sm,fused,5,,BTA1,CCc1ccc(C2(c3ccc(CC)cc3)c3cc4c(cc3-c3sc(-c5ccc(/C=C6/SC(=S)N(CC)C6=O)c6nn(CC)nc56)cc32)C(c2ccc(CC)cc2)(c2ccc(CC)cc2)c2cc(-c3ccc(/C=C5/SC(=S)N(CC)C5=O)c5nn(CC)nc35)sc2-4)cc1,J52-Cl,CCc1sc(-c2c3cc(-c4ccc(-c5c(F)c(F)c(-c6ccc(-c7cc8c(-c9cc(Cl)c(CC)s9)c9sc(-c%10ccc(-c%11c(F)c(F)c(-c%12ccc(-c%13cc%14c(-c%15cc(Cl)c(CC)s%15)c%15sc(-c%16ccc(-c%17c(F)c(F)c(-c%18cccs%18)c%18nn(CC)nc%17%18)s%16)cc%15c(-c%15cc(Cl)c(CC)s%15)c%14s%13)s%12)c%12nn(CC)nc%11%12)s%10)cc9c(-c9cc(Cl)c(CC)s9)c8s7)s6)c6nn(CC)nc56)s4)sc3c(-c3cc(Cl)c(CC)s3)c3ccsc23)cc1Cl
BTA11,J52-Cl,10.1016/j.orgel.2021.106195,1.2,0.43,25.92,0.13,sm,fused,7,,BTA11,CCc1ccc(C2(c3ccc(CC)cc3)c3cc4c(cc3-c3sc5cc(-c6ccc(/C=C7\SC(=S)N(CC)C7=O)c7nn(CC)nc67)sc5c32)C(c2ccc(CC)cc2)(c2ccc(CC)cc2)c2c-4sc3cc(-c4ccc(/C=C5\SC(=S)N(CC)C5=O)c5nn(CC)nc45)sc23)cc1,J52-Cl,CCc1sc(-c2c3cc(-c4ccc(-c5c(F)c(F)c(-c6ccc(-c7cc8c(-c9cc(Cl)c(CC)s9)c9sc(-c%10ccc(-c%11c(F)c(F)c(-c%12ccc(-c%13cc%14c(-c%15cc(Cl)c(CC)s%15)c%15sc(-c%16ccc(-c%17c(F)c(F)c(-c%18cccs%18)c%18nn(CC)nc%17%18)s%16)cc%15c(-c%15cc(Cl)c(CC)s%15)c%14s%13)s%12)c%12nn(CC)nc%11%12)s%10)cc9c(-c9cc(Cl)c(CC)s9)c8s7)s6)c6nn(CC)nc56)s4)sc3c(-c3cc(Cl)c(CC)s3)c3ccsc23)cc1Cl
BTA13,J52-Cl,10.1016/j.orgel.2021.106195,1.23,9.95,58.42,7.16,sm,fused,7,,BTA13,CCc1ccc(C2(c3ccc(CC)cc3)c3cc4c(cc3-c3sc5cc(-c6ccc(/C=c7\sc(=C(C#N)C#N)n(CC)c7=O)c7nn(CC)nc67)sc5c32)C(c2ccc(CC)cc2)(c2ccc(CC)cc2)c2c-4sc3cc(-c4ccc(/C=c5\sc(=C(C#N)C#N)n(CC)c5=O)c5nn(CC)nc45)sc23)cc1,J52-Cl,CCc1sc(-c2c3cc(-c4ccc(-c5c(F)c(F)c(-c6ccc(-c7cc8c(-c9cc(Cl)c(CC)s9)c9sc(-c%10ccc(-c%11c(F)c(F)c(-c%12ccc(-c%13cc%14c(-c%15cc(Cl)c(CC)s%15)c%15sc(-c%16ccc(-c%17c(F)c(F)c(-c%18cccs%18)c%18nn(CC)nc%17%18)s%16)cc%15c(-c%15cc(Cl)c(CC)s%15)c%14s%13)s%12)c%12nn(CC)nc%11%12)s%10)cc9c(-c9cc(Cl)c(CC)s9)c8s7)s6)c6nn(CC)nc56)s4)sc3c(-c3cc(Cl)c(CC)s3)c3ccsc23)cc1Cl
BTA17,J52-Cl,10.1016/j.orgel.2021.106195,1.09,7.08,67.17,5.18,sm,fused,7,,BTA17,CCc1ccc(C2(c3ccc(CC)cc3)c3cc4c(cc3-c3sc5cc(-c6ccc(C=C(C#N)C#N)c7nn(CC)nc67)sc5c32)C(c2ccc(CC)cc2)(c2ccc(CC)cc2)c2c-4sc3cc(-c4ccc(C=C(C#N)C#N)c5nn(CC)nc45)sc23)cc1,J52-Cl,CCc1sc(-c2c3cc(-c4ccc(-c5c(F)c(F)c(-c6ccc(-c7cc8c(-c9cc(Cl)c(CC)s9)c9sc(-c%10ccc(-c%11c(F)c(F)c(-c%12ccc(-c%13cc%14c(-c%15cc(Cl)c(CC)s%15)c%15sc(-c%16ccc(-c%17c(F)c(F)c(-c%18cccs%18)c%18nn(CC)nc%17%18)s%16)cc%15c(-c%15cc(Cl)c(CC)s%15)c%14s%13)s%12)c%12nn(CC)nc%11%12)s%10)cc9c(-c9cc(Cl)c(CC)s9)c8s7)s6)c6nn(CC)nc56)s4)sc3c(-c3cc(Cl)c(CC)s3)c3ccsc23)cc1Cl
BTA3,J52-Cl,10.1016/j.orgel.2021.106195,1.24,13.16,66.62,10.5,sm,fused,5,,BTA3,CCc1ccc(C2(c3ccc(CC)cc3)c3cc4c(cc3-c3sc(-c5ccc(/C=c6/sc(=C(C#N)C#N)n(CC)c6=O)c6nn(CC)nc56)cc32)C(c2ccc(CC)cc2)(c2ccc(CC)cc2)c2cc(-c3ccc(/C=c5/sc(=C(C#N)C#N)n(CC)c5=O)c5nn(CC)nc35)sc2-4)cc1,J52-Cl,CCc1sc(-c2c3cc(-c4ccc(-c5c(F)c(F)c(-c6ccc(-c7cc8c(-c9cc(Cl)c(CC)s9)c9sc(-c%10ccc(-c%11c(F)c(F)c(-c%12ccc(-c%13cc%14c(-c%15cc(Cl)c(CC)s%15)c%15sc(-c%16ccc(-c%17c(F)c(F)c(-c%18cccs%18)c%18nn(CC)nc%17%18)s%16)cc%15c(-c%15cc(Cl)c(CC)s%15)c%14s%13)s%12)c%12nn(CC)nc%11%12)s%10)cc9c(-c9cc(Cl)c(CC)s9)c8s7)s6)c6nn(CC)nc56)s4)sc3c(-c3cc(Cl)c(CC)s3)c3ccsc23)cc1Cl
BTA7,J52-Cl,10.1016/j.orgel.2021.106195,1.13,9.74,52.54,5.78,sm,fused,5,,BTA7,CCc1ccc(C2(c3ccc(CC)cc3)c3cc4c(cc3-c3sc(-c5ccc(C=C(C#N)C#N)c6nn(CC)nc56)cc32)C(c2ccc(CC)cc2)(c2ccc(CC)cc2)c2cc(-c3ccc(C=C(C#N)C#N)c5nn(CC)nc35)sc2-4)cc1,J52-Cl,CCc1sc(-c2c3cc(-c4ccc(-c5c(F)c(F)c(-c6ccc(-c7cc8c(-c9cc(Cl)c(CC)s9)c9sc(-c%10ccc(-c%11c(F)c(F)c(-c%12ccc(-c%13cc%14c(-c%15cc(Cl)c(CC)s%15)c%15sc(-c%16ccc(-c%17c(F)c(F)c(-c%18cccs%18)c%18nn(CC)nc%17%18)s%16)cc%15c(-c%15cc(Cl)c(CC)s%15)c%14s%13)s%12)c%12nn(CC)nc%11%12)s%10)cc9c(-c9cc(Cl)c(CC)s9)c8s7)s6)c6nn(CC)nc56)s4)sc3c(-c3cc(Cl)c(CC)s3)c3ccsc23)cc1Cl
ITIC,PTZ6,10.1016/j.nanoen.2017.03.013,1.01,14.1,72.3,10.3,sm,fused,7,,ITIC,CCc1ccc(C2(c3ccc(CC)cc3)c3cc4c(cc3-c3sc5cc(/C=C6\C(=O)c7ccccc7C6=C(C#N)C#N)sc5c32)C(c2ccc(CC)cc2)(c2ccc(CC)cc2)c2c-4sc3cc(/C=C4\C(=O)c5ccccc5C4=C(C#N)C#N)sc23)cc1,PTZ6,CCOc1cc(OCC)cc(-c2c3cc(-c4ccc(-c5sc(-c6nc(CC)c(-c7ccc(-c8cc9c(-c%10cc(OCC)cc(OCC)c%10)c%10sc(-c%11ccc(-c%12sc(-c%13nc(CC)c(-c%14ccc(-c%15cc%16c(-c%17cc(OCC)cc(OCC)c%17)c%17sc(-c%18ccc(-c%19sc(-c%20nc(CC)c(-c%21cccs%21)s%20)nc%19CC)s%18)cc%17c(-c%17cc(OCC)cc(OCC)c%17)c%16s%15)s%14)s%13)nc%12CC)s%11)cc%10c(-c%10cc(OCC)cc(OCC)c%10)c9s8)s7)s6)nc5CC)s4)sc3c(-c3cc(OCC)cc(OCC)c3)c3ccsc23)c1
H1,P3HT,10.1039/C7QM00084G,1.17,7.74,60,5.4,sm,unfused,3,,H1,CCN1C(=O)C2=C(c3ccc(-c4ccc5c(c4)C(=C4c6cc(-c7ccc(C8=C9C(=O)N(CC)C(c%10cccs%10)=C9C(=O)N8CC)s7)ccc6-c6ccc(-c7ccc(C8=C9C(=O)N(CC)C(c%10cccs%10)=C9C(=O)N8CC)s7)cc64)c4cc(-c6ccc(C7=C8C(=O)N(CC)C(c9cccs9)=C8C(=O)N7CC)s6)ccc4-5)s3)N(CC)C(=O)C2=C1c1cccs1,P3HT,CCc1cc(C)sc1-c1sc(-c2cc(CC)c(-c3sc(-c4cc(CC)c(-c5sc(C)cc5CC)s4)cc3CC)s2)cc1CC
BTP-3V,PTB7-Th,10.1039/D0MA01017K,0.72,6.46,44.3,2.06,sm,y,8,,BTP-3V,CCc1c(/C=C/C=C2\C(=O)c3cc(F)c(F)cc3C2=C(C#N)C#N)sc2c1sc1c3c4nsnc4c4c5sc6c(CC)c(/C=C/C=C/C=C7\C(=O)c8cc(F)c(F)cc8C7=C(C#N)C#N)sc6c5n(CC)c4c3n(CC)c21,PTB7-Th,CCOC(=O)c1sc2c(-c3cc4c(-c5ccc(CC)s5)c5sc(-c6sc(-c7cc8c(-c9ccc(CC)s9)c9sc(-c%10sc(-c%11cc%12c(-c%13ccc(CC)s%13)c%13sccc%13c(-c%13ccc(CC)s%13)c%12s%11)c%11sc(C(=O)OCC)c(F)c%10%11)cc9c(-c9ccc(CC)s9)c8s7)c7sc(C(=O)OCC)c(F)c67)cc5c(-c5ccc(CC)s5)c4s3)scc2c1F
BTP-4V,PTB7-Th,10.1039/D0MA01017K,0.67,3.61,42.7,1.03,sm,y,8,,BTP-4V,CCc1c(/C=C/C=C\C=C2/C(=O)c3cc(F)c(F)cc3C2=C(C#N)C#N)sc2c1sc1c3c4nsnc4c4c5sc6c(CC)c(/C=C/C=C/C=C7\C(=O)c8cc(F)c(F)cc8C7=C(C#N)C#N)sc6c5n(CC)c4c3n(CC)c21,PTB7-Th,CCOC(=O)c1sc2c(-c3cc4c(-c5ccc(CC)s5)c5sc(-c6sc(-c7cc8c(-c9ccc(CC)s9)c9sc(-c%10sc(-c%11cc%12c(-c%13ccc(CC)s%13)c%13sccc%13c(-c%13ccc(CC)s%13)c%12s%11)c%11sc(C(=O)OCC)c(F)c%10%11)cc9c(-c9ccc(CC)s9)c8s7)c7sc(C(=O)OCC)c(F)c67)cc5c(-c5ccc(CC)s5)c4s3)scc2c1F
IDT-NTI-2EH,PBDB-T,10.1021/acs.chemmater.7b03733,0.92,14.43,69,9.07,sm,fused,5,,IDT-NTI-2EH,CCc1ccc(C2(c3ccc(CC)cc3)c3cc4c(cc3-c3sc(-c5cc6c7c8c(ccc9c8c(c6s5)C(=O)N(CC)C9=O)C(=O)N(CC)C7=O)cc32)C(c2ccc(CC)cc2)(c2ccc(CC)cc2)c2cc(-c3cc5c6c7c(ccc8c7c(c5s3)C(=O)N(CC)C8=O)C(=O)N(CC)C6=O)sc2-4)cc1,PBDB-T,CCc1ccc(-c2c3cc(-c4ccc(-c5sc(-c6ccc(-c7cc8c(-c9ccc(CC)s9)c9sc(-c%10ccc(-c%11sc(-c%12ccc(-c%13cc%14c(-c%15ccc(CC)s%15)c%15sc(-c%16ccc(-c%17sc(-c%18cccs%18)c%18c%17C(=O)c%17c(CC)sc(CC)c%17C%18=O)s%16)cc%15c(-c%15ccc(CC)s%15)c%14s%13)s%12)c%12c%11C(=O)c%11c(CC)sc(CC)c%11C%12=O)s%10)cc9c(-c9ccc(CC)s9)c8s7)s6)c6c5C(=O)c5c(CC)sc(CC)c5C6=O)s4)sc3c(-c3ccc(CC)s3)c3ccsc23)s1
IT-4F,J71,10.1021/acs.chemmater.8b05327,0.803,19.58,74.2,11.66,sm,fused,7,,IT-4F,CCc1ccc(C2(c3ccc(CC)cc3)c3cc4c(cc3-c3sc5cc(/C=C6\C(=O)c7cc(F)c(F)cc7C6=C(C#N)C#N)sc5c32)C(c2ccc(CC)cc2)(c2ccc(CC)cc2)c2c-4sc3cc(/C=C4\C(=O)c5cc(F)c(F)cc5C4=C(C#N)C#N)sc23)cc1,J71,CCn1nc2c(-c3ccc(C)s3)c(F)c(F)c(-c3ccc(-c4cc5c(-c6ccc([Si](CC)(CC)CC)s6)c6sc(-c7ccc(-c8c(F)c(F)c(-c9ccc(-c%10cc%11c(-c%12ccc([Si](CC)(CC)CC)s%12)c%12sc(-c%13ccc(-c%14c(F)c(F)c(-c%15ccc(-c%16cc%17c(-c%18ccc([Si](CC)(CC)CC)s%18)c%18sc(C)cc%18c(-c%18ccc([Si](CC)(CC)CC)s%18)c%17s%16)s%15)c%15nn(CC)nc%14%15)s%13)cc%12c(-c%12ccc([Si](CC)(CC)CC)s%12)c%11s%10)s9)c9nn(CC)nc89)s7)cc6c(-c6ccc([Si](CC)(CC)CC)s6)c5s4)s3)c2n1
ITCF,J71,10.1021/acs.chemmater.8b05327,0.91,18.48,78.8,13.25,sm,fused,7,,ITCF,CCc1ccc(C2(c3ccc(CC)cc3)c3cc4c(cc3-c3sc5cc(/C=C6\C(=O)c7cc(C)c(F)cc7C6=C(C#N)C#N)sc5c32)C(c2ccc(CC)cc2)(c2ccc(CC)cc2)c2c-4sc3cc(/C=C4\C(=O)c5cc(C)c(F)cc5C4=C(C#N)C#N)sc23)cc1,J71,CCn1nc2c(-c3ccc(C)s3)c(F)c(F)c(-c3ccc(-c4cc5c(-c6ccc([Si](CC)(CC)CC)s6)c6sc(-c7ccc(-c8c(F)c(F)c(-c9ccc(-c%10cc%11c(-c%12ccc([Si](CC)(CC)CC)s%12)c%12sc(-c%13ccc(-c%14c(F)c(F)c(-c%15ccc(-c%16cc%17c(-c%18ccc([Si](CC)(CC)CC)s%18)c%18sc(C)cc%18c(-c%18ccc([Si](CC)(CC)CC)s%18)c%17s%16)s%15)c%15nn(CC)nc%14%15)s%13)cc%12c(-c%12ccc([Si](CC)(CC)CC)s%12)c%11s%10)s9)c9nn(CC)nc89)s7)cc6c(-c6ccc([Si](CC)(CC)CC)s6)c5s4)s3)c2n1
IT-DM,J71,10.1021/acs.chemmater.8b05327,1.015,16.74,70.9,12.05,sm,fused,7,,IT-DM,CCc1ccc(C2(c3ccc(CC)cc3)c3cc4c(cc3-c3sc5cc(/C=C6\C(=O)c7cc(C)c(C)cc7C6=C(C#N)C#N)sc5c32)C(c2ccc(CC)cc2)(c2ccc(CC)cc2)c2c-4sc3cc(/C=C4\C(=O)c5cc(C)c(C)cc5C4=C(C#N)C#N)sc23)cc1,J71,CCn1nc2c(-c3ccc(C)s3)c(F)c(F)c(-c3ccc(-c4cc5c(-c6ccc([Si](CC)(CC)CC)s6)c6sc(-c7ccc(-c8c(F)c(F)c(-c9ccc(-c%10cc%11c(-c%12ccc([Si](CC)(CC)CC)s%12)c%12sc(-c%13ccc(-c%14c(F)c(F)c(-c%15ccc(-c%16cc%17c(-c%18ccc([Si](CC)(CC)CC)s%18)c%18sc(C)cc%18c(-c%18ccc([Si](CC)(CC)CC)s%18)c%17s%16)s%15)c%15nn(CC)nc%14%15)s%13)cc%12c(-c%12ccc([Si](CC)(CC)CC)s%12)c%11s%10)s9)c9nn(CC)nc89)s7)cc6c(-c6ccc([Si](CC)(CC)CC)s6)c5s4)s3)c2n1
ITIC,PTIBT,10.1002/ajoc.202000172,0.66,15.19,57,5.72,sm,fused,7,,ITIC,CCc1ccc(C2(c3ccc(CC)cc3)c3cc4c(cc3-c3sc5cc(/C=C6\C(=O)c7ccccc7C6=C(C#N)C#N)sc5c32)C(c2ccc(CC)cc2)(c2ccc(CC)cc2)c2c-4sc3cc(/C=C4\C(=O)c5ccccc5C4=C(C#N)C#N)sc23)cc1,PTIBT,CCN1C(=O)/C(=C\c2csc(-c3ccc(-c4ccc(-c5sc(-c6ccc(-c7ccc(-c8sc(-c9ccc(-c%10cccs%10)s9)cc8/C=C8\C(=O)N(CC)c9ccccc98)s7)s6)cc5/C=C5\C(=O)N(CC)c6ccccc65)s4)s3)c2)c2ccccc21
IDF-4F,PBDB-TF,10.1021/acsaem.0c01247,0.736,17.49,61,7.81,sm,fused,5,,IDF-4F,CCc1ccc(C2(c3ccc(CC)cc3)c3cc4c(cc3-c3oc(/C=C5\C(=O)c6cc(F)c(F)cc6C5=C(C#N)C#N)cc32)C(c2ccc(CC)cc2)(c2ccc(CC)cc2)c2cc(/C=C3\C(=O)c5cc(F)c(F)cc5C3=C(C#N)C#N)oc2-4)cc1,PBDB-TF,CCc1sc(-c2c3cc(-c4ccc(-c5sc(-c6ccc(-c7cc8c(-c9cc(F)c(CC)s9)c9sc(-c%10ccc(-c%11sc(-c%12ccc(-c%13cc%14c(-c%15cc(F)c(CC)s%15)c%15sc(-c%16ccc(-c%17sc(-c%18cccs%18)c%18c%17C(=O)c%17c(CC)sc(CC)c%17C%18=O)s%16)cc%15c(-c%15cc(F)c(CC)s%15)c%14s%13)s%12)c%12c%11C(=O)c%11c(CC)sc(CC)c%11C%12=O)s%10)cc9c(-c9cc(F)c(CC)s9)c8s7)s6)c6c5C(=O)c5c(CC)sc(CC)c5C6=O)s4)sc3c(-c3cc(F)c(CC)s3)c3ccsc23)cc1F
IDF-IC,PBDB-TF,10.1021/acsaem.0c01247,0.905,14.55,59,7.8,sm,fused,5,,IDF-IC,CCc1ccc(C2(c3ccc(CC)cc3)c3cc4c(cc3-c3oc(/C=C5\C(=O)c6ccccc6C5=C(C#N)C#N)cc32)C(c2ccc(CC)cc2)(c2ccc(CC)cc2)c2cc(/C=C3\C(=O)c5ccccc5C3=C(C#N)C#N)oc2-4)cc1,PBDB-TF,CCc1sc(-c2c3cc(-c4ccc(-c5sc(-c6ccc(-c7cc8c(-c9cc(F)c(CC)s9)c9sc(-c%10ccc(-c%11sc(-c%12ccc(-c%13cc%14c(-c%15cc(F)c(CC)s%15)c%15sc(-c%16ccc(-c%17sc(-c%18cccs%18)c%18c%17C(=O)c%17c(CC)sc(CC)c%17C%18=O)s%16)cc%15c(-c%15cc(F)c(CC)s%15)c%14s%13)s%12)c%12c%11C(=O)c%11c(CC)sc(CC)c%11C%12=O)s%10)cc9c(-c9cc(F)c(CC)s9)c8s7)s6)c6c5C(=O)c5c(CC)sc(CC)c5C6=O)s4)sc3c(-c3cc(F)c(CC)s3)c3ccsc23)cc1F
IDTT-T,PTB7-Th,10.1021/acsenergylett.8b00366,1.015,15.7,57,9.1,sm,fused,7,,IDTT-T,CCc1ccc(C2(c3ccc(CC)cc3)c3cc4c(cc3-c3sc5cc(C=C6C(=O)N(CC)C(=S)N(CC)C6=O)sc5c32)C(c2ccc(CC)cc2)(c2ccc(CC)cc2)c2c-4sc3cc(C=C4C(=O)N(CC)C(=S)N(CC)C4=O)sc23)cc1,PTB7-Th,CCOC(=O)c1sc2c(-c3cc4c(-c5ccc(CC)s5)c5sc(-c6sc(-c7cc8c(-c9ccc(CC)s9)c9sc(-c%10sc(-c%11cc%12c(-c%13ccc(CC)s%13)c%13sccc%13c(-c%13ccc(CC)s%13)c%12s%11)c%11sc(C(=O)OCC)c(F)c%10%11)cc9c(-c9ccc(CC)s9)c8s7)c7sc(C(=O)OCC)c(F)c67)cc5c(-c5ccc(CC)s5)c4s3)scc2c1F
BCDT-4Cl,PBDB-T,10.1021/acsami.0c00837,0.76,23.77,67,12.1,sm,unfused,2,,BCDT-4Cl,CCOc1c(OCC)c(-c2cc3c(s2)-c2sc(/C=C4\C(=O)c5cc(Cl)c(Cl)cc5C4=C(C#N)C#N)cc2C3(CC)CC)c2nsnc2c1-c1cc2c(s1)-c1sc(/C=C3\C(=O)c4cc(Cl)c(Cl)cc4C3=C(C#N)C#N)cc1C2(CC)CC,PBDB-T,CCc1ccc(-c2c3cc(-c4ccc(-c5sc(-c6ccc(-c7cc8c(-c9ccc(CC)s9)c9sc(-c%10ccc(-c%11sc(-c%12ccc(-c%13cc%14c(-c%15ccc(CC)s%15)c%15sc(-c%16ccc(-c%17sc(-c%18cccs%18)c%18c%17C(=O)c%17c(CC)sc(CC)c%17C%18=O)s%16)cc%15c(-c%15ccc(CC)s%15)c%14s%13)s%12)c%12c%11C(=O)c%11c(CC)sc(CC)c%11C%12=O)s%10)cc9c(-c9ccc(CC)s9)c8s7)s6)c6c5C(=O)c5c(CC)sc(CC)c5C6=O)s4)sc3c(-c3ccc(CC)s3)c3ccsc23)s1
IT-M,FTAZ,10.1002/aenm.202000823,0.95,16.3,64,9.8,sm,fused,7,,IT-M,CCc1ccc(C2(c3ccc(CC)cc3)c3cc4c(cc3-c3sc5cc(/C=C6\C(=O)c7ccc(C)cc7C6=C(C#N)C#N)sc5c32)C(c2ccc(CC)cc2)(c2ccc(CC)cc2)c2c-4sc3cc(/C=C4\C(=O)c5ccc(C)cc5C4=C(C#N)C#N)sc23)cc1,FTAZ,CCc1c2cc(-c3ccc(-c4c(F)c(F)c(-c5ccc(-c6cc7c(CC)c8sc(-c9ccc(-c%10c(F)c(F)c(-c%11ccc(-c%12cc%13c(CC)c%14sc(-c%15ccc(-c%16c(F)c(F)c(-c%17cccs%17)c%17nn(CC)nc%16%17)s%15)cc%14c(CC)c%13s%12)s%11)c%11nn(CC)nc%10%11)s9)cc8c(CC)c7s6)s5)c5nn(CC)nc45)s3)sc2c(CC)c2ccsc12
FBR,P3HT,10.1021/ja5110602,0.82,7.95,63,4.11,sm,unfused,3,,FBR,CCN1C(=O)/C(=C/c2ccc(-c3ccc4c(c3)C(CC)(CC)c3cc(-c5ccc(/C=C6\SC(=S)N(CC)C6=O)c6nsnc56)ccc3-4)c3nsnc23)SC1=S,P3HT,CCc1cc(C)sc1-c1sc(-c2cc(CC)c(-c3sc(-c4cc(CC)c(-c5sc(C)cc5CC)s4)cc3CC)s2)cc1CC
IE-4Cl,PBDB-T,10.1021/acsami.9b10243,0.86,21.49,60,11.1,sm,fused,5,,IE-4Cl,CCc1ccc(C2(c3ccc(CC)cc3)c3cc4c(cc3-c3sc(-c5sc(/C=C6\C(=O)c7cc(Cl)c(Cl)cc7C6=C(C#N)C#N)cc5CC)cc32)C(c2ccc(CC)cc2)(c2ccc(CC)cc2)c2cc(-c3sc(/C=C5\C(=O)c6cc(Cl)c(Cl)cc6C5=C(C#N)C#N)cc3CC)sc2-4)cc1,PBDB-T,CCc1ccc(-c2c3cc(-c4ccc(-c5sc(-c6ccc(-c7cc8c(-c9ccc(CC)s9)c9sc(-c%10ccc(-c%11sc(-c%12ccc(-c%13cc%14c(-c%15ccc(CC)s%15)c%15sc(-c%16ccc(-c%17sc(-c%18cccs%18)c%18c%17C(=O)c%17c(CC)sc(CC)c%17C%18=O)s%16)cc%15c(-c%15ccc(CC)s%15)c%14s%13)s%12)c%12c%11C(=O)c%11c(CC)sc(CC)c%11C%12=O)s%10)cc9c(-c9ccc(CC)s9)c8s7)s6)c6c5C(=O)c5c(CC)sc(CC)c5C6=O)s4)sc3c(-c3ccc(CC)s3)c3ccsc23)s1
IE-4Cl,PBDB-TF,10.1021/acsami.9b10243,0.89,17.82,61,9.7,sm,fused,5,,IE-4Cl,CCc1ccc(C2(c3ccc(CC)cc3)c3cc4c(cc3-c3sc(-c5sc(/C=C6\C(=O)c7cc(Cl)c(Cl)cc7C6=C(C#N)C#N)cc5CC)cc32)C(c2ccc(CC)cc2)(c2ccc(CC)cc2)c2cc(-c3sc(/C=C5\C(=O)c6cc(Cl)c(Cl)cc6C5=C(C#N)C#N)cc3CC)sc2-4)cc1,PBDB-TF,CCc1sc(-c2c3cc(-c4ccc(-c5sc(-c6ccc(-c7cc8c(-c9cc(F)c(CC)s9)c9sc(-c%10ccc(-c%11sc(-c%12ccc(-c%13cc%14c(-c%15cc(F)c(CC)s%15)c%15sc(-c%16ccc(-c%17sc(-c%18cccs%18)c%18c%17C(=O)c%17c(CC)sc(CC)c%17C%18=O)s%16)cc%15c(-c%15cc(F)c(CC)s%15)c%14s%13)s%12)c%12c%11C(=O)c%11c(CC)sc(CC)c%11C%12=O)s%10)cc9c(-c9cc(F)c(CC)s9)c8s7)s6)c6c5C(=O)c5c(CC)sc(CC)c5C6=O)s4)sc3c(-c3cc(F)c(CC)s3)c3ccsc23)cc1F
IE-4F,PBDB-TF,10.1021/acsami.9b10243,0.91,18.23,56,9.3,sm,fused,5,,IE-4F,CCc1ccc(C2(c3ccc(CC)cc3)c3cc4c(cc3-c3sc(-c5sc(/C=C6\C(=O)c7cc(F)c(F)cc7C6=C(C#N)C#N)cc5CC)cc32)C(c2ccc(CC)cc2)(c2ccc(CC)cc2)c2cc(-c3sc(/C=C5\C(=O)c6cc(F)c(F)cc6C5=C(C#N)C#N)cc3CC)sc2-4)cc1,PBDB-TF,CCc1sc(-c2c3cc(-c4ccc(-c5sc(-c6ccc(-c7cc8c(-c9cc(F)c(CC)s9)c9sc(-c%10ccc(-c%11sc(-c%12ccc(-c%13cc%14c(-c%15cc(F)c(CC)s%15)c%15sc(-c%16ccc(-c%17sc(-c%18cccs%18)c%18c%17C(=O)c%17c(CC)sc(CC)c%17C%18=O)s%16)cc%15c(-c%15cc(F)c(CC)s%15)c%14s%13)s%12)c%12c%11C(=O)c%11c(CC)sc(CC)c%11C%12=O)s%10)cc9c(-c9cc(F)c(CC)s9)c8s7)s6)c6c5C(=O)c5c(CC)sc(CC)c5C6=O)s4)sc3c(-c3cc(F)c(CC)s3)c3ccsc23)cc1F
IE-4F,PBDB-T,10.1021/acsami.9b10243,0.87,21.35,58,10.8,sm,fused,5,,IE-4F,CCc1ccc(C2(c3ccc(CC)cc3)c3cc4c(cc3-c3sc(-c5sc(/C=C6\C(=O)c7cc(F)c(F)cc7C6=C(C#N)C#N)cc5CC)cc32)C(c2ccc(CC)cc2)(c2ccc(CC)cc2)c2cc(-c3sc(/C=C5\C(=O)c6cc(F)c(F)cc6C5=C(C#N)C#N)cc3CC)sc2-4)cc1,PBDB-T,CCc1ccc(-c2c3cc(-c4ccc(-c5sc(-c6ccc(-c7cc8c(-c9ccc(CC)s9)c9sc(-c%10ccc(-c%11sc(-c%12ccc(-c%13cc%14c(-c%15ccc(CC)s%15)c%15sc(-c%16ccc(-c%17sc(-c%18cccs%18)c%18c%17C(=O)c%17c(CC)sc(CC)c%17C%18=O)s%16)cc%15c(-c%15ccc(CC)s%15)c%14s%13)s%12)c%12c%11C(=O)c%11c(CC)sc(CC)c%11C%12=O)s%10)cc9c(-c9ccc(CC)s9)c8s7)s6)c6c5C(=O)c5c(CC)sc(CC)c5C6=O)s4)sc3c(-c3ccc(CC)s3)c3ccsc23)s1
IEIC,PBDB-TF,10.1021/acsami.9b10243,1.11,7.65,45,3.8,sm,fused,5,,IEIC,CCc1ccc(C2(c3ccc(CC)cc3)c3cc4c(cc3-c3sc(-c5sc(/C=C6\C(=O)c7ccccc7C6=C(C#N)C#N)cc5CC)cc32)C(c2ccc(CC)cc2)(c2ccc(CC)cc2)c2cc(-c3sc(/C=C5\C(=O)c6ccccc6C5=C(C#N)C#N)cc3CC)sc2-4)cc1,PBDB-TF,CCc1sc(-c2c3cc(-c4ccc(-c5sc(-c6ccc(-c7cc8c(-c9cc(F)c(CC)s9)c9sc(-c%10ccc(-c%11sc(-c%12ccc(-c%13cc%14c(-c%15cc(F)c(CC)s%15)c%15sc(-c%16ccc(-c%17sc(-c%18cccs%18)c%18c%17C(=O)c%17c(CC)sc(CC)c%17C%18=O)s%16)cc%15c(-c%15cc(F)c(CC)s%15)c%14s%13)s%12)c%12c%11C(=O)c%11c(CC)sc(CC)c%11C%12=O)s%10)cc9c(-c9cc(F)c(CC)s9)c8s7)s6)c6c5C(=O)c5c(CC)sc(CC)c5C6=O)s4)sc3c(-c3cc(F)c(CC)s3)c3ccsc23)cc1F
IEIC,PBDB-T,10.1021/acsami.9b10243,1.02,15.05,48,7.3,sm,fused,5,,IEIC,CCc1ccc(C2(c3ccc(CC)cc3)c3cc4c(cc3-c3sc(-c5sc(/C=C6\C(=O)c7ccccc7C6=C(C#N)C#N)cc5CC)cc32)C(c2ccc(CC)cc2)(c2ccc(CC)cc2)c2cc(-c3sc(/C=C5\C(=O)c6ccccc6C5=C(C#N)C#N)cc3CC)sc2-4)cc1,PBDB-T,CCc1ccc(-c2c3cc(-c4ccc(-c5sc(-c6ccc(-c7cc8c(-c9ccc(CC)s9)c9sc(-c%10ccc(-c%11sc(-c%12ccc(-c%13cc%14c(-c%15ccc(CC)s%15)c%15sc(-c%16ccc(-c%17sc(-c%18cccs%18)c%18c%17C(=O)c%17c(CC)sc(CC)c%17C%18=O)s%16)cc%15c(-c%15ccc(CC)s%15)c%14s%13)s%12)c%12c%11C(=O)c%11c(CC)sc(CC)c%11C%12=O)s%10)cc9c(-c9ccc(CC)s9)c8s7)s6)c6c5C(=O)c5c(CC)sc(CC)c5C6=O)s4)sc3c(-c3ccc(CC)s3)c3ccsc23)s1
o-DOC6-2F,PBDB-T,10.1021/acsami.0c13993,0.89,18.58,71.84,11.87,sm,unfused,3,,o-DOC6-2F,CCOc1c(-c2cc3c(s2)-c2sc(/C=C4\C(=O)c5cc(F)c(F)cc5C4=C(C#N)C#N)cc2C3(CC)CC)ccc(-c2cc3c(s2)-c2sc(/C=C4\C(=O)c5cc(F)c(F)cc5C4=C(C#N)C#N)cc2C3(CC)CC)c1OCC,PBDB-T,CCc1ccc(-c2c3cc(-c4ccc(-c5sc(-c6ccc(-c7cc8c(-c9ccc(CC)s9)c9sc(-c%10ccc(-c%11sc(-c%12ccc(-c%13cc%14c(-c%15ccc(CC)s%15)c%15sc(-c%16ccc(-c%17sc(-c%18cccs%18)c%18c%17C(=O)c%17c(CC)sc(CC)c%17C%18=O)s%16)cc%15c(-c%15ccc(CC)s%15)c%14s%13)s%12)c%12c%11C(=O)c%11c(CC)sc(CC)c%11C%12=O)s%10)cc9c(-c9ccc(CC)s9)c8s7)s6)c6c5C(=O)c5c(CC)sc(CC)c5C6=O)s4)sc3c(-c3ccc(CC)s3)c3ccsc23)s1
BTP-2F-2Cl,BTR-Cl,10.1002/advs.202004262,0.8234,22.35,71.41,13.1,sm,y,8,sm,BTP-2F-2Cl,CCc1c(/C=C2\C(=O)c3cc(F)c(F)cc3C2=C(C#N)C#N)sc2c1sc1c3c4nsnc4c4c5sc6c(CC)c(/C=C7\C(=O)c8cc(Cl)c(Cl)cc8C7=C(C#N)C#N)sc6c5n(CC)c4c3n(CC)c21,BTR-Cl,CCc1cc(-c2cc3c(-c4cc(Cl)c(CC)s4)c4sc(-c5cc(CC)c(-c6cc(CC)c(-c7ccc(/C=C8/SC(=S)N(CC)C8=O)s7)s6)s5)cc4c(-c4cc(Cl)c(CC)s4)c3s2)sc1-c1cc(CC)c(-c2ccc(/C=C3\SC(=S)N(CC)C3=O)s2)s1
BTP-FCl-FCl,BTR-Cl,10.1002/advs.202004262,0.8234,24.58,75.36,15.3,sm,y,8,sm,BTP-FCl-FCl,CCc1c(/C=C2\C(=O)c3cc(Cl)c(F)cc3C2=C(C#N)C#N)sc2c1sc1c3c4nsnc4c4c5sc6c(CC)c(/C=C7\C(=O)c8cc(Cl)c(F)cc8C7=C(C#N)C#N)sc6c5n(CC)c4c3n(CC)c21,BTR-Cl,CCc1cc(-c2cc3c(-c4cc(Cl)c(CC)s4)c4sc(-c5cc(CC)c(-c6cc(CC)c(-c7ccc(/C=C8/SC(=S)N(CC)C8=O)s7)s6)s5)cc4c(-c4cc(Cl)c(CC)s4)c3s2)sc1-c1cc(CC)c(-c2ccc(/C=C3\SC(=S)N(CC)C3=O)s2)s1
N65-2FIC,PBDB-TF,10.1021/acsaem.0c00689,0.82,21.49,58,10.19,sm,fused,8,,N65-2FIC,CCc1ccc(C2(c3ccc(CC)cc3)c3cc4c5c(cccc5c3-c3sc5cc(/C=C6\C(=O)c7cc(F)c(F)cc7C6=C(C#N)C#N)sc5c32)C(c2ccc(CC)cc2)(c2ccc(CC)cc2)c2c-4sc3cc(/C=C4\C(=O)c5cc(F)c(F)cc5C4=C(C#N)C#N)sc23)cc1,PBDB-TF,CCc1sc(-c2c3cc(-c4ccc(-c5sc(-c6ccc(-c7cc8c(-c9cc(F)c(CC)s9)c9sc(-c%10ccc(-c%11sc(-c%12ccc(-c%13cc%14c(-c%15cc(F)c(CC)s%15)c%15sc(-c%16ccc(-c%17sc(-c%18cccs%18)c%18c%17C(=O)c%17c(CC)sc(CC)c%17C%18=O)s%16)cc%15c(-c%15cc(F)c(CC)s%15)c%14s%13)s%12)c%12c%11C(=O)c%11c(CC)sc(CC)c%11C%12=O)s%10)cc9c(-c9cc(F)c(CC)s9)c8s7)s6)c6c5C(=O)c5c(CC)sc(CC)c5C6=O)s4)sc3c(-c3cc(F)c(CC)s3)c3ccsc23)cc1F
N65-2FIC,PBDB-T,10.1021/acsaem.0c00689,0.72,19.11,62,8.51,sm,fused,8,,N65-2FIC,CCc1ccc(C2(c3ccc(CC)cc3)c3cc4c5c(cccc5c3-c3sc5cc(/C=C6\C(=O)c7cc(F)c(F)cc7C6=C(C#N)C#N)sc5c32)C(c2ccc(CC)cc2)(c2ccc(CC)cc2)c2c-4sc3cc(/C=C4\C(=O)c5cc(F)c(F)cc5C4=C(C#N)C#N)sc23)cc1,PBDB-T,CCc1ccc(-c2c3cc(-c4ccc(-c5sc(-c6ccc(-c7cc8c(-c9ccc(CC)s9)c9sc(-c%10ccc(-c%11sc(-c%12ccc(-c%13cc%14c(-c%15ccc(CC)s%15)c%15sc(-c%16ccc(-c%17sc(-c%18cccs%18)c%18c%17C(=O)c%17c(CC)sc(CC)c%17C%18=O)s%16)cc%15c(-c%15ccc(CC)s%15)c%14s%13)s%12)c%12c%11C(=O)c%11c(CC)sc(CC)c%11C%12=O)s%10)cc9c(-c9ccc(CC)s9)c8s7)s6)c6c5C(=O)c5c(CC)sc(CC)c5C6=O)s4)sc3c(-c3ccc(CC)s3)c3ccsc23)s1
N65-IC,PBDB-TF,10.1021/acsaem.0c00689,0.87,15.07,51,6.67,sm,fused,8,,N65-IC,CCc1ccc(CC2(c3ccc(CC)cc3)c3cc4c5c(cccc5c3-c3sc5cc(/C=C6\C(=O)c7ccccc7C6=C(C#N)C#N)sc5c32)C(c2ccc(CC)cc2)(c2ccc(CC)cc2)c2c-4sc3cc(/C=C4\C(=O)c5ccccc5C4=C(C#N)C#N)sc23)cc1,PBDB-TF,CCc1sc(-c2c3cc(-c4ccc(-c5sc(-c6ccc(-c7cc8c(-c9cc(F)c(CC)s9)c9sc(-c%10ccc(-c%11sc(-c%12ccc(-c%13cc%14c(-c%15cc(F)c(CC)s%15)c%15sc(-c%16ccc(-c%17sc(-c%18cccs%18)c%18c%17C(=O)c%17c(CC)sc(CC)c%17C%18=O)s%16)cc%15c(-c%15cc(F)c(CC)s%15)c%14s%13)s%12)c%12c%11C(=O)c%11c(CC)sc(CC)c%11C%12=O)s%10)cc9c(-c9cc(F)c(CC)s9)c8s7)s6)c6c5C(=O)c5c(CC)sc(CC)c5C6=O)s4)sc3c(-c3cc(F)c(CC)s3)c3ccsc23)cc1F
N65-IC,PBDB-T,10.1021/acsaem.0c00689,0.87,18.94,55,9.03,sm,fused,8,,N65-IC,CCc1ccc(CC2(c3ccc(CC)cc3)c3cc4c5c(cccc5c3-c3sc5cc(/C=C6\C(=O)c7ccccc7C6=C(C#N)C#N)sc5c32)C(c2ccc(CC)cc2)(c2ccc(CC)cc2)c2c-4sc3cc(/C=C4\C(=O)c5ccccc5C4=C(C#N)C#N)sc23)cc1,PBDB-T,CCc1ccc(-c2c3cc(-c4ccc(-c5sc(-c6ccc(-c7cc8c(-c9ccc(CC)s9)c9sc(-c%10ccc(-c%11sc(-c%12ccc(-c%13cc%14c(-c%15ccc(CC)s%15)c%15sc(-c%16ccc(-c%17sc(-c%18cccs%18)c%18c%17C(=O)c%17c(CC)sc(CC)c%17C%18=O)s%16)cc%15c(-c%15ccc(CC)s%15)c%14s%13)s%12)c%12c%11C(=O)c%11c(CC)sc(CC)c%11C%12=O)s%10)cc9c(-c9ccc(CC)s9)c8s7)s6)c6c5C(=O)c5c(CC)sc(CC)c5C6=O)s4)sc3c(-c3ccc(CC)s3)c3ccsc23)s1
ITIC-Th,PffBT4T-2DT,10.1002/aenm.201701674,0.85,13.32,56.9,6.6,sm,fused,7,,ITIC-Th,CCc1ccc(C2(c3ccc(CC)s3)c3cc4c(cc3-c3sc5cc(/C=C6\C(=O)c7ccccc7C6=C(C#N)C#N)sc5c32)C(c2ccc(CC)s2)(c2ccc(CC)s2)c2c-4sc3cc(/C=C4\C(=O)c5ccccc5C4=C(C#N)C#N)sc23)s1,PffBT4T-2DT,CCc1csc(-c2c(F)c(F)c(-c3cc(CC)c(-c4ccc(-c5ccc(-c6sc(-c7c(F)c(F)c(-c8cc(CC)c(-c9ccc(-c%10ccc(-c%11sc(-c%12c(F)c(F)c(-c%13cc(CC)c(-c%14ccc(-c%15cccs%15)s%14)s%13)c%13nsnc%12%13)cc%11CC)s%10)s9)s8)c8nsnc78)cc6CC)s5)s4)s3)c3nsnc23)c1
ITIC-Th,PTFB-P,10.1002/aenm.201701674,0.93,15.5,64.5,9.2,sm,fused,7,,ITIC-Th,CCc1ccc(C2(c3ccc(CC)s3)c3cc4c(cc3-c3sc5cc(/C=C6\C(=O)c7ccccc7C6=C(C#N)C#N)sc5c32)C(c2ccc(CC)s2)(c2ccc(CC)s2)c2c-4sc3cc(/C=C4\C(=O)c5ccccc5C4=C(C#N)C#N)sc23)s1,PTFB-P,CCc1csc(-c2c(F)c(F)c(-c3cc(CC)c(-c4ccc(-c5cc(F)c(-c6ccc(-c7sc(-c8c(F)c(F)c(-c9cc(CC)c(-c%10ccc(-c%11cc(F)c(-c%12ccc(-c%13sc(-c%14c(F)c(F)c(-c%15cc(CC)c(-c%16ccc(-c%17cc(F)c(-c%18cccs%18)cc%17F)s%16)s%15)c%15nn(CC)nc%14%15)cc%13CC)s%12)cc%11F)s%10)s9)c9nn(CC)nc89)cc7CC)s6)cc5F)s4)s3)c3nn(CC)nc23)c1
ITIC-Th,PTFB-O,10.1002/aenm.201701674,0.93,17.1,67.9,10.9,sm,fused,7,,ITIC-Th,CCc1ccc(C2(c3ccc(CC)s3)c3cc4c(cc3-c3sc5cc(/C=C6\C(=O)c7ccccc7C6=C(C#N)C#N)sc5c32)C(c2ccc(CC)s2)(c2ccc(CC)s2)c2c-4sc3cc(/C=C4\C(=O)c5ccccc5C4=C(C#N)C#N)sc23)s1,PTFB-O,CCc1csc(-c2c(F)c(F)c(-c3cc(CC)c(-c4ccc(-c5ccc(-c6ccc(-c7sc(-c8c(F)c(F)c(-c9cc(CC)c(-c%10ccc(-c%11ccc(-c%12ccc(-c%13sc(-c%14c(F)c(F)c(-c%15cc(CC)c(-c%16ccc(-c%17ccc(-c%18cccs%18)c(F)c%17F)s%16)s%15)c%15nn(CC)nc%14%15)cc%13CC)s%12)c(F)c%11F)s%10)s9)c9nn(CC)nc89)cc7CC)s6)c(F)c5F)s4)s3)c3nn(CC)nc23)c1
BTC6-0F,PBDB-T,10.1039/D1NJ01978C,0.87,17.99,54.2,8.49,sm,unfused,2,,BTC6-0F,CCn1nc2c(-c3cc4c(s3)-c3sc(/C=C5\C(=O)c6ccccc6C5=C(C#N)C#N)cc3C4(CC)CC)c(F)c(F)c(-c3cc4c(s3)-c3sc(/C=C5\C(=O)c6ccccc6C5=C(C#N)C#N)cc3C4(CC)CC)c2n1,PBDB-T,CCc1ccc(-c2c3cc(-c4ccc(-c5sc(-c6ccc(-c7cc8c(-c9ccc(CC)s9)c9sc(-c%10ccc(-c%11sc(-c%12ccc(-c%13cc%14c(-c%15ccc(CC)s%15)c%15sc(-c%16ccc(-c%17sc(-c%18cccs%18)c%18c%17C(=O)c%17c(CC)sc(CC)c%17C%18=O)s%16)cc%15c(-c%15ccc(CC)s%15)c%14s%13)s%12)c%12c%11C(=O)c%11c(CC)sc(CC)c%11C%12=O)s%10)cc9c(-c9ccc(CC)s9)c8s7)s6)c6c5C(=O)c5c(CC)sc(CC)c5C6=O)s4)sc3c(-c3ccc(CC)s3)c3ccsc23)s1
BTC6-2F,PBDB-T,10.1039/D1NJ01978C,0.81,19.32,64.14,10.1,sm,unfused,2,,BTC6-2F,CCn1nc2c(-c3cc4c(s3)-c3sc(/C=C5\C(=O)c6ccc(F)cc6C5=C(C#N)C#N)cc3C4(CC)CC)c(F)c(F)c(-c3cc4c(s3)-c3sc(/C=C5\C(=O)c6ccc(F)cc6C5=C(C#N)C#N)cc3C4(CC)CC)c2n1,PBDB-T,CCc1ccc(-c2c3cc(-c4ccc(-c5sc(-c6ccc(-c7cc8c(-c9ccc(CC)s9)c9sc(-c%10ccc(-c%11sc(-c%12ccc(-c%13cc%14c(-c%15ccc(CC)s%15)c%15sc(-c%16ccc(-c%17sc(-c%18cccs%18)c%18c%17C(=O)c%17c(CC)sc(CC)c%17C%18=O)s%16)cc%15c(-c%15ccc(CC)s%15)c%14s%13)s%12)c%12c%11C(=O)c%11c(CC)sc(CC)c%11C%12=O)s%10)cc9c(-c9ccc(CC)s9)c8s7)s6)c6c5C(=O)c5c(CC)sc(CC)c5C6=O)s4)sc3c(-c3ccc(CC)s3)c3ccsc23)s1
BTC6-4F,PBDB-T,10.1039/D1NJ01978C,0.79,19.81,71.65,11.23,sm,unfused,2,,BTC6-4F,CCn1nc2c(-c3cc4c(s3)-c3sc(/C=C5\C(=O)c6cc(F)c(F)cc6C5=C(C#N)C#N)cc3C4(CC)CC)c(F)c(F)c(-c3cc4c(s3)-c3sc(/C=C5\C(=O)c6cc(F)c(F)cc6C5=C(C#N)C#N)cc3C4(CC)CC)c2n1,PBDB-T,CCc1ccc(-c2c3cc(-c4ccc(-c5sc(-c6ccc(-c7cc8c(-c9ccc(CC)s9)c9sc(-c%10ccc(-c%11sc(-c%12ccc(-c%13cc%14c(-c%15ccc(CC)s%15)c%15sc(-c%16ccc(-c%17sc(-c%18cccs%18)c%18c%17C(=O)c%17c(CC)sc(CC)c%17C%18=O)s%16)cc%15c(-c%15ccc(CC)s%15)c%14s%13)s%12)c%12c%11C(=O)c%11c(CC)sc(CC)c%11C%12=O)s%10)cc9c(-c9ccc(CC)s9)c8s7)s6)c6c5C(=O)c5c(CC)sc(CC)c5C6=O)s4)sc3c(-c3ccc(CC)s3)c3ccsc23)s1
ITIC,J62,10.1021/acs.macromol.8b01036,0.915,16.85,70.09,10.81,sm,fused,7,,ITIC,CCc1ccc(C2(c3ccc(CC)cc3)c3cc4c(cc3-c3sc5cc(/C=C6\C(=O)c7ccccc7C6=C(C#N)C#N)sc5c32)C(c2ccc(CC)cc2)(c2ccc(CC)cc2)c2c-4sc3cc(/C=C4\C(=O)c5ccccc5C4=C(C#N)C#N)sc23)cc1,J60,CCSc1ccc(-c2c3cc(-c4ccc(-c5c(F)c(F)c(-c6ccc(-c7cc8c(-c9ccc(SCC)s9)c9sc(-c%10ccc(-c%11c(F)c(F)c(-c%12ccc(-c%13cc%14c(-c%15ccc(SCC)s%15)c%15sc(-c%16ccc(-c%17c(F)c(F)c(-c%18cccs%18)c%18nn(CC)nc%17%18)s%16)cc%15c(-c%15ccc(SCC)s%15)c%14s%13)s%12)c%12nn(CC)nc%11%12)s%10)cc9c(-c9ccc(SCC)s9)c8s7)s6)c6nn(CC)nc56)s4)sc3c(-c3ccc(SCC)s3)c3ccsc23)s1
I-IDTBTRh,P3HT,10.1039/C8TC04608E,0.86,8.81,71,5.38,sm,fused,5,,I-IDTBTRh,CCOc1ccc(C2(c3ccc(OCC)cc3)c3cc4c(cc3-c3sc(-c5ccc(/C=C6\SC(=O)N(CC)C6=O)c6nsnc56)cc32)C(c2ccc(OCC)cc2)(c2ccc(OCC)cc2)c2cc(-c3ccc(/C=C5\SC(=O)N(CC)C5=O)c5nsnc35)sc2-4)cc1,P3HT,CCc1cc(C)sc1-c1sc(-c2cc(CC)c(-c3sc(-c4cc(CC)c(-c5sc(C)cc5CC)s4)cc3CC)s2)cc1CC
QOC6-4Cl,PBDB-T,10.1021/acsami.1c11412,0.782,22.91,69.01,12.32,sm,unfused,3,,QOC6-4Cl,CCc1nc2c(-c3cc4c(s3)-c3sc(/C=C5\C(=O)c6cc(Cl)c(Cl)cc6C5=C(C#N)C#N)cc3C4(CC)CC)c(F)c(F)c(-c3cc4c(s3)-c3sc(/C=C5\C(=O)c6cc(Cl)c(Cl)cc6C5=C(C#N)C#N)cc3C4(CC)CC)c2nc1CC,PBDB-T,CCc1ccc(-c2c3cc(-c4ccc(-c5sc(-c6ccc(-c7cc8c(-c9ccc(CC)s9)c9sc(-c%10ccc(-c%11sc(-c%12ccc(-c%13cc%14c(-c%15ccc(CC)s%15)c%15sc(-c%16ccc(-c%17sc(-c%18cccs%18)c%18c%17C(=O)c%17c(CC)sc(CC)c%17C%18=O)s%16)cc%15c(-c%15ccc(CC)s%15)c%14s%13)s%12)c%12c%11C(=O)c%11c(CC)sc(CC)c%11C%12=O)s%10)cc9c(-c9ccc(CC)s9)c8s7)s6)c6c5C(=O)c5c(CC)sc(CC)c5C6=O)s4)sc3c(-c3ccc(CC)s3)c3ccsc23)s1
QOC6-4H,PBDB-T,10.1021/acsami.1c11412,0.862,16.19,56.64,7.9,sm,unfused,3,,QOC6-4H,CCc1nc2c(-c3cc4c(s3)-c3sc(/C=C5\C(=O)c6ccccc6C5=C(C#N)C#N)cc3C4(CC)CC)c(F)c(F)c(-c3cc4c(s3)-c3sc(/C=C5\C(=O)c6ccccc6C5=C(C#N)C#N)cc3C4(CC)CC)c2nc1CC,PBDB-T,CCc1ccc(-c2c3cc(-c4ccc(-c5sc(-c6ccc(-c7cc8c(-c9ccc(CC)s9)c9sc(-c%10ccc(-c%11sc(-c%12ccc(-c%13cc%14c(-c%15ccc(CC)s%15)c%15sc(-c%16ccc(-c%17sc(-c%18cccs%18)c%18c%17C(=O)c%17c(CC)sc(CC)c%17C%18=O)s%16)cc%15c(-c%15ccc(CC)s%15)c%14s%13)s%12)c%12c%11C(=O)c%11c(CC)sc(CC)c%11C%12=O)s%10)cc9c(-c9ccc(CC)s9)c8s7)s6)c6c5C(=O)c5c(CC)sc(CC)c5C6=O)s4)sc3c(-c3ccc(CC)s3)c3ccsc23)s1
IDT-4CN,PBDB-T,10.1021/acs.chemmater.8b02276,0.91,14.66,60.9,8.13,sm,fused,5,,BT3,CCc1ccc(C2(c3ccc(CC)cc3)c3cc4c(cc3-c3sc(-c5ccc(/C=c6\sc(=C(C#N)C#N)n(CC)c6=O)c6nsnc56)cc32)C(c2ccc(CC)cc2)(c2ccc(CC)cc2)c2cc(-c3ccc(/C=c5/sc(=C(C#N)C#N)n(CC)c5=O)c5nsnc35)sc2-4)cc1,PBDB-T,CCc1ccc(-c2c3cc(-c4ccc(-c5sc(-c6ccc(-c7cc8c(-c9ccc(CC)s9)c9sc(-c%10ccc(-c%11sc(-c%12ccc(-c%13cc%14c(-c%15ccc(CC)s%15)c%15sc(-c%16ccc(-c%17sc(-c%18cccs%18)c%18c%17C(=O)c%17c(CC)sc(CC)c%17C%18=O)s%16)cc%15c(-c%15ccc(CC)s%15)c%14s%13)s%12)c%12c%11C(=O)c%11c(CC)sc(CC)c%11C%12=O)s%10)cc9c(-c9ccc(CC)s9)c8s7)s6)c6c5C(=O)c5c(CC)sc(CC)c5C6=O)s4)sc3c(-c3ccc(CC)s3)c3ccsc23)s1
SN6IC,PBDB-T,10.1021/acs.chemmater.8b02276,0.88,16.5,66,9.6,sm,fused,6,,SN6IC,CCn1c2cc(/C=C3\C(=O)c4ccccc4C3=C(C#N)C#N)sc2c2sc3c(sc4c5sc(/C=C6\C(=O)c7ccccc7C6=C(C#N)C#N)cc5n(CC)c43)c21,PBDB-T,CCc1ccc(-c2c3cc(-c4ccc(-c5sc(-c6ccc(-c7cc8c(-c9ccc(CC)s9)c9sc(-c%10ccc(-c%11sc(-c%12ccc(-c%13cc%14c(-c%15ccc(CC)s%15)c%15sc(-c%16ccc(-c%17sc(-c%18cccs%18)c%18c%17C(=O)c%17c(CC)sc(CC)c%17C%18=O)s%16)cc%15c(-c%15ccc(CC)s%15)c%14s%13)s%12)c%12c%11C(=O)c%11c(CC)sc(CC)c%11C%12=O)s%10)cc9c(-c9ccc(CC)s9)c8s7)s6)c6c5C(=O)c5c(CC)sc(CC)c5C6=O)s4)sc3c(-c3ccc(CC)s3)c3ccsc23)s1
SN6IC-4F,PBDB-T,10.1021/acs.chemmater.8b02276,0.78,23.2,73,13.2,sm,fused,6,,SN6IC-4F,CCn1c2cc(/C=C3\C(=O)c4cc(F)c(F)cc4C3=C(C#N)C#N)sc2c2sc3c(sc4c5sc(/C=C6\C(=O)c7cc(F)c(F)cc7C6=C(C#N)C#N)cc5n(CC)c43)c21,PBDB-T,CCc1ccc(-c2c3cc(-c4ccc(-c5sc(-c6ccc(-c7cc8c(-c9ccc(CC)s9)c9sc(-c%10ccc(-c%11sc(-c%12ccc(-c%13cc%14c(-c%15ccc(CC)s%15)c%15sc(-c%16ccc(-c%17sc(-c%18cccs%18)c%18c%17C(=O)c%17c(CC)sc(CC)c%17C%18=O)s%16)cc%15c(-c%15ccc(CC)s%15)c%14s%13)s%12)c%12c%11C(=O)c%11c(CC)sc(CC)c%11C%12=O)s%10)cc9c(-c9ccc(CC)s9)c8s7)s6)c6c5C(=O)c5c(CC)sc(CC)c5C6=O)s4)sc3c(-c3ccc(CC)s3)c3ccsc23)s1
IT-4F,PCE10-SF,10.1039/D0TA11203H,0.682,8.48,41.5,2.4,sm,fused,7,,IT-4F,CCc1ccc(C2(c3ccc(CC)cc3)c3cc4c(cc3-c3sc5cc(/C=C6\C(=O)c7cc(F)c(F)cc7C6=C(C#N)C#N)sc5c32)C(c2ccc(CC)cc2)(c2ccc(CC)cc2)c2c-4sc3cc(/C=C4\C(=O)c5cc(F)c(F)cc5C4=C(C#N)C#N)sc23)cc1,PCE10-SF,CCOC(=O)c1sc2c(-c3cc4c(-c5cc(F)c(SCC)s5)c5sc(-c6sc(-c7cc8c(-c9cc(F)c(SCC)s9)c9sc(-c%10sc(-c%11cc%12c(-c%13cc(F)c(SCC)s%13)c%13sccc%13c(-c%13cc(F)c(SCC)s%13)c%12s%11)c%11sc(C(=O)OCC)c(F)c%10%11)cc9c(-c9cc(F)c(SCC)s9)c8s7)c7sc(C(=O)OCC)c(F)c67)cc5c(-c5cc(F)c(SCC)s5)c4s3)scc2c1F
IT-4F,PCE10-2F,10.1039/D0TA11203H,0.785,11.12,42.5,3.71,sm,fused,7,,IT-4F,CCc1ccc(C2(c3ccc(CC)cc3)c3cc4c(cc3-c3sc5cc(/C=C6\C(=O)c7cc(F)c(F)cc7C6=C(C#N)C#N)sc5c32)C(c2ccc(CC)cc2)(c2ccc(CC)cc2)c2c-4sc3cc(/C=C4\C(=O)c5cc(F)c(F)cc5C4=C(C#N)C#N)sc23)cc1,PCE10-2F,CCOC(=O)c1sc2c(-c3cc4c(-c5cc(F)c(CC)s5)c5sc(-c6sc(-c7cc8c(-c9cc(F)c(CC)s9)c9sc(-c%10sc(-c%11cc%12c(-c%13cc(F)c(CC)s%13)c%13sccc%13c(-c%13cc(F)c(CC)s%13)c%12s%11)c%11sc(C(=O)OCC)c(F)c%10%11)cc9c(-c9cc(F)c(CC)s9)c8s7)c7sc(C(=O)OCC)c(F)c67)cc5c(-c5cc(F)c(CC)s5)c4s3)scc2c1F
IT-4F,PCE10-2Cl,10.1039/D0TA11203H,0.822,18.13,71.94,10.72,sm,fused,7,,IT-4F,CCc1ccc(C2(c3ccc(CC)cc3)c3cc4c(cc3-c3sc5cc(/C=C6\C(=O)c7cc(F)c(F)cc7C6=C(C#N)C#N)sc5c32)C(c2ccc(CC)cc2)(c2ccc(CC)cc2)c2c-4sc3cc(/C=C4\C(=O)c5cc(F)c(F)cc5C4=C(C#N)C#N)sc23)cc1,PCE10-2Cl,CCOC(=O)c1sc2c(-c3cc4c(-c5cc(Cl)c(CC)s5)c5sc(-c6sc(-c7cc8c(-c9cc(Cl)c(CC)s9)c9sc(-c%10sc(-c%11cc%12c(-c%13cc(Cl)c(CC)s%13)c%13sccc%13c(-c%13cc(Cl)c(CC)s%13)c%12s%11)c%11sc(C(=O)OCC)c(F)c%10%11)cc9c(-c9cc(Cl)c(CC)s9)c8s7)c7sc(C(=O)OCC)c(F)c67)cc5c(-c5cc(Cl)c(CC)s5)c4s3)scc2c1F
DC6-IC,PBDB-T,10.1038/s41467-019-11001-6,0.99,11.19,62.21,6.87,sm,unfused,3,,DC6-IC,CCc1cc(-c2cc3c(s2)-c2sc(/C=C4\C(=O)c5ccccc5C4=C(C#N)C#N)cc2C3(CC)CC)c(CC)cc1-c1cc2c(s1)-c1sc(/C=C3\C(=O)c4ccccc4C3=C(C#N)C#N)cc1C2(CC)CC,PBDB-T,CCc1ccc(-c2c3cc(-c4ccc(-c5sc(-c6ccc(-c7cc8c(-c9ccc(CC)s9)c9sc(-c%10ccc(-c%11sc(-c%12ccc(-c%13cc%14c(-c%15ccc(CC)s%15)c%15sc(-c%16ccc(-c%17sc(-c%18cccs%18)c%18c%17C(=O)c%17c(CC)sc(CC)c%17C%18=O)s%16)cc%15c(-c%15ccc(CC)s%15)c%14s%13)s%12)c%12c%11C(=O)c%11c(CC)sc(CC)c%11C%12=O)s%10)cc9c(-c9ccc(CC)s9)c8s7)s6)c6c5C(=O)c5c(CC)sc(CC)c5C6=O)s4)sc3c(-c3ccc(CC)s3)c3ccsc23)s1
DOC2C6-IC,PBDB-T,10.1038/s41467-019-11001-6,0.93,18.85,63.33,11.1,sm,unfused,3,,DOC2C6-IC,CCOc1cc(-c2cc3c(s2)-c2sc(/C=C4\C(=O)c5ccccc5C4=C(C#N)C#N)cc2C3(CC)CC)c(OCC)cc1-c1cc2c(s1)-c1sc(/C=C3\C(=O)c4ccccc4C3=C(C#N)C#N)cc1C2(CC)CC,PBDB-T,CCc1ccc(-c2c3cc(-c4ccc(-c5sc(-c6ccc(-c7cc8c(-c9ccc(CC)s9)c9sc(-c%10ccc(-c%11sc(-c%12ccc(-c%13cc%14c(-c%15ccc(CC)s%15)c%15sc(-c%16ccc(-c%17sc(-c%18cccs%18)c%18c%17C(=O)c%17c(CC)sc(CC)c%17C%18=O)s%16)cc%15c(-c%15ccc(CC)s%15)c%14s%13)s%12)c%12c%11C(=O)c%11c(CC)sc(CC)c%11C%12=O)s%10)cc9c(-c9ccc(CC)s9)c8s7)s6)c6c5C(=O)c5c(CC)sc(CC)c5C6=O)s4)sc3c(-c3ccc(CC)s3)c3ccsc23)s1
DOC2C6-2F,PBDB-T,10.1038/s41467-019-11001-6,0.85,21.35,73.15,13.24,sm,unfused,3,,p-DOC6-2F,CCOc1cc(-c2cc3c(s2)-c2sc(/C=C4\C(=O)c5cc(F)c(F)cc5C4=C(C#N)C#N)cc2C3(CC)CC)c(OCC)cc1-c1cc2c(s1)-c1sc(/C=C3\C(=O)c4cc(F)c(F)cc4C3=C(C#N)C#N)cc1C2(CC)CC,PBDB-T,CCc1ccc(-c2c3cc(-c4ccc(-c5sc(-c6ccc(-c7cc8c(-c9ccc(CC)s9)c9sc(-c%10ccc(-c%11sc(-c%12ccc(-c%13cc%14c(-c%15ccc(CC)s%15)c%15sc(-c%16ccc(-c%17sc(-c%18cccs%18)c%18c%17C(=O)c%17c(CC)sc(CC)c%17C%18=O)s%16)cc%15c(-c%15ccc(CC)s%15)c%14s%13)s%12)c%12c%11C(=O)c%11c(CC)sc(CC)c%11C%12=O)s%10)cc9c(-c9ccc(CC)s9)c8s7)s6)c6c5C(=O)c5c(CC)sc(CC)c5C6=O)s4)sc3c(-c3ccc(CC)s3)c3ccsc23)s1
IT-4F,PDBT-2Cl,10.1039/C9QM00212J,0.99,15.1,42,6.2,sm,fused,7,,IT-4F,CCc1ccc(C2(c3ccc(CC)cc3)c3cc4c(cc3-c3sc5cc(/C=C6\C(=O)c7cc(F)c(F)cc7C6=C(C#N)C#N)sc5c32)C(c2ccc(CC)cc2)(c2ccc(CC)cc2)c2c-4sc3cc(/C=C4\C(=O)c5cc(F)c(F)cc5C4=C(C#N)C#N)sc23)cc1,PDBT-2Cl,CCc1sc(-c2c3sc4cc(-c5ccc(-c6sc(-c7ccc(-c8cc9sc%10c(-c%11sc(CC)c(Cl)c%11Cl)c%11c(sc%12cc(-c%13ccc(-c%14sc(-c%15ccc(-c%16cc%17sc%18c(-c%19sc(CC)c(Cl)c%19Cl)c%19c(sc%20cc(-c%21ccc(-c%22sc(-c%23cccs%23)c%23c%22C(=O)c%22c(CC)sc(CC)c%22C%23=O)s%21)sc%20%19)c(-c%19sc(CC)c(Cl)c%19Cl)c%18c%17s%16)s%15)c%15c%14C(=O)c%14c(CC)sc(CC)c%14C%15=O)s%13)sc%12%11)c(-c%11sc(CC)c(Cl)c%11Cl)c%10c9s8)s7)c7c6C(=O)c6c(CC)sc(CC)c6C7=O)s5)sc4c3c(-c3sc(CC)c(Cl)c3Cl)c3sc4ccsc4c23)c(Cl)c1Cl
IT-4F,PDBT-2F,10.1039/C9QM00212J,0.87,20.6,57,10.2,sm,fused,7,,IT-4F,CCc1ccc(C2(c3ccc(CC)cc3)c3cc4c(cc3-c3sc5cc(/C=C6\C(=O)c7cc(F)c(F)cc7C6=C(C#N)C#N)sc5c32)C(c2ccc(CC)cc2)(c2ccc(CC)cc2)c2c-4sc3cc(/C=C4\C(=O)c5cc(F)c(F)cc5C4=C(C#N)C#N)sc23)cc1,PDBT-2F,CCc1sc(-c2c3sc4cc(-c5ccc(-c6sc(-c7ccc(-c8cc9sc%10c(-c%11sc(CC)c(F)c%11F)c%11c(sc%12cc(-c%13ccc(-c%14sc(-c%15ccc(-c%16cc%17sc%18c(-c%19sc(CC)c(F)c%19F)c%19c(sc%20cc(-c%21ccc(-c%22sc(-c%23cccs%23)c%23c%22C(=O)c%22c(CC)sc(CC)c%22C%23=O)s%21)sc%20%19)c(-c%19sc(CC)c(F)c%19F)c%18c%17s%16)s%15)c%15c%14C(=O)c%14c(CC)sc(CC)c%14C%15=O)s%13)sc%12%11)c(-c%11sc(CC)c(F)c%11F)c%10c9s8)s7)c7c6C(=O)c6c(CC)sc(CC)c6C7=O)s5)sc4c3c(-c3sc(CC)c(F)c3F)c3sc4ccsc4c23)c(F)c1F
IT-4F,PDBT-F,10.1039/C9QM00212J,0.81,20.9,59,10,sm,fused,7,,IT-4F,CCc1ccc(C2(c3ccc(CC)cc3)c3cc4c(cc3-c3sc5cc(/C=C6\C(=O)c7cc(F)c(F)cc7C6=C(C#N)C#N)sc5c32)C(c2ccc(CC)cc2)(c2ccc(CC)cc2)c2c-4sc3cc(/C=C4\C(=O)c5cc(F)c(F)cc5C4=C(C#N)C#N)sc23)cc1,PDBT-F,CCc1sc(-c2c3sc4cc(-c5ccc(-c6sc(-c7ccc(-c8cc9sc%10c(-c%11cc(F)c(CC)s%11)c%11c(sc%12cc(-c%13ccc(-c%14sc(-c%15ccc(-c%16cc%17sc%18c(-c%19cc(F)c(CC)s%19)c%19c(sc%20cc(-c%21ccc(-c%22sc(-c%23cccs%23)c%23c%22C(=O)c%22c(CC)sc(CC)c%22C%23=O)s%21)sc%20%19)c(-c%19cc(F)c(CC)s%19)c%18c%17s%16)s%15)c%15c%14C(=O)c%14c(CC)sc(CC)c%14C%15=O)s%13)sc%12%11)c(-c%11cc(F)c(CC)s%11)c%10c9s8)s7)c7c6C(=O)c6c(CC)sc(CC)c6C7=O)s5)sc4c3c(-c3cc(F)c(CC)s3)c3sc4ccsc4c23)cc1F
IT-4F,PDBT-Cl,10.1039/C9QM00212J,0.82,22.3,69,12.6,sm,fused,7,,IT-4F,CCc1ccc(C2(c3ccc(CC)cc3)c3cc4c(cc3-c3sc5cc(/C=C6\C(=O)c7cc(F)c(F)cc7C6=C(C#N)C#N)sc5c32)C(c2ccc(CC)cc2)(c2ccc(CC)cc2)c2c-4sc3cc(/C=C4\C(=O)c5cc(F)c(F)cc5C4=C(C#N)C#N)sc23)cc1,PDBT-Cl,CCc1sc(-c2c3sc4cc(-c5ccc(-c6sc(-c7ccc(-c8cc9sc%10c(-c%11cc(Cl)c(CC)s%11)c%11c(sc%12cc(-c%13ccc(-c%14sc(-c%15ccc(-c%16cc%17sc%18c(-c%19cc(Cl)c(CC)s%19)c%19c(sc%20cc(-c%21ccc(-c%22sc(-c%23cccs%23)c%23c%22C(=O)c%22c(CC)sc(CC)c%22C%23=O)s%21)sc%20%19)c(-c%19cc(Cl)c(CC)s%19)c%18c%17s%16)s%15)c%15c%14C(=O)c%14c(CC)sc(CC)c%14C%15=O)s%13)sc%12%11)c(-c%11cc(Cl)c(CC)s%11)c%10c9s8)s7)c7c6C(=O)c6c(CC)sc(CC)c6C7=O)s5)sc4c3c(-c3cc(Cl)c(CC)s3)c3sc4ccsc4c23)cc1Cl
ITIC,PBDTNO-BDD,10.1002/aenm.201702489,0.87,13.49,60.05,7.05,sm,fused,7,,ITIC,CCc1ccc(C2(c3ccc(CC)cc3)c3cc4c(cc3-c3sc5cc(/C=C6\C(=O)c7ccccc7C6=C(C#N)C#N)sc5c32)C(c2ccc(CC)cc2)(c2ccc(CC)cc2)c2c-4sc3cc(/C=C4\C(=O)c5ccccc5C4=C(C#N)C#N)sc23)cc1,PBDTNO-BDD,CCOc1ccc2cc(-c3c4cc(-c5ccc(-c6sc(-c7ccc(-c8cc9c(-c%10ccc%11cc(OCC)ccc%11c%10)c%10sc(-c%11ccc(-c%12sc(-c%13ccc(-c%14cc%15c(-c%16ccc%17cc(OCC)ccc%17c%16)c%16sc(-c%17ccc(-c%18sc(-c%19cccs%19)c%19c%18C(=O)c%18c(CC)sc(CC)c%18C%19=O)s%17)cc%16c(-c%16ccc%17cc(OCC)ccc%17c%16)c%15s%14)s%13)c%13c%12C(=O)c%12c(CC)sc(CC)c%12C%13=O)s%11)cc%10c(-c%10ccc%11cc(OCC)ccc%11c%10)c9s8)s7)c7c6C(=O)c6c(CC)sc(CC)c6C7=O)s5)sc4c(-c4ccc5cc(OCC)ccc5c4)c4ccsc34)ccc2c1
ITIC,PBDTNS-BDD,10.1002/aenm.201702489,0.94,14.86,66.47,9.28,sm,fused,7,,ITIC,CCc1ccc(C2(c3ccc(CC)cc3)c3cc4c(cc3-c3sc5cc(/C=C6\C(=O)c7ccccc7C6=C(C#N)C#N)sc5c32)C(c2ccc(CC)cc2)(c2ccc(CC)cc2)c2c-4sc3cc(/C=C4\C(=O)c5ccccc5C4=C(C#N)C#N)sc23)cc1,PBDTNS-BDD,CCSc1ccc2cc(-c3c4cc(-c5ccc(-c6sc(-c7ccc(-c8cc9c(-c%10ccc%11cc(SCC)ccc%11c%10)c%10sc(-c%11ccc(-c%12sc(-c%13ccc(-c%14cc%15c(-c%16ccc%17cc(SCC)ccc%17c%16)c%16sc(-c%17ccc(-c%18sc(-c%19cccs%19)c%19c%18C(=O)c%18c(CC)sc(CC)c%18C%19=O)s%17)cc%16c(-c%16ccc%17cc(SCC)ccc%17c%16)c%15s%14)s%13)c%13c%12C(=O)c%12c(CC)sc(CC)c%12C%13=O)s%11)cc%10c(-c%10ccc%11cc(SCC)ccc%11c%10)c9s8)s7)c7c6C(=O)c6c(CC)sc(CC)c6C7=O)s5)sc4c(-c4ccc5cc(SCC)ccc5c4)c4ccsc34)ccc2c1
IDIC,DRBDT-TVT,10.1021/acsami.7b17961,0.84,12.22,64.58,6.63,sm,fused,5,sm,IDIC,CCC1(CC)c2cc3c(cc2-c2sc(/C=C4\C(=O)c5ccccc5C4=C(C#N)C#N)cc21)C(CC)(CC)c1cc(/C=C2\C(=O)c4ccccc4C2=C(C#N)C#N)sc1-3,DRBDT-TVT,CCc1ccc(/C=C/c2ccc(-c3c4cc(-c5cc(CC)c(-c6ccc(-c7sc(/C=C8/SC(=S)N(CC)C8=O)cc7CC)s6)s5)sc4c(-c4ccc(/C=C/c5ccc(CC)s5)s4)c4cc(-c5cc(CC)c(-c6ccc(-c7sc(/C=C8/SC(=S)N(CC)C8=O)cc7CC)s6)s5)sc34)s2)s1
IDIC,DRBDT-STVT,10.1021/acsami.7b17961,0.887,10.93,67.17,6.51,sm,fused,5,sm,IDIC,CCC1(CC)c2cc3c(cc2-c2sc(/C=C4\C(=O)c5ccccc5C4=C(C#N)C#N)cc21)C(CC)(CC)c1cc(/C=C2\C(=O)c4ccccc4C2=C(C#N)C#N)sc1-3,DRBDT-STVT,CCSc1ccc(/C=C/c2ccc(-c3c4cc(-c5cc(CC)c(-c6ccc(-c7sc(/C=C8/SC(=S)N(CC)C8=O)cc7CC)s6)s5)sc4c(-c4ccc(/C=C/c5ccc(SCC)s5)s4)c4cc(-c5cc(CC)c(-c6ccc(-c7sc(/C=C8/SC(=S)N(CC)C8=O)cc7CC)s6)s5)sc34)s2)s1
PJ1-H,PBDB-T,10.1016/j.nanoen.2020.104718,0.9,22.3,70,14.4,polymer,polymer,,,PJ1-H,CCc1c(/C=C2\C(=O)c3ccccc3C2=C(C#N)C#N)sc2c1sc1c3c4nsnc4c4c5sc6c(CC)c(/C=C7\C(=O)c8ccc(-c9ccc(-c%10ccc%11c(c%10)C(=C(C#N)C#N)/C(=C/c%10sc%12c(sc%13c%14c%15nsnc%15c%15c%16sc%17c(CC)c(/C=C%18\C(=O)c%19ccc(-c%20cccs%20)cc%19C%18=C(C#N)C#N)sc%17c%16n(CC)c%15c%14n(CC)c%12%13)c%10CC)C%11=O)s9)cc8C7=C(C#N)C#N)sc6c5n(CC)c4c3n(CC)c21,PBDB-T,CCc1ccc(-c2c3cc(-c4ccc(-c5sc(-c6ccc(-c7cc8c(-c9ccc(CC)s9)c9sc(-c%10ccc(-c%11sc(-c%12ccc(-c%13cc%14c(-c%15ccc(CC)s%15)c%15sc(-c%16ccc(-c%17sc(-c%18cccs%18)c%18c%17C(=O)c%17c(CC)sc(CC)c%17C%18=O)s%16)cc%15c(-c%15ccc(CC)s%15)c%14s%13)s%12)c%12c%11C(=O)c%11c(CC)sc(CC)c%11C%12=O)s%10)cc9c(-c9ccc(CC)s9)c8s7)s6)c6c5C(=O)c5c(CC)sc(CC)c5C6=O)s4)sc3c(-c3ccc(CC)s3)c3ccsc23)s1
IUIC,PTB7-Th,10.1021/acs.chemmater.7b04251,0.796,21.74,64.9,11.2,sm,fused,11,,IUIC,CCc1ccc(C2(c3ccc(CC)cc3)c3cc4c(cc3-c3sc5c6c(sc5c32)-c2sc(/C=C3\C(=O)c5cc(F)c(F)cc5C3=C(C#N)C#N)cc2C6(c2ccc(CC)cc2)c2ccc(CC)cc2)C(c2ccc(CC)cc2)(c2ccc(CC)cc2)c2c-4sc3c4c(sc23)-c2sc(/C=C3\C(=O)c5cc(F)c(F)cc5C3=C(C#N)C#N)cc2C4(c2ccc(CC)cc2)c2ccc(CC)cc2)cc1,PTB7-Th,CCOC(=O)c1sc2c(-c3cc4c(-c5ccc(CC)s5)c5sc(-c6sc(-c7cc8c(-c9ccc(CC)s9)c9sc(-c%10sc(-c%11cc%12c(-c%13ccc(CC)s%13)c%13sccc%13c(-c%13ccc(CC)s%13)c%12s%11)c%11sc(C(=O)OCC)c(F)c%10%11)cc9c(-c9ccc(CC)s9)c8s7)c7sc(C(=O)OCC)c(F)c67)cc5c(-c5ccc(CC)s5)c4s3)scc2c1F
AOIC,PBDB-TF,10.1021/acs.chemmater.0c04318,0.822,21.09,52.8,9.16,sm,fused,8,,AOIC,CCc1ccc(C2(c3ccc(CC)cc3)c3cc4c(cc3-c3sc(/C=C5\C(=O)c6cc(F)c(F)cc6C5=C(C#N)C#N)cc32)C(c2ccc(CC)cc2)(c2ccc(CC)cc2)c2c-4sc3c2C(c2ccc(CC)cc2)(c2ccc(CC)cc2)c2c-3sc3cc(/C=C4\C(=O)c5cc(F)c(F)cc5C4=C(C#N)C#N)sc23)cc1,PBDB-TF,CCc1sc(-c2c3cc(-c4ccc(-c5sc(-c6ccc(-c7cc8c(-c9cc(F)c(CC)s9)c9sc(-c%10ccc(-c%11sc(-c%12ccc(-c%13cc%14c(-c%15cc(F)c(CC)s%15)c%15sc(-c%16ccc(-c%17sc(-c%18cccs%18)c%18c%17C(=O)c%17c(CC)sc(CC)c%17C%18=O)s%16)cc%15c(-c%15cc(F)c(CC)s%15)c%14s%13)s%12)c%12c%11C(=O)c%11c(CC)sc(CC)c%11C%12=O)s%10)cc9c(-c9cc(F)c(CC)s9)c8s7)s6)c6c5C(=O)c5c(CC)sc(CC)c5C6=O)s4)sc3c(-c3cc(F)c(CC)s3)c3ccsc23)cc1F
