Repository: hutchisonlab/GA-tandem-OSCs

# GA Pipeline to Design Materials for Tandem Organic Solar Cells

This repository contains the data files and analysis notebooks to support the paper "Designing Efficient Tandem Organic Solar Cells with Machine Learning and Genetic Algorithms."

The PCE prediction model, known as OPEP2, was trained on a dataset containing 1,001 unique donor/acceptor pairs. This dataset can be found here: `OPEP2/filtered_dataset.csv`
The unfiltered dataset containing 1,225 donor/accpetor pairs can be found here: `OPEP2/Experimental_data.csv` 


The OPEP2 ML model to predict PCE can be found here: `OPEP2/Prediction_models/ensemble_rf_ann_mfcounts_standardized_above10_fixed.pkl`

File: OPEP2/filtered_dataset.csv (part 5 of 15)
Reported Acceptor,Reported Donor ,DOI,Voc (V),Jsc (mA/cm^2),FF (%),PCE (%),acceptor type,acceptor class,core fused ring size,donor,acceptor ID with shortened chains,acc_SMILES,donor ID with shortened chains,don_SMILES
AOIC,J71,10.1021/acs.chemmater.0c04318,0.783,19.82,67.5,10.5,sm,fused,8,,AOIC,CCc1ccc(C2(c3ccc(CC)cc3)c3cc4c(cc3-c3sc(/C=C5\C(=O)c6cc(F)c(F)cc6C5=C(C#N)C#N)cc32)C(c2ccc(CC)cc2)(c2ccc(CC)cc2)c2c-4sc3c2C(c2ccc(CC)cc2)(c2ccc(CC)cc2)c2c-3sc3cc(/C=C4\C(=O)c5cc(F)c(F)cc5C4=C(C#N)C#N)sc23)cc1,J71,CCn1nc2c(-c3ccc(C)s3)c(F)c(F)c(-c3ccc(-c4cc5c(-c6ccc([Si](CC)(CC)CC)s6)c6sc(-c7ccc(-c8c(F)c(F)c(-c9ccc(-c%10cc%11c(-c%12ccc([Si](CC)(CC)CC)s%12)c%12sc(-c%13ccc(-c%14c(F)c(F)c(-c%15ccc(-c%16cc%17c(-c%18ccc([Si](CC)(CC)CC)s%18)c%18sc(C)cc%18c(-c%18ccc([Si](CC)(CC)CC)s%18)c%17s%16)s%15)c%15nn(CC)nc%14%15)s%13)cc%12c(-c%12ccc([Si](CC)(CC)CC)s%12)c%11s%10)s9)c9nn(CC)nc89)s7)cc6c(-c6ccc([Si](CC)(CC)CC)s6)c5s4)s3)c2n1
AOIC,PTB7-Th,10.1021/acs.chemmater.0c04318,0.75,22.34,73.1,12.3,sm,fused,8,,AOIC,CCc1ccc(C2(c3ccc(CC)cc3)c3cc4c(cc3-c3sc(/C=C5\C(=O)c6cc(F)c(F)cc6C5=C(C#N)C#N)cc32)C(c2ccc(CC)cc2)(c2ccc(CC)cc2)c2c-4sc3c2C(c2ccc(CC)cc2)(c2ccc(CC)cc2)c2c-3sc3cc(/C=C4\C(=O)c5cc(F)c(F)cc5C4=C(C#N)C#N)sc23)cc1,PTB7-Th,CCOC(=O)c1sc2c(-c3cc4c(-c5ccc(CC)s5)c5sc(-c6sc(-c7cc8c(-c9ccc(CC)s9)c9sc(-c%10sc(-c%11cc%12c(-c%13ccc(CC)s%13)c%13sccc%13c(-c%13ccc(CC)s%13)c%12s%11)c%11sc(C(=O)OCC)c(F)c%10%11)cc9c(-c9ccc(CC)s9)c8s7)c7sc(C(=O)OCC)c(F)c67)cc5c(-c5ccc(CC)s5)c4s3)scc2c1F
AOIC1,PBDB-TF,10.1021/acs.chemmater.0c04318,0.878,21.4,63.9,12,sm,fused,8,,AOIC1,CCc1ccc(C2(c3ccc(CC)cc3)c3cc4c(cc3-c3sc5c(c32)C(c2ccc(CC)cc2)(c2ccc(CC)cc2)c2cc(/C=C3/C(=O)c6cc(F)c(F)cc6C3=C(C#N)C#N)sc2-5)C(c2ccc(CC)cc2)(c2ccc(CC)cc2)c2c-4sc3cc(/C=C4\C(=O)c5cc(F)c(F)cc5C4=C(C#N)C#N)sc23)cc1,PBDB-TF,CCc1sc(-c2c3cc(-c4ccc(-c5sc(-c6ccc(-c7cc8c(-c9cc(F)c(CC)s9)c9sc(-c%10ccc(-c%11sc(-c%12ccc(-c%13cc%14c(-c%15cc(F)c(CC)s%15)c%15sc(-c%16ccc(-c%17sc(-c%18cccs%18)c%18c%17C(=O)c%17c(CC)sc(CC)c%17C%18=O)s%16)cc%15c(-c%15cc(F)c(CC)s%15)c%14s%13)s%12)c%12c%11C(=O)c%11c(CC)sc(CC)c%11C%12=O)s%10)cc9c(-c9cc(F)c(CC)s9)c8s7)s6)c6c5C(=O)c5c(CC)sc(CC)c5C6=O)s4)sc3c(-c3cc(F)c(CC)s3)c3ccsc23)cc1F
AOIC1,PTB7-Th,10.1021/acs.chemmater.0c04318,0.751,19.64,66.8,9.85,sm,fused,8,,AOIC1,CCc1ccc(C2(c3ccc(CC)cc3)c3cc4c(cc3-c3sc5c(c32)C(c2ccc(CC)cc2)(c2ccc(CC)cc2)c2cc(/C=C3/C(=O)c6cc(F)c(F)cc6C3=C(C#N)C#N)sc2-5)C(c2ccc(CC)cc2)(c2ccc(CC)cc2)c2c-4sc3cc(/C=C4\C(=O)c5cc(F)c(F)cc5C4=C(C#N)C#N)sc23)cc1,PTB7-Th,CCOC(=O)c1sc2c(-c3cc4c(-c5ccc(CC)s5)c5sc(-c6sc(-c7cc8c(-c9ccc(CC)s9)c9sc(-c%10sc(-c%11cc%12c(-c%13ccc(CC)s%13)c%13sccc%13c(-c%13ccc(CC)s%13)c%12s%11)c%11sc(C(=O)OCC)c(F)c%10%11)cc9c(-c9ccc(CC)s9)c8s7)c7sc(C(=O)OCC)c(F)c67)cc5c(-c5ccc(CC)s5)c4s3)scc2c1F
AOIC1,J71,10.1021/acs.chemmater.0c04318,0.819,21.65,68.3,12.1,sm,fused,8,,AOIC1,CCc1ccc(C2(c3ccc(CC)cc3)c3cc4c(cc3-c3sc5c(c32)C(c2ccc(CC)cc2)(c2ccc(CC)cc2)c2cc(/C=C3/C(=O)c6cc(F)c(F)cc6C3=C(C#N)C#N)sc2-5)C(c2ccc(CC)cc2)(c2ccc(CC)cc2)c2c-4sc3cc(/C=C4\C(=O)c5cc(F)c(F)cc5C4=C(C#N)C#N)sc23)cc1,J71,CCn1nc2c(-c3ccc(C)s3)c(F)c(F)c(-c3ccc(-c4cc5c(-c6ccc([Si](CC)(CC)CC)s6)c6sc(-c7ccc(-c8c(F)c(F)c(-c9ccc(-c%10cc%11c(-c%12ccc([Si](CC)(CC)CC)s%12)c%12sc(-c%13ccc(-c%14c(F)c(F)c(-c%15ccc(-c%16cc%17c(-c%18ccc([Si](CC)(CC)CC)s%18)c%18sc(C)cc%18c(-c%18ccc([Si](CC)(CC)CC)s%18)c%17s%16)s%15)c%15nn(CC)nc%14%15)s%13)cc%12c(-c%12ccc([Si](CC)(CC)CC)s%12)c%11s%10)s9)c9nn(CC)nc89)s7)cc6c(-c6ccc([Si](CC)(CC)CC)s6)c5s4)s3)c2n1
AOIC2,PTB7-Th,10.1021/acs.chemmater.0c04318,0.764,19.35,63.3,9.35,sm,fused,8,,AOIC2,CCc1ccc(C2(c3ccc(CC)cc3)c3cc4c(cc3-c3sc(/C=C5\C(=O)c6cc(F)c(F)cc6C5=C(C#N)C#N)cc32)C(c2ccc(CC)cc2)(c2ccc(CC)cc2)c2c-4sc3c4c(sc23)-c2sc(/C=C3\C(=O)c5cc(F)c(F)cc5C3=C(C#N)C#N)cc2C4(c2ccc(CC)cc2)c2ccc(CC)cc2)cc1,PTB7-Th,CCOC(=O)c1sc2c(-c3cc4c(-c5ccc(CC)s5)c5sc(-c6sc(-c7cc8c(-c9ccc(CC)s9)c9sc(-c%10sc(-c%11cc%12c(-c%13ccc(CC)s%13)c%13sccc%13c(-c%13ccc(CC)s%13)c%12s%11)c%11sc(C(=O)OCC)c(F)c%10%11)cc9c(-c9ccc(CC)s9)c8s7)c7sc(C(=O)OCC)c(F)c67)cc5c(-c5ccc(CC)s5)c4s3)scc2c1F
AOIC2,PBDB-TF,10.1021/acs.chemmater.0c04318,0.918,19.41,66.2,11.8,sm,fused,8,,AOIC2,CCc1ccc(C2(c3ccc(CC)cc3)c3cc4c(cc3-c3sc(/C=C5\C(=O)c6cc(F)c(F)cc6C5=C(C#N)C#N)cc32)C(c2ccc(CC)cc2)(c2ccc(CC)cc2)c2c-4sc3c4c(sc23)-c2sc(/C=C3\C(=O)c5cc(F)c(F)cc5C3=C(C#N)C#N)cc2C4(c2ccc(CC)cc2)c2ccc(CC)cc2)cc1,PBDB-TF,CCc1sc(-c2c3cc(-c4ccc(-c5sc(-c6ccc(-c7cc8c(-c9cc(F)c(CC)s9)c9sc(-c%10ccc(-c%11sc(-c%12ccc(-c%13cc%14c(-c%15cc(F)c(CC)s%15)c%15sc(-c%16ccc(-c%17sc(-c%18cccs%18)c%18c%17C(=O)c%17c(CC)sc(CC)c%17C%18=O)s%16)cc%15c(-c%15cc(F)c(CC)s%15)c%14s%13)s%12)c%12c%11C(=O)c%11c(CC)sc(CC)c%11C%12=O)s%10)cc9c(-c9cc(F)c(CC)s9)c8s7)s6)c6c5C(=O)c5c(CC)sc(CC)c5C6=O)s4)sc3c(-c3cc(F)c(CC)s3)c3ccsc23)cc1F
AOIC2,J71,10.1021/acs.chemmater.0c04318,0.826,19.48,68.2,11,sm,fused,8,,AOIC2,CCc1ccc(C2(c3ccc(CC)cc3)c3cc4c(cc3-c3sc(/C=C5\C(=O)c6cc(F)c(F)cc6C5=C(C#N)C#N)cc32)C(c2ccc(CC)cc2)(c2ccc(CC)cc2)c2c-4sc3c4c(sc23)-c2sc(/C=C3\C(=O)c5cc(F)c(F)cc5C3=C(C#N)C#N)cc2C4(c2ccc(CC)cc2)c2ccc(CC)cc2)cc1,J71,CCn1nc2c(-c3ccc(C)s3)c(F)c(F)c(-c3ccc(-c4cc5c(-c6ccc([Si](CC)(CC)CC)s6)c6sc(-c7ccc(-c8c(F)c(F)c(-c9ccc(-c%10cc%11c(-c%12ccc([Si](CC)(CC)CC)s%12)c%12sc(-c%13ccc(-c%14c(F)c(F)c(-c%15ccc(-c%16cc%17c(-c%18ccc([Si](CC)(CC)CC)s%18)c%18sc(C)cc%18c(-c%18ccc([Si](CC)(CC)CC)s%18)c%17s%16)s%15)c%15nn(CC)nc%14%15)s%13)cc%12c(-c%12ccc([Si](CC)(CC)CC)s%12)c%11s%10)s9)c9nn(CC)nc89)s7)cc6c(-c6ccc([Si](CC)(CC)CC)s6)c5s4)s3)c2n1
IDT-2BR1,PTB7-Th,10.1007/s11426-016-0336-6,0.95,15.2,60,8.7,sm,fused,5,,EH-IDTBR,CCN1C(=O)/C(=C/c2ccc(-c3cc4c(s3)-c3cc5c(cc3C4(CC)CC)-c3sc(-c4ccc(/C=C6\SC(=S)N(CC)C6=O)c6nsnc46)cc3C5(CC)CC)c3nsnc23)SC1=S,PTB7-Th,CCOC(=O)c1sc2c(-c3cc4c(-c5ccc(CC)s5)c5sc(-c6sc(-c7cc8c(-c9ccc(CC)s9)c9sc(-c%10sc(-c%11cc%12c(-c%13ccc(CC)s%13)c%13sccc%13c(-c%13ccc(CC)s%13)c%12s%11)c%11sc(C(=O)OCC)c(F)c%10%11)cc9c(-c9ccc(CC)s9)c8s7)c7sc(C(=O)OCC)c(F)c67)cc5c(-c5ccc(CC)s5)c4s3)scc2c1F
IDT-EDOT,PBDB-T,10.1039/C8TA08410F,0.86,21.34,62,11.32,sm,fused,5,,IDT-EDOT,CCc1ccc(C2(c3ccc(CC)cc3)c3cc4c(cc3-c3sc(-c5sc(/C=C6\C(=O)c7cc(F)c(F)cc7C6=C(C#N)C#N)c6c5OCCO6)cc32)C(c2ccc(CC)cc2)(c2ccc(CC)cc2)c2cc(-c3sc(/C=C5\C(=O)c6cc(F)c(F)cc6C5=C(C#N)C#N)c5c3OCCO5)sc2-4)cc1,PBDB-T,CCc1ccc(-c2c3cc(-c4ccc(-c5sc(-c6ccc(-c7cc8c(-c9ccc(CC)s9)c9sc(-c%10ccc(-c%11sc(-c%12ccc(-c%13cc%14c(-c%15ccc(CC)s%15)c%15sc(-c%16ccc(-c%17sc(-c%18cccs%18)c%18c%17C(=O)c%17c(CC)sc(CC)c%17C%18=O)s%16)cc%15c(-c%15ccc(CC)s%15)c%14s%13)s%12)c%12c%11C(=O)c%11c(CC)sc(CC)c%11C%12=O)s%10)cc9c(-c9ccc(CC)s9)c8s7)s6)c6c5C(=O)c5c(CC)sc(CC)c5C6=O)s4)sc3c(-c3ccc(CC)s3)c3ccsc23)s1
IDT-PDOT,PBDB-T,10.1039/C8TA08410F,0.85,5.26,48.9,2.18,sm,fused,5,,IDT-PDOT,CCc1ccc(C2(c3ccc(CC)cc3)c3cc4c(cc3-c3sc(-c5sc(/C=C6\C(=O)c7cc(F)c(F)cc7C6=C(C#N)C#N)c6c5OCCCO6)cc32)C(c2ccc(CC)cc2)(c2ccc(CC)cc2)c2cc(-c3sc(/C=C5\C(=O)c6cc(F)c(F)cc6C5=C(C#N)C#N)c5c3OCCCO5)sc2-4)cc1,PBDB-T,CCc1ccc(-c2c3cc(-c4ccc(-c5sc(-c6ccc(-c7cc8c(-c9ccc(CC)s9)c9sc(-c%10ccc(-c%11sc(-c%12ccc(-c%13cc%14c(-c%15ccc(CC)s%15)c%15sc(-c%16ccc(-c%17sc(-c%18cccs%18)c%18c%17C(=O)c%17c(CC)sc(CC)c%17C%18=O)s%16)cc%15c(-c%15ccc(CC)s%15)c%14s%13)s%12)c%12c%11C(=O)c%11c(CC)sc(CC)c%11C%12=O)s%10)cc9c(-c9ccc(CC)s9)c8s7)s6)c6c5C(=O)c5c(CC)sc(CC)c5C6=O)s4)sc3c(-c3ccc(CC)s3)c3ccsc23)s1
N3,D18,https://doi.org/10.1088/1674-4926/42/1/010502,0.86,27.44,78.5,18.56,sm,y,8,,Y6,CCc1c(/C=C2\C(=O)c3cc(F)c(F)cc3C2=C(C#N)C#N)sc2c1sc1c3c4nsnc4c4c5sc6cc(/C=C7\C(=O)c8cc(F)c(F)cc8C7=C(C#N)C#N)sc6c5n(CC)c4c3n(CC)c21,D18,CCc1csc(-c2cc3c4nsnc4c4cc(-c5cc(CC)c(-c6cc7c(-c8cc(F)c(CC)s8)c8sc(-c9sc(-c%10cc%11c%12nsnc%12c%12cc(-c%13cc(CC)c(-c%14cc%15c(-c%16cc(F)c(CC)s%16)c%16sc(-c%17sc(-c%18cc%19c%20nsnc%20c%20cc(-c%21cc(CC)c(-c%22cc%23c(-c%24cc(F)c(CC)s%24)c%24sccc%24c(-c%24cc(F)c(CC)s%24)c%23s%22)s%21)sc%20c%19s%18)cc%17CC)cc%16c(-c%16cc(F)c(CC)s%16)c%15s%14)s%13)sc%12c%11s%10)cc9CC)cc8c(-c8cc(F)c(CC)s8)c7s6)s5)sc4c3s2)c1
P(NDI2OD-T2),PBDTT-TT-F,10.1002/adma.201501214,0.79,11.92,56,5.28,sm,PDI,4,,P_NDI2OD-T2_,CCN1C(=O)c2cc(-c3ccc(-c4ccc(C)s4)s3)c3c4c(cc(C)c(c24)C1=O)C(=O)N(CC)C3=O,PTB7-Th,CCOC(=O)c1sc2c(-c3cc4c(-c5ccc(CC)s5)c5sc(-c6sc(-c7cc8c(-c9ccc(CC)s9)c9sc(-c%10sc(-c%11cc%12c(-c%13ccc(CC)s%13)c%13sccc%13c(-c%13ccc(CC)s%13)c%12s%11)c%11sc(C(=O)OCC)c(F)c%10%11)cc9c(-c9ccc(CC)s9)c8s7)c7sc(C(=O)OCC)c(F)c67)cc5c(-c5ccc(CC)s5)c4s3)scc2c1F
DTBT(TDPP)2,PTB7,10.1021/acs.chemmater.5b02480,0.83,7.77,47,3.03,sm,unfused,2,,DTBT_TDPP2,CCN1C(=O)C2=C(c3ccc(-c4ccc(-c5ccc(-c6ccc(-c7ccc(C8=C9C(=O)N(CC)C(c%10cccs%10)=C9C(=O)N8CC)s7)s6)c6nsnc56)s4)s3)N(CC)C(=O)C2=C1c1cccs1,PTB7,CCOC(=O)c1sc2csc(-c3cc4c(OCC)c5sc(-c6sc(-c7cc8c(OCC)c9sc(-c%10sc(-c%11cc%12c(OCC)c%13sccc%13c(OCC)c%12s%11)c%11c(F)c(C(=O)OCC)sc%10%11)cc9c(OCC)c8s7)c7c(F)c(C(=O)OCC)sc67)cc5c(OCC)c4s3)c2c1F
DTDfBT(TDPP)2,PTB7,10.1021/acs.chemmater.5b02480,0.81,12.1,51,5,sm,unfused,2,,DTDfBT_TDPP2,CCN1C(=O)C2=C(c3ccc(-c4ccc(-c5c(F)c(F)c(-c6ccc(-c7ccc(C8=C9C(=O)N(CC)C(c%10cccs%10)=C9C(=O)N8CC)s7)s6)c6nsnc56)s4)s3)N(CC)C(=O)C2=C1c1cccs1,PTB7,CCOC(=O)c1sc2csc(-c3cc4c(OCC)c5sc(-c6sc(-c7cc8c(OCC)c9sc(-c%10sc(-c%11cc%12c(OCC)c%13sccc%13c(OCC)c%12s%11)c%11c(F)c(C(=O)OCC)sc%10%11)cc9c(OCC)c8s7)c7c(F)c(C(=O)OCC)sc67)cc5c(OCC)c4s3)c2c1F
NCBDT-4Cl,PBDB-T-SF,10.1007/s11426-018-9334-9,0.851,22.35,74.3,14.1,sm,fused,7,,NCBDT-4Cl,CCc1ccc(C2(c3ccc(CC)cc3)c3cc(/C=C4\C(=O)c5cc(Cl)c(Cl)cc5C4=C(C#N)C#N)sc3-c3sc4c(CC)c5c6c(sc5c(CC)c4c32)-c2sc(/C=C3\C(=O)c4cc(Cl)c(Cl)cc4C3=C(C#N)C#N)cc2C6(c2ccc(CC)cc2)c2ccc(CC)cc2)cc1,PBDB-T-SF,CCSc1sc(-c2c3cc(-c4ccc(-c5sc(-c6ccc(-c7cc8c(-c9cc(F)c(SCC)s9)c9sc(-c%10ccc(-c%11sc(-c%12ccc(-c%13cc%14c(-c%15cc(F)c(SCC)s%15)c%15sc(-c%16ccc(-c%17sc(-c%18cccs%18)c%18c%17C(=O)c%17c(CC)sc(CC)c%17C%18=O)s%16)cc%15c(-c%15cc(F)c(SCC)s%15)c%14s%13)s%12)c%12c%11C(=O)c%11c(CC)sc(CC)c%11C%12=O)s%10)cc9c(-c9cc(F)c(SCC)s9)c8s7)s6)c6c5C(=O)c5c(CC)sc(CC)c5C6=O)s4)sc3c(-c3cc(F)c(SCC)s3)c3ccsc23)cc1F
NCBDT,PBDB-T,10.1002/adma.201704904,0.839,20.33,71,12.12,sm,fused,7,,NCBDT,CCc1ccc(C2(c3ccc(CC)cc3)c3cc(/C=C4\C(=O)c5ccc(F)cc5C4=C(C#N)C#N)sc3-c3sc4c(CC)c5c6c(sc5c(CC)c4c32)-c2sc(/C=C3\C(=O)c4ccc(F)cc4C3=C(C#N)C#N)cc2C6(c2ccc(CC)cc2)c2ccc(CC)cc2)cc1,PBDB-T,CCc1ccc(-c2c3cc(-c4ccc(-c5sc(-c6ccc(-c7cc8c(-c9ccc(CC)s9)c9sc(-c%10ccc(-c%11sc(-c%12ccc(-c%13cc%14c(-c%15ccc(CC)s%15)c%15sc(-c%16ccc(-c%17sc(-c%18cccs%18)c%18c%17C(=O)c%17c(CC)sc(CC)c%17C%18=O)s%16)cc%15c(-c%15ccc(CC)s%15)c%14s%13)s%12)c%12c%11C(=O)c%11c(CC)sc(CC)c%11C%12=O)s%10)cc9c(-c9ccc(CC)s9)c8s7)s6)c6c5C(=O)c5c(CC)sc(CC)c5C6=O)s4)sc3c(-c3ccc(CC)s3)c3ccsc23)s1
NFBDT,PBDB-T,10.1021/jacs.7b01170,0.868,17.85,67.2,10.42,sm,fused,7,,ITIC1,CCc1ccc(C2(c3ccc(CC)cc3)c3cc(/C=C4\C(=O)c5ccccc5C4=C(C#N)C#N)sc3-c3sc4cc5c6c(sc5cc4c32)-c2sc(/C=C3\C(=O)c4ccccc4C3=C(C#N)C#N)cc2C6(c2ccc(CC)cc2)c2ccc(CC)cc2)cc1,PBDB-T,CCc1ccc(-c2c3cc(-c4ccc(-c5sc(-c6ccc(-c7cc8c(-c9ccc(CC)s9)c9sc(-c%10ccc(-c%11sc(-c%12ccc(-c%13cc%14c(-c%15ccc(CC)s%15)c%15sc(-c%16ccc(-c%17sc(-c%18cccs%18)c%18c%17C(=O)c%17c(CC)sc(CC)c%17C%18=O)s%16)cc%15c(-c%15ccc(CC)s%15)c%14s%13)s%12)c%12c%11C(=O)c%11c(CC)sc(CC)c%11C%12=O)s%10)cc9c(-c9ccc(CC)s9)c8s7)s6)c6c5C(=O)c5c(CC)sc(CC)c5C6=O)s4)sc3c(-c3ccc(CC)s3)c3ccsc23)s1
NNBDT,PBDB-T,10.1002/aenm.201800424,0.88,18.63,71.7,11.7,sm,fused,7,,NNBDT,CCc1ccc(C2(c3ccc(CC)cc3)c3cc(/C=C4\C(=O)c5cc6ccccc6cc5C4=C(C#N)C#N)sc3-c3sc4c(CC)c5c6c(sc5c(CC)c4c32)-c2sc(/C=C3\C(=O)c4cc5ccccc5cc4C3=C(C#N)C#N)cc2C6(c2ccc(CC)cc2)c2ccc(CC)cc2)cc1,PBDB-T,CCc1ccc(-c2c3cc(-c4ccc(-c5sc(-c6ccc(-c7cc8c(-c9ccc(CC)s9)c9sc(-c%10ccc(-c%11sc(-c%12ccc(-c%13cc%14c(-c%15ccc(CC)s%15)c%15sc(-c%16ccc(-c%17sc(-c%18cccs%18)c%18c%17C(=O)c%17c(CC)sc(CC)c%17C%18=O)s%16)cc%15c(-c%15ccc(CC)s%15)c%14s%13)s%12)c%12c%11C(=O)c%11c(CC)sc(CC)c%11C%12=O)s%10)cc9c(-c9ccc(CC)s9)c8s7)s6)c6c5C(=O)c5c(CC)sc(CC)c5C6=O)s4)sc3c(-c3ccc(CC)s3)c3ccsc23)s1
F-2F,PBDB-TF,10.1039/D0TA03087B,0.941,18.54,74.1,12.93,sm,fused,7,,F-2F,CCC1(CC)c2cc3c(cc2-c2cc4c(cc21)-c1sc(/C=C2\C(=O)c5cc(F)c(F)cc5C2=C(C#N)C#N)cc1C4(CC)CC)C(CC)(CC)c1cc(/C=C2\C(=O)c4cc(F)c(F)cc4C2=C(C#N)C#N)sc1-3,PBDB-TF,CCc1sc(-c2c3cc(-c4ccc(-c5sc(-c6ccc(-c7cc8c(-c9cc(F)c(CC)s9)c9sc(-c%10ccc(-c%11sc(-c%12ccc(-c%13cc%14c(-c%15cc(F)c(CC)s%15)c%15sc(-c%16ccc(-c%17sc(-c%18cccs%18)c%18c%17C(=O)c%17c(CC)sc(CC)c%17C%18=O)s%16)cc%15c(-c%15cc(F)c(CC)s%15)c%14s%13)s%12)c%12c%11C(=O)c%11c(CC)sc(CC)c%11C%12=O)s%10)cc9c(-c9cc(F)c(CC)s9)c8s7)s6)c6c5C(=O)c5c(CC)sc(CC)c5C6=O)s4)sc3c(-c3cc(F)c(CC)s3)c3ccsc23)cc1F
F-H,PBDB-TF,10.1039/D0TA03087B,0.94,15.81,66,10.06,sm,fused,7,,FDICTF,CCC1(CC)c2cc3c(cc2-c2cc4c(cc21)-c1sc(/C=C2\C(=O)c5ccccc5C2=C(C#N)C#N)cc1C4(CC)CC)C(CC)(CC)c1cc(/C=C2\C(=O)c4ccccc4C2=C(C#N)C#N)sc1-3,PBDB-TF,CCc1sc(-c2c3cc(-c4ccc(-c5sc(-c6ccc(-c7cc8c(-c9cc(F)c(CC)s9)c9sc(-c%10ccc(-c%11sc(-c%12ccc(-c%13cc%14c(-c%15cc(F)c(CC)s%15)c%15sc(-c%16ccc(-c%17sc(-c%18cccs%18)c%18c%17C(=O)c%17c(CC)sc(CC)c%17C%18=O)s%16)cc%15c(-c%15cc(F)c(CC)s%15)c%14s%13)s%12)c%12c%11C(=O)c%11c(CC)sc(CC)c%11C%12=O)s%10)cc9c(-c9cc(F)c(CC)s9)c8s7)s6)c6c5C(=O)c5c(CC)sc(CC)c5C6=O)s4)sc3c(-c3cc(F)c(CC)s3)c3ccsc23)cc1F
FO-2F,PBDB-TF,10.1039/D0TA03087B,0.878,22.26,77,15.05,sm,fused,7,,FO-2F,CCC1(CC)Oc2cc3c(cc2-c2sc(/C=C4\C(=O)c5cc(F)c(F)cc5C4=C(C#N)C#N)cc21)C(CC)(CC)c1cc2c(cc1-3)OC(CC)(CC)c1cc(/C=C3\C(=O)c4cc(F)c(F)cc4C3=C(C#N)C#N)sc1-2,PBDB-TF,CCc1sc(-c2c3cc(-c4ccc(-c5sc(-c6ccc(-c7cc8c(-c9cc(F)c(CC)s9)c9sc(-c%10ccc(-c%11sc(-c%12ccc(-c%13cc%14c(-c%15cc(F)c(CC)s%15)c%15sc(-c%16ccc(-c%17sc(-c%18cccs%18)c%18c%17C(=O)c%17c(CC)sc(CC)c%17C%18=O)s%16)cc%15c(-c%15cc(F)c(CC)s%15)c%14s%13)s%12)c%12c%11C(=O)c%11c(CC)sc(CC)c%11C%12=O)s%10)cc9c(-c9cc(F)c(CC)s9)c8s7)s6)c6c5C(=O)c5c(CC)sc(CC)c5C6=O)s4)sc3c(-c3cc(F)c(CC)s3)c3ccsc23)cc1F
ITIC-F,P104,10.1021/acsaem.9b01726,0.83,15.92,63,8.32,sm,fused,7,,IT-4F,CCc1ccc(C2(c3ccc(CC)cc3)c3cc4c(cc3-c3sc5cc(/C=C6\C(=O)c7cc(F)c(F)cc7C6=C(C#N)C#N)sc5c32)C(c2ccc(CC)cc2)(c2ccc(CC)cc2)c2c-4sc3cc(/C=C4\C(=O)c5cc(F)c(F)cc5C4=C(C#N)C#N)sc23)cc1,P104,CCn1c(=O)n(CC)c2cc3c(cc21)c1ccsc1c1sc(-c2ccc(-c4ccc(-c5ccc(-c6cc7c8cc9c(cc8c8cc(-c%10ccc(-c%11ccc(-c%12ccc(-c%13cc%14c%15cc%16c(cc%15c%15cc(-c%17ccc(-c%18ccc(-c%19cccs%19)c%19nsnc%18%19)s%17)sc%15c%14s%13)n(CC)c(=O)n%16CC)s%12)c%12nsnc%11%12)s%10)sc8c7s6)n(CC)c(=O)n9CC)s5)c5nsnc45)s2)cc31
ITIC-F,P105,10.1021/acsaem.9b01726,0.91,17.47,67,10.65,sm,fused,7,,IT-4F,CCc1ccc(C2(c3ccc(CC)cc3)c3cc4c(cc3-c3sc5cc(/C=C6\C(=O)c7cc(F)c(F)cc7C6=C(C#N)C#N)sc5c32)C(c2ccc(CC)cc2)(c2ccc(CC)cc2)c2c-4sc3cc(/C=C4\C(=O)c5cc(F)c(F)cc5C4=C(C#N)C#N)sc23)cc1,P_chen,CCn1c(=O)n(CC)c2cc3c(cc21)c1ccsc1c1sc(-c2ccc(-c4c(F)c(F)c(-c5ccc(-c6cc7c8cc9c(cc8c8cc(-c%10ccc(-c%11c(F)c(F)c(-c%12ccc(-c%13cc%14c%15cc%16c(cc%15c%15cc(-c%17ccc(-c%18c(F)c(F)c(-c%19cccs%19)c%19nsnc%18%19)s%17)sc%15c%14s%13)n(CC)c(=O)n%16CC)s%12)c%12nsnc%11%12)s%10)sc8c7s6)n(CC)c(=O)n9CC)s5)c5nsnc45)s2)cc31
O-IDTBR,PTB7-Th,10.1002/aenm.202100839,1.07,13.35,61,8.7,sm,fused,5,,EH-IDTBR,CCN1C(=O)/C(=C/c2ccc(-c3cc4c(s3)-c3cc5c(cc3C4(CC)CC)-c3sc(-c4ccc(/C=C6\SC(=S)N(CC)C6=O)c6nsnc46)cc3C5(CC)CC)c3nsnc23)SC1=S,PTB7-Th,CCOC(=O)c1sc2c(-c3cc4c(-c5ccc(CC)s5)c5sc(-c6sc(-c7cc8c(-c9ccc(CC)s9)c9sc(-c%10sc(-c%11cc%12c(-c%13ccc(CC)s%13)c%13sccc%13c(-c%13ccc(CC)s%13)c%12s%11)c%11sc(C(=O)OCC)c(F)c%10%11)cc9c(-c9ccc(CC)s9)c8s7)c7sc(C(=O)OCC)c(F)c67)cc5c(-c5ccc(CC)s5)c4s3)scc2c1F
O-IDTBCN,PTB7-Th,10.1002/aenm.202100839,0.74,17.7,70,9.1,sm,fused,5,,O-IDTBCN,CCC1(CC)c2cc3c(cc2-c2sc(-c4ccc(C=C(C#N)C#N)c5nsnc45)cc21)C(CC)(CC)c1cc(-c2ccc(C=C(C#N)C#N)c4nsnc24)sc1-3,PTB7-Th,CCOC(=O)c1sc2c(-c3cc4c(-c5ccc(CC)s5)c5sc(-c6sc(-c7cc8c(-c9ccc(CC)s9)c9sc(-c%10sc(-c%11cc%12c(-c%13ccc(CC)s%13)c%13sccc%13c(-c%13ccc(CC)s%13)c%12s%11)c%11sc(C(=O)OCC)c(F)c%10%11)cc9c(-c9ccc(CC)s9)c8s7)c7sc(C(=O)OCC)c(F)c67)cc5c(-c5ccc(CC)s5)c4s3)scc2c1F
IDT-2BM,PTB7-Th,10.1039/C7TC00706J,0.826,9.29,52,3.97,sm,fused,5,,IDT-2BM,CCc1ccc(C2(c3ccc(CC)cc3)c3cc4c(cc3-c3sc(-c5ccc(C=C(C#N)C#N)c6nsnc56)cc32)C(c2ccc(CC)cc2)(c2ccc(CC)cc2)c2cc(-c3ccc(C=C(C#N)C#N)c5nsnc35)sc2-4)cc1,PTB7-Th,CCOC(=O)c1sc2c(-c3cc4c(-c5ccc(CC)s5)c5sc(-c6sc(-c7cc8c(-c9ccc(CC)s9)c9sc(-c%10sc(-c%11cc%12c(-c%13ccc(CC)s%13)c%13sccc%13c(-c%13ccc(CC)s%13)c%12s%11)c%11sc(C(=O)OCC)c(F)c%10%11)cc9c(-c9ccc(CC)s9)c8s7)c7sc(C(=O)OCC)c(F)c67)cc5c(-c5ccc(CC)s5)c4s3)scc2c1F
PhITBD,PTB7-Th,10.1039/C7TC00706J,0.76,14.07,62,6.57,sm,unfused,3,,PhITBD,CCc1ccc(C2(c3ccc(CC)cc3)c3cc(-c4ccc(-c5ccc(C=C(C#N)C#N)c6nsnc56)s4)ccc3-c3sc(-c4ccc(C=C(C#N)C#N)c5nsnc45)cc32)cc1,PTB7-Th,CCOC(=O)c1sc2c(-c3cc4c(-c5ccc(CC)s5)c5sc(-c6sc(-c7cc8c(-c9ccc(CC)s9)c9sc(-c%10sc(-c%11cc%12c(-c%13ccc(CC)s%13)c%13sccc%13c(-c%13ccc(CC)s%13)c%12s%11)c%11sc(C(=O)OCC)c(F)c%10%11)cc9c(-c9ccc(CC)s9)c8s7)c7sc(C(=O)OCC)c(F)c67)cc5c(-c5ccc(CC)s5)c4s3)scc2c1F
CNDTBT-C8IDT-FINCN,PBDB-T,10.1021/acsami.0c13277,0.793,22.11,70.3,12.33,sm,fused,5,,CNDTBT-C8IDT-FINCN,CCC1(CC)c2cc3c(cc2-c2sc(/C=C4\C(=O)c5cc(F)c(F)cc5C4=C(C#N)C#N)cc21)C(CC)(CC)c1cc(-c2ccc(-c4c(C#N)c(C#N)c(-c5ccc(-c6cc7c(s6)-c6cc8c(cc6C7(CC)CC)-c6sc(/C=C7\C(=O)c9cc(F)c(F)cc9C7=C(C#N)C#N)cc6C8(CC)CC)s5)c5nsnc45)s2)sc1-3,PBDB-T,CCc1ccc(-c2c3cc(-c4ccc(-c5sc(-c6ccc(-c7cc8c(-c9ccc(CC)s9)c9sc(-c%10ccc(-c%11sc(-c%12ccc(-c%13cc%14c(-c%15ccc(CC)s%15)c%15sc(-c%16ccc(-c%17sc(-c%18cccs%18)c%18c%17C(=O)c%17c(CC)sc(CC)c%17C%18=O)s%16)cc%15c(-c%15ccc(CC)s%15)c%14s%13)s%12)c%12c%11C(=O)c%11c(CC)sc(CC)c%11C%12=O)s%10)cc9c(-c9ccc(CC)s9)c8s7)s6)c6c5C(=O)c5c(CC)sc(CC)c5C6=O)s4)sc3c(-c3ccc(CC)s3)c3ccsc23)s1
CNDTBT-C8IDT-INCN,PBDB-T,10.1021/acsami.0c13277,0.863,9.35,67.2,11.22,sm,fused,5,,CNDTBT-C8IDT-INCN,CCC1(CC)c2cc3c(cc2-c2sc(/C=C4\C(=O)c5ccccc5C4=C(C#N)C#N)cc21)C(CC)(CC)c1cc(-c2ccc(-c4c(C#N)c(C#N)c(-c5ccc(-c6cc7c(s6)-c6cc8c(cc6C7(CC)CC)-c6sc(/C=C7\C(=O)c9ccccc9C7=C(C#N)C#N)cc6C8(CC)CC)s5)c5nsnc45)s2)sc1-3,PBDB-T,CCc1ccc(-c2c3cc(-c4ccc(-c5sc(-c6ccc(-c7cc8c(-c9ccc(CC)s9)c9sc(-c%10ccc(-c%11sc(-c%12ccc(-c%13cc%14c(-c%15ccc(CC)s%15)c%15sc(-c%16ccc(-c%17sc(-c%18cccs%18)c%18c%17C(=O)c%17c(CC)sc(CC)c%17C%18=O)s%16)cc%15c(-c%15ccc(CC)s%15)c%14s%13)s%12)c%12c%11C(=O)c%11c(CC)sc(CC)c%11C%12=O)s%10)cc9c(-c9ccc(CC)s9)c8s7)s6)c6c5C(=O)c5c(CC)sc(CC)c5C6=O)s4)sc3c(-c3ccc(CC)s3)c3ccsc23)s1
Cz-RH,P3HT,10.1039/C4CC01695E,1.03,4.69,53,2.56,sm,unfused,3,,Cz-RH,CCN1C(=O)/C(=C/c2ccc(-c3ccc4c5ccc(-c6ccc(/C=C7\SC(=S)N(CC)C7=O)s6)cc5n(CC)c4c3)s2)SC1=S,P3HT,CCc1cc(C)sc1-c1sc(-c2cc(CC)c(-c3sc(-c4cc(CC)c(-c5sc(C)cc5CC)s4)cc3CC)s2)cc1CC
Flu-RH,P3HT,10.1039/C4CC01695E,1.03,5.7,52,3.08,sm,unfused,3,,Flu-RH,CCN1C(=O)/C(=C/c2ccc(-c3ccc4c(c3)C(CC)(CC)c3cc(-c5ccc(/C=C6\SC(=S)N(CC)C6=O)s5)ccc3-4)s2)SC1=S,P3HT,CCc1cc(C)sc1-c1sc(-c2cc(CC)c(-c3sc(-c4cc(CC)c(-c5sc(C)cc5CC)s4)cc3CC)s2)cc1CC
CNDTBT-IDTT-FINCN,PBDB-T,10.1021/acsami.9b15247,0.82,17.06,65,9.13,sm,fused,7,,CNDTBT-IDTT-FINCN,CCc1ccc(C2(c3ccc(CC)cc3)c3cc4c(cc3-c3sc5sc(/C=C6\C(=O)c7cc(F)c(F)cc7C6=C(C#N)C#N)cc5c32)C(c2ccc(CC)cc2)(c2ccc(CC)cc2)c2c-4sc3cc(-c4ccc(-c5c(C#N)c(C#N)c(-c6ccc(-c7cc8sc9c(c8s7)C(c7ccc(CC)cc7)(c7ccc(CC)cc7)c7cc8c(cc7-9)C(c7ccc(CC)cc7)(c7ccc(CC)cc7)c7c-8sc8sc(/C=C9\C(=O)c%10cc(F)c(F)cc%10C9=C(C#N)C#N)cc78)s6)c6nsnc56)s4)sc23)cc1,PBDB-T,CCc1ccc(-c2c3cc(-c4ccc(-c5sc(-c6ccc(-c7cc8c(-c9ccc(CC)s9)c9sc(-c%10ccc(-c%11sc(-c%12ccc(-c%13cc%14c(-c%15ccc(CC)s%15)c%15sc(-c%16ccc(-c%17sc(-c%18cccs%18)c%18c%17C(=O)c%17c(CC)sc(CC)c%17C%18=O)s%16)cc%15c(-c%15ccc(CC)s%15)c%14s%13)s%12)c%12c%11C(=O)c%11c(CC)sc(CC)c%11C%12=O)s%10)cc9c(-c9ccc(CC)s9)c8s7)s6)c6c5C(=O)c5c(CC)sc(CC)c5C6=O)s4)sc3c(-c3ccc(CC)s3)c3ccsc23)s1
FDTBT-IDTT-FINCN,PBDB-T,10.1021/acsami.9b15247,0.86,13.57,62,7.27,sm,fused,7,,FDTBT-IDTT-FINCN,CCc1ccc(C2(c3ccc(CC)cc3)c3cc4c(cc3-c3sc5sc(/C=C6\C(=O)c7cc(F)c(F)cc7C6=C(C#N)C#N)cc5c32)C(c2ccc(CC)cc2)(c2ccc(CC)cc2)c2c-4sc3cc(-c4ccc(-c5c(F)c(F)c(-c6ccc(-c7cc8sc9c(c8s7)C(c7ccc(CC)cc7)(c7ccc(CC)cc7)c7cc8c(cc7-9)C(c7ccc(CC)cc7)(c7ccc(CC)cc7)c7c-8sc8sc(/C=C9\C(=O)c%10cc(F)c(F)cc%10C9=C(C#N)C#N)cc78)s6)c6nsnc56)s4)sc23)cc1,PBDB-T,CCc1ccc(-c2c3cc(-c4ccc(-c5sc(-c6ccc(-c7cc8c(-c9ccc(CC)s9)c9sc(-c%10ccc(-c%11sc(-c%12ccc(-c%13cc%14c(-c%15ccc(CC)s%15)c%15sc(-c%16ccc(-c%17sc(-c%18cccs%18)c%18c%17C(=O)c%17c(CC)sc(CC)c%17C%18=O)s%16)cc%15c(-c%15ccc(CC)s%15)c%14s%13)s%12)c%12c%11C(=O)c%11c(CC)sc(CC)c%11C%12=O)s%10)cc9c(-c9ccc(CC)s9)c8s7)s6)c6c5C(=O)c5c(CC)sc(CC)c5C6=O)s4)sc3c(-c3ccc(CC)s3)c3ccsc23)s1
IDTT2OT,PBDB-T,10.1016/j.synthmet.2021.116880,0.93,12.3,56.7,6.46,sm,fused,7,,IDTT2OT,CCOc1c(/C=C2\C(=O)c3ccccc3C2=C(C#N)C#N)sc(-c2cc3sc4c(c3s2)C(c2ccc(CC)cc2)(c2ccc(CC)cc2)c2cc3c(cc2-4)C(c2ccc(CC)cc2)(c2ccc(CC)cc2)c2c-3sc3cc(-c4sc(/C=C5\C(=O)c6ccccc6C5=C(C#N)C#N)c(OCC)c4OCC)sc23)c1OCC,PBDB-T,CCc1ccc(-c2c3cc(-c4ccc(-c5sc(-c6ccc(-c7cc8c(-c9ccc(CC)s9)c9sc(-c%10ccc(-c%11sc(-c%12ccc(-c%13cc%14c(-c%15ccc(CC)s%15)c%15sc(-c%16ccc(-c%17sc(-c%18cccs%18)c%18c%17C(=O)c%17c(CC)sc(CC)c%17C%18=O)s%16)cc%15c(-c%15ccc(CC)s%15)c%14s%13)s%12)c%12c%11C(=O)c%11c(CC)sc(CC)c%11C%12=O)s%10)cc9c(-c9ccc(CC)s9)c8s7)s6)c6c5C(=O)c5c(CC)sc(CC)c5C6=O)s4)sc3c(-c3ccc(CC)s3)c3ccsc23)s1
IDTT2OT-2F,PBDB-T,10.1016/j.synthmet.2021.116880,0.88,17.5,65.1,10.04,sm,fused,7,,IDTT2OT-2F,CCOc1c(/C=C2\C(=O)c3ccc(F)cc3C2=C(C#N)C#N)sc(-c2cc3sc4c(c3s2)C(c2ccc(CC)cc2)(c2ccc(CC)cc2)c2cc3c(cc2-4)C(c2ccc(CC)cc2)(c2ccc(CC)cc2)c2c-3sc3cc(-c4sc(/C=C5\C(=O)c6ccc(F)cc6C5=C(C#N)C#N)c(OCC)c4OCC)sc23)c1OCC,PBDB-T,CCc1ccc(-c2c3cc(-c4ccc(-c5sc(-c6ccc(-c7cc8c(-c9ccc(CC)s9)c9sc(-c%10ccc(-c%11sc(-c%12ccc(-c%13cc%14c(-c%15ccc(CC)s%15)c%15sc(-c%16ccc(-c%17sc(-c%18cccs%18)c%18c%17C(=O)c%17c(CC)sc(CC)c%17C%18=O)s%16)cc%15c(-c%15ccc(CC)s%15)c%14s%13)s%12)c%12c%11C(=O)c%11c(CC)sc(CC)c%11C%12=O)s%10)cc9c(-c9ccc(CC)s9)c8s7)s6)c6c5C(=O)c5c(CC)sc(CC)c5C6=O)s4)sc3c(-c3ccc(CC)s3)c3ccsc23)s1
IDTT2OT-4F,PBDB-T,10.1016/j.synthmet.2021.116880,0.86,19.3,62.4,10.4,sm,fused,7,,IDTT2OT-4F,CCOc1c(/C=C2\C(=O)c3cc(F)c(F)cc3C2=C(C#N)C#N)sc(-c2cc3sc4c(c3s2)C(c2ccc(CC)cc2)(c2ccc(CC)cc2)c2cc3c(cc2-4)C(c2ccc(CC)cc2)(c2ccc(CC)cc2)c2c-3sc3cc(-c4sc(/C=C5\C(=O)c6cc(F)c(F)cc6C5=C(C#N)C#N)c(OCC)c4OCC)sc23)c1OCC,PBDB-T,CCc1ccc(-c2c3cc(-c4ccc(-c5sc(-c6ccc(-c7cc8c(-c9ccc(CC)s9)c9sc(-c%10ccc(-c%11sc(-c%12ccc(-c%13cc%14c(-c%15ccc(CC)s%15)c%15sc(-c%16ccc(-c%17sc(-c%18cccs%18)c%18c%17C(=O)c%17c(CC)sc(CC)c%17C%18=O)s%16)cc%15c(-c%15ccc(CC)s%15)c%14s%13)s%12)c%12c%11C(=O)c%11c(CC)sc(CC)c%11C%12=O)s%10)cc9c(-c9ccc(CC)s9)c8s7)s6)c6c5C(=O)c5c(CC)sc(CC)c5C6=O)s4)sc3c(-c3ccc(CC)s3)c3ccsc23)s1
ITIC-F,T-EHPPD-T-EHBDT,10.1039/D0NJ04573J,0.773,17.2,56,7.39,sm,fused,7,,IT-4F,CCc1ccc(C2(c3ccc(CC)cc3)c3cc4c(cc3-c3sc5cc(/C=C6\C(=O)c7cc(F)c(F)cc7C6=C(C#N)C#N)sc5c32)C(c2ccc(CC)cc2)(c2ccc(CC)cc2)c2c-4sc3cc(/C=C4\C(=O)c5cc(F)c(F)cc5C4=C(C#N)C#N)sc23)cc1,T-EHPPD-T-EHBDT,CCc1ccc(-c2c3cc(-c4ccc(-c5nnc(-c6ccc(-c7cc8c(-c9ccc(CC)s9)c9sc(-c%10ccc(-c%11nnc(-c%12ccc(-c%13cc%14c(-c%15ccc(CC)s%15)c%15sc(-c%16ccc(-c%17nnc(-c%18cccs%18)c%18c%17C(=O)N(CC)C%18=O)s%16)cc%15c(-c%15ccc(CC)s%15)c%14s%13)s%12)c%12c%11C(=O)N(CC)C%12=O)s%10)cc9c(-c9ccc(CC)s9)c8s7)s6)c6c5C(=O)N(CC)C6=O)s4)sc3c(-c3ccc(CC)s3)c3ccsc23)s1
IDT(DCV)2,PTB7-Th,10.1021/acsami.6b15707,0.92,8.41,55,3.53,sm,fused,5,,IDT_DCV_2,CCc1ccc(C2(c3ccc(CC)cc3)c3cc4c(cc3-c3sc(C=C(C#N)C#N)cc32)C(c2ccc(CC)cc2)(c2ccc(CC)cc2)c2cc(C=C(C#N)C#N)sc2-4)cc1,PTB7-Th,CCOC(=O)c1sc2c(-c3cc4c(-c5ccc(CC)s5)c5sc(-c6sc(-c7cc8c(-c9ccc(CC)s9)c9sc(-c%10sc(-c%11cc%12c(-c%13ccc(CC)s%13)c%13sccc%13c(-c%13ccc(CC)s%13)c%12s%11)c%11sc(C(=O)OCC)c(F)c%10%11)cc9c(-c9ccc(CC)s9)c8s7)c7sc(C(=O)OCC)c(F)c67)cc5c(-c5ccc(CC)s5)c4s3)scc2c1F
IDT(TCV)2,PTB7-Th,10.1021/acsami.6b15707,0.49,11.02,53,2.84,sm,fused,5,,IDT_TCV_2,CCc1ccc(C2(c3ccc(CC)cc3)c3cc4c(cc3-c3sc(C(C#N)=C(C#N)C#N)cc32)C(c2ccc(CC)cc2)(c2ccc(CC)cc2)c2cc(C(C#N)=C(C#N)C#N)sc2-4)cc1,PTB7-Th,CCOC(=O)c1sc2c(-c3cc4c(-c5ccc(CC)s5)c5sc(-c6sc(-c7cc8c(-c9ccc(CC)s9)c9sc(-c%10sc(-c%11cc%12c(-c%13ccc(CC)s%13)c%13sccc%13c(-c%13ccc(CC)s%13)c%12s%11)c%11sc(C(=O)OCC)c(F)c%10%11)cc9c(-c9ccc(CC)s9)c8s7)c7sc(C(=O)OCC)c(F)c67)cc5c(-c5ccc(CC)s5)c4s3)scc2c1F
IDTT(TCV)2,PTB7-Th,10.1021/acsami.6b15707,0.66,11.98,50,3.57,sm,fused,5,,IDTT_TCV_2,CCc1ccc(C2(c3ccc(CC)cc3)c3cc4c(cc3-c3sc(-c5ccc(C(C#N)=C(C#N)C#N)s5)cc32)C(c2ccc(CC)cc2)(c2ccc(CC)cc2)c2cc(-c3ccc(C(C#N)=C(C#N)C#N)s3)sc2-4)cc1,PTB7-Th,CCOC(=O)c1sc2c(-c3cc4c(-c5ccc(CC)s5)c5sc(-c6sc(-c7cc8c(-c9ccc(CC)s9)c9sc(-c%10sc(-c%11cc%12c(-c%13ccc(CC)s%13)c%13sccc%13c(-c%13ccc(CC)s%13)c%12s%11)c%11sc(C(=O)OCC)c(F)c%10%11)cc9c(-c9ccc(CC)s9)c8s7)c7sc(C(=O)OCC)c(F)c67)cc5c(-c5ccc(CC)s5)c4s3)scc2c1F
NIBT,PBDB-T,10.1021/acs.chemmater.9b03329,1.04,17.34,60,10.8,sm,fused,5,,NIBT,CCc1ccc(C2(c3ccc(CC)cc3)c3cc4c(cc3-c3sc(-c5ccc(/C=c6\c(=O)c7ccc8c9c(ccc6c97)C(=O)N(CC(C)C)C8=O)c6nsnc56)cc32)C(c2ccc(CC)cc2)(c2ccc(CC)cc2)c2cc(-c3ccc(/C=c5\c(=O)c6ccc7c8c(ccc5c86)C(=O)N(CC(C)C)C7=O)c5nsnc35)sc2-4)cc1,PBDB-T,CCc1ccc(-c2c3cc(-c4ccc(-c5sc(-c6ccc(-c7cc8c(-c9ccc(CC)s9)c9sc(-c%10ccc(-c%11sc(-c%12ccc(-c%13cc%14c(-c%15ccc(CC)s%15)c%15sc(-c%16ccc(-c%17sc(-c%18cccs%18)c%18c%17C(=O)c%17c(CC)sc(CC)c%17C%18=O)s%16)cc%15c(-c%15ccc(CC)s%15)c%14s%13)s%12)c%12c%11C(=O)c%11c(CC)sc(CC)c%11C%12=O)s%10)cc9c(-c9ccc(CC)s9)c8s7)s6)c6c5C(=O)c5c(CC)sc(CC)c5C6=O)s4)sc3c(-c3ccc(CC)s3)c3ccsc23)s1
NIDT,PBDB-T,10.1021/acs.chemmater.9b03329,1.14,13.28,66,10,sm,fused,7,,NIDT,CCc1ccc(C2(c3ccc(CC)cc3)c3cc4c(cc3-c3sc5cc(/C=c6\c(=O)c7ccc8c9c(ccc6c97)C(=O)N(CC(C)C)C8=O)sc5c32)C(c2ccc(CC)cc2)(c2ccc(CC)cc2)c2c-4sc3cc(/C=c4\c(=O)c5ccc6c7c(ccc4c75)C(=O)N(CC(C)C)C6=O)sc23)cc1,PBDB-T,CCc1ccc(-c2c3cc(-c4ccc(-c5sc(-c6ccc(-c7cc8c(-c9ccc(CC)s9)c9sc(-c%10ccc(-c%11sc(-c%12ccc(-c%13cc%14c(-c%15ccc(CC)s%15)c%15sc(-c%16ccc(-c%17sc(-c%18cccs%18)c%18c%17C(=O)c%17c(CC)sc(CC)c%17C%18=O)s%16)cc%15c(-c%15ccc(CC)s%15)c%14s%13)s%12)c%12c%11C(=O)c%11c(CC)sc(CC)c%11C%12=O)s%10)cc9c(-c9ccc(CC)s9)c8s7)s6)c6c5C(=O)c5c(CC)sc(CC)c5C6=O)s4)sc3c(-c3ccc(CC)s3)c3ccsc23)s1
NITV,PBDB-T,10.1021/acs.chemmater.9b03329,1.12,8.08,53,4.8,sm,unfused,4,,NITV,CC(C)Cc1cc(/C=c2\c(=O)c3ccc4c5c(ccc2c53)C(=O)N(CC(C)C)C4=O)sc1/C=C/c1sc(/C=c2\c(=O)c3ccc4c5c(ccc2c53)C(=O)N(CC(C)C)C4=O)cc1CC(C)C,PBDB-T,CCc1ccc(-c2c3cc(-c4ccc(-c5sc(-c6ccc(-c7cc8c(-c9ccc(CC)s9)c9sc(-c%10ccc(-c%11sc(-c%12ccc(-c%13cc%14c(-c%15ccc(CC)s%15)c%15sc(-c%16ccc(-c%17sc(-c%18cccs%18)c%18c%17C(=O)c%17c(CC)sc(CC)c%17C%18=O)s%16)cc%15c(-c%15ccc(CC)s%15)c%14s%13)s%12)c%12c%11C(=O)c%11c(CC)sc(CC)c%11C%12=O)s%10)cc9c(-c9ccc(CC)s9)c8s7)s6)c6c5C(=O)c5c(CC)sc(CC)c5C6=O)s4)sc3c(-c3ccc(CC)s3)c3ccsc23)s1
a-ITIC-2Cl,PBDB-T2F,10.1021/acs.jpclett.9b01931,0.88,18.91,73.5,12.23,sm,fused,7,,a-ITIC-2Cl,CCc1ccc(C2(c3ccc(CC)cc3)c3cc4c(cc3-c3sc5cc(/C=C6\C(=O)c7ccccc7C6=C(C#N)C#N)sc5c32)C(c2ccc(CC)cc2)(c2ccc(CC)cc2)c2c-4sc3cc(/C=C4\C(=O)c5cc(Cl)c(Cl)cc5C4=C(C#N)C#N)sc23)cc1,PBDB-TF,CCc1sc(-c2c3cc(-c4ccc(-c5sc(-c6ccc(-c7cc8c(-c9cc(F)c(CC)s9)c9sc(-c%10ccc(-c%11sc(-c%12ccc(-c%13cc%14c(-c%15cc(F)c(CC)s%15)c%15sc(-c%16ccc(-c%17sc(-c%18cccs%18)c%18c%17C(=O)c%17c(CC)sc(CC)c%17C%18=O)s%16)cc%15c(-c%15cc(F)c(CC)s%15)c%14s%13)s%12)c%12c%11C(=O)c%11c(CC)sc(CC)c%11C%12=O)s%10)cc9c(-c9cc(F)c(CC)s9)c8s7)s6)c6c5C(=O)c5c(CC)sc(CC)c5C6=O)s4)sc3c(-c3cc(F)c(CC)s3)c3ccsc23)cc1F
ITIC-2Cl-beta,PBDB-T2F,10.1021/acs.jpclett.9b01931,0.94,18.47,64.63,11.21,sm,fused,7,,ITIC-2Cl-beta,CCc1ccc(C2(c3ccc(CC)cc3)c3cc4c(cc3-c3sc5cc(/C=C6\C(=O)c7c(Cl)cccc7C6=C(C#N)C#N)sc5c32)C(c2ccc(CC)cc2)(c2ccc(CC)cc2)c2c-4sc3cc(/C=C4\C(=O)c5c(Cl)cccc5C4=C(C#N)C#N)sc23)cc1,PBDB-TF,CCc1sc(-c2c3cc(-c4ccc(-c5sc(-c6ccc(-c7cc8c(-c9cc(F)c(CC)s9)c9sc(-c%10ccc(-c%11sc(-c%12ccc(-c%13cc%14c(-c%15cc(F)c(CC)s%15)c%15sc(-c%16ccc(-c%17sc(-c%18cccs%18)c%18c%17C(=O)c%17c(CC)sc(CC)c%17C%18=O)s%16)cc%15c(-c%15cc(F)c(CC)s%15)c%14s%13)s%12)c%12c%11C(=O)c%11c(CC)sc(CC)c%11C%12=O)s%10)cc9c(-c9cc(F)c(CC)s9)c8s7)s6)c6c5C(=O)c5c(CC)sc(CC)c5C6=O)s4)sc3c(-c3cc(F)c(CC)s3)c3ccsc23)cc1F
BTIC-COOMe,PBDB-TF,10.1021/acs.jpclett.1c01077,0.9,22.13,66.71,13.25,sm,y,8,,BTIC-COOMe,CCc1c(/C=C2\C(=O)c3cc(C(=O)OC)ccc3C2=C(C#N)C#N)sc2c1sc1c3c4nsnc4c4c5sc6c(CC)c(/C=C7\C(=O)c8cc(C(=O)OC)ccc8C7=C(C#N)C#N)sc6c5n(CC)c4c3n(CC)c21,PBDB-TF,CCc1sc(-c2c3cc(-c4ccc(-c5sc(-c6ccc(-c7cc8c(-c9cc(F)c(CC)s9)c9sc(-c%10ccc(-c%11sc(-c%12ccc(-c%13cc%14c(-c%15cc(F)c(CC)s%15)c%15sc(-c%16ccc(-c%17sc(-c%18cccs%18)c%18c%17C(=O)c%17c(CC)sc(CC)c%17C%18=O)s%16)cc%15c(-c%15cc(F)c(CC)s%15)c%14s%13)s%12)c%12c%11C(=O)c%11c(CC)sc(CC)c%11C%12=O)s%10)cc9c(-c9cc(F)c(CC)s9)c8s7)s6)c6c5C(=O)c5c(CC)sc(CC)c5C6=O)s4)sc3c(-c3cc(F)c(CC)s3)c3ccsc23)cc1F
BTIC-OCOMe,PBDB-TF,10.1021/acs.jpclett.1c01077,0.95,15.55,56.2,8.32,sm,y,8,,BTIC-OCOMe,CCc1c(/C=C2\C(=O)c3cc(OC(C)=O)ccc3C2=C(C#N)C#N)sc2c1sc1c3c4nsnc4c4c5sc6c(CC)c(/C=C7\C(=O)c8cc(OC(C)=O)ccc8C7=C(C#N)C#N)sc6c5n(CC)c4c3n(CC)c21,PBDB-TF,CCc1sc(-c2c3cc(-c4ccc(-c5sc(-c6ccc(-c7cc8c(-c9cc(F)c(CC)s9)c9sc(-c%10ccc(-c%11sc(-c%12ccc(-c%13cc%14c(-c%15cc(F)c(CC)s%15)c%15sc(-c%16ccc(-c%17sc(-c%18cccs%18)c%18c%17C(=O)c%17c(CC)sc(CC)c%17C%18=O)s%16)cc%15c(-c%15cc(F)c(CC)s%15)c%14s%13)s%12)c%12c%11C(=O)c%11c(CC)sc(CC)c%11C%12=O)s%10)cc9c(-c9cc(F)c(CC)s9)c8s7)s6)c6c5C(=O)c5c(CC)sc(CC)c5C6=O)s4)sc3c(-c3cc(F)c(CC)s3)c3ccsc23)cc1F
BTIC-CF3-y,PBDB-TF,10.1016/j.joule.2020.02.004,0.85,25.19,72.82,15.59,sm,y,8,,BTIC-CF3-y,CCc1c(/C=C2\C(=O)c3cc(C(F)(F)F)ccc3C2=C(C#N)C#N)sc2c1sc1c3c4nsnc4c4c5sc6c(CC)c(/C=C7\C(=O)c8cc(C(F)(F)F)ccc8C7=C(C#N)C#N)sc6c5n(CC)c4c3n(CC)c21,PBDB-TF,CCc1sc(-c2c3cc(-c4ccc(-c5sc(-c6ccc(-c7cc8c(-c9cc(F)c(CC)s9)c9sc(-c%10ccc(-c%11sc(-c%12ccc(-c%13cc%14c(-c%15cc(F)c(CC)s%15)c%15sc(-c%16ccc(-c%17sc(-c%18cccs%18)c%18c%17C(=O)c%17c(CC)sc(CC)c%17C%18=O)s%16)cc%15c(-c%15cc(F)c(CC)s%15)c%14s%13)s%12)c%12c%11C(=O)c%11c(CC)sc(CC)c%11C%12=O)s%10)cc9c(-c9cc(F)c(CC)s9)c8s7)s6)c6c5C(=O)c5c(CC)sc(CC)c5C6=O)s4)sc3c(-c3cc(F)c(CC)s3)c3ccsc23)cc1F
BTIC-F-m,PBDB-TF,10.1016/j.joule.2020.02.004,0.92,21.41,69.09,13.61,sm,y,8,,BTIC-F-m,CCc1c(/C=C2\C(=O)c3ccc(F)cc3C2=C(C#N)C#N)sc2c1sc1c3c4nsnc4c4c5sc6c(CC)c(/C=C7\C(=O)c8ccc(F)cc8C7=C(C#N)C#N)sc6c5n(CC)c4c3n(CC)c21,PBDB-TF,CCc1sc(-c2c3cc(-c4ccc(-c5sc(-c6ccc(-c7cc8c(-c9cc(F)c(CC)s9)c9sc(-c%10ccc(-c%11sc(-c%12ccc(-c%13cc%14c(-c%15cc(F)c(CC)s%15)c%15sc(-c%16ccc(-c%17sc(-c%18cccs%18)c%18c%17C(=O)c%17c(CC)sc(CC)c%17C%18=O)s%16)cc%15c(-c%15cc(F)c(CC)s%15)c%14s%13)s%12)c%12c%11C(=O)c%11c(CC)sc(CC)c%11C%12=O)s%10)cc9c(-c9cc(F)c(CC)s9)c8s7)s6)c6c5C(=O)c5c(CC)sc(CC)c5C6=O)s4)sc3c(-c3cc(F)c(CC)s3)c3ccsc23)cc1F
BIBT-NI,P3HT,10.1039/C8NJ04896G,0.77,6.14,44.2,2.11,sm,unfused,3,,BIBT-NI,CCN1C(=O)c2c(c(-c3ccc(-c4ccc5c6c(cccc46)C(=O)N(CC)C5=O)s3)c3nsnc3c2-c2ccc(-c3ccc4c5c(cccc35)C(=O)N(CC)C4=O)s2)C1=O,P3HT,CCc1cc(C)sc1-c1sc(-c2cc(CC)c(-c3sc(-c4cc(CC)c(-c5sc(C)cc5CC)s4)cc3CC)s2)cc1CC
ITIC-Cl4,PBDB-T,10.1039/C8TC02701C,0.74,21.5,60,9.6,sm,fused,7,,ITIC-4Cl,CCc1ccc(C2(c3ccc(CC)cc3)c3cc4c(cc3-c3sc5cc(/C=C6\C(=O)c7cc(Cl)c(Cl)cc7C6=C(C#N)C#N)sc5c32)C(c2ccc(CC)cc2)(c2ccc(CC)cc2)c2c-4sc3cc(/C=C4\C(=O)c5cc(Cl)c(Cl)cc5C4=C(C#N)C#N)sc23)cc1,PBDB-T,CCc1ccc(-c2c3cc(-c4ccc(-c5sc(-c6ccc(-c7cc8c(-c9ccc(CC)s9)c9sc(-c%10ccc(-c%11sc(-c%12ccc(-c%13cc%14c(-c%15ccc(CC)s%15)c%15sc(-c%16ccc(-c%17sc(-c%18cccs%18)c%18c%17C(=O)c%17c(CC)sc(CC)c%17C%18=O)s%16)cc%15c(-c%15ccc(CC)s%15)c%14s%13)s%12)c%12c%11C(=O)c%11c(CC)sc(CC)c%11C%12=O)s%10)cc9c(-c9ccc(CC)s9)c8s7)s6)c6c5C(=O)c5c(CC)sc(CC)c5C6=O)s4)sc3c(-c3ccc(CC)s3)c3ccsc23)s1
TBTT-BORH,PTB7-Th,10.1021/acsomega.0c04495,1.02,15.27,54,8.33,sm,unfused,2,,TBTT-BORH,CCN1C(=O)/C(=C/c2ccc(-c3ccc(-c4ccc(/C=C5\SC(=S)N(CC)C5=O)s4)c4nsnc34)s2)SC1=S,PTB7-Th,CCOC(=O)c1sc2c(-c3cc4c(-c5ccc(CC)s5)c5sc(-c6sc(-c7cc8c(-c9ccc(CC)s9)c9sc(-c%10sc(-c%11cc%12c(-c%13ccc(CC)s%13)c%13sccc%13c(-c%13ccc(CC)s%13)c%12s%11)c%11sc(C(=O)OCC)c(F)c%10%11)cc9c(-c9ccc(CC)s9)c8s7)c7sc(C(=O)OCC)c(F)c67)cc5c(-c5ccc(CC)s5)c4s3)scc2c1F
o-IO1,PTB7-Th,10.1021/acsmaterialslett.9b00512,0.74,26.3,67,13.1,sm,fused,5,,o-IO1,CCOc1cc(/C=C2\C(=O)c3cc(F)c(F)cc3C2=C(C#N)C#N)sc1-c1cc2c(s1)-c1cc3c(cc1C2(CC)CC)-c1sc(-c2sc(/C=C4\C(=O)c5cc(F)c(F)cc5C4=C(C#N)C#N)cc2CC)cc1C3(CC)CC,PTB7-Th,CCOC(=O)c1sc2c(-c3cc4c(-c5ccc(CC)s5)c5sc(-c6sc(-c7cc8c(-c9ccc(CC)s9)c9sc(-c%10sc(-c%11cc%12c(-c%13ccc(CC)s%13)c%13sccc%13c(-c%13ccc(CC)s%13)c%12s%11)c%11sc(C(=O)OCC)c(F)c%10%11)cc9c(-c9ccc(CC)s9)c8s7)c7sc(C(=O)OCC)c(F)c67)cc5c(-c5ccc(CC)s5)c4s3)scc2c1F
o-IO2,PTB7-Th,10.1021/acsmaterialslett.9b00512,0.68,21.8,63,9.3,sm,fused,5,,o-IO2,CCOc1cc(/C=C2\C(=O)c3cc(F)c(F)cc3C2=C(C#N)C#N)sc1-c1cc2c(s1)-c1cc3c(cc1C2(CC)CC)-c1sc(-c2sc(/C=C4\C(=O)c5cc(F)c(F)cc5C4=C(C#N)C#N)cc2OCC)cc1C3(CC)CC,PTB7-Th,CCOC(=O)c1sc2c(-c3cc4c(-c5ccc(CC)s5)c5sc(-c6sc(-c7cc8c(-c9ccc(CC)s9)c9sc(-c%10sc(-c%11cc%12c(-c%13ccc(CC)s%13)c%13sccc%13c(-c%13ccc(CC)s%13)c%12s%11)c%11sc(C(=O)OCC)c(F)c%10%11)cc9c(-c9ccc(CC)s9)c8s7)c7sc(C(=O)OCC)c(F)c67)cc5c(-c5ccc(CC)s5)c4s3)scc2c1F
p-IO1,PTB7-Th,10.1021/acsmaterialslett.9b00512,0.78,22.3,62,10.8,sm,fused,5,,p-IO1,CCOc1cc(/C=C2\C(=O)c3cc(F)c(F)cc3C2=C(C#N)C#N)sc1-c1cc2c(s1)-c1cc3c(cc1C2(c1ccc(CC)cc1)c1ccc(CC)cc1)-c1sc(-c2sc(/C=C4\C(=O)c5cc(F)c(F)cc5C4=C(C#N)C#N)cc2CC)cc1C3(c1ccc(CC)cc1)c1ccc(CC)cc1,PTB7-Th,CCOC(=O)c1sc2c(-c3cc4c(-c5ccc(CC)s5)c5sc(-c6sc(-c7cc8c(-c9ccc(CC)s9)c9sc(-c%10sc(-c%11cc%12c(-c%13ccc(CC)s%13)c%13sccc%13c(-c%13ccc(CC)s%13)c%12s%11)c%11sc(C(=O)OCC)c(F)c%10%11)cc9c(-c9ccc(CC)s9)c8s7)c7sc(C(=O)OCC)c(F)c67)cc5c(-c5ccc(CC)s5)c4s3)scc2c1F
IOTIC-2F,PTB7-Th,10.1002/aenm.201801209,0.817,21.9,65,12.1,sm,fused,5,,IOTIC-2F,CCOc1cc(/C=C2\C(=O)c3ccc(F)cc3C2=C(C#N)C#N)sc1-c1cc2c(s1)-c1cc3c(cc1C2(c1ccc(CC)cc1)c1ccc(CC)cc1)-c1sc(-c2sc(/C=C4\C(=O)c5ccc(F)cc5C4=C(C#N)C#N)cc2OCC)cc1C3(c1ccc(CC)cc1)c1ccc(CC)cc1,PTB7-Th,CCOC(=O)c1sc2c(-c3cc4c(-c5ccc(CC)s5)c5sc(-c6sc(-c7cc8c(-c9ccc(CC)s9)c9sc(-c%10sc(-c%11cc%12c(-c%13ccc(CC)s%13)c%13sccc%13c(-c%13ccc(CC)s%13)c%12s%11)c%11sc(C(=O)OCC)c(F)c%10%11)cc9c(-c9ccc(CC)s9)c8s7)c7sc(C(=O)OCC)c(F)c67)cc5c(-c5ccc(CC)s5)c4s3)scc2c1F
ITIC-2F_lee,PTB7-Th,10.1002/aenm.201801209,0.748,16.2,80,8.7,sm,fused,7,,IT-F,CCc1ccc(C2(c3ccc(CC)cc3)c3cc4c(cc3-c3sc5cc(/C=C6\C(=O)c7ccc(F)cc7C6=C(C#N)C#N)sc5c32)C(c2ccc(CC)cc2)(c2ccc(CC)cc2)c2c-4sc3cc(/C=C4\C(=O)c5ccc(F)cc5C4=C(C#N)C#N)sc23)cc1,PTB7-Th,CCOC(=O)c1sc2c(-c3cc4c(-c5ccc(CC)s5)c5sc(-c6sc(-c7cc8c(-c9ccc(CC)s9)c9sc(-c%10sc(-c%11cc%12c(-c%13ccc(CC)s%13)c%13sccc%13c(-c%13ccc(CC)s%13)c%12s%11)c%11sc(C(=O)OCC)c(F)c%10%11)cc9c(-c9ccc(CC)s9)c8s7)c7sc(C(=O)OCC)c(F)c67)cc5c(-c5ccc(CC)s5)c4s3)scc2c1F
ITOTIC-2F,PTB7-Th,10.1002/aenm.201801209,0.785,7,61,3.7,sm,fused,7,,ITOTIC-2F,CCOc1cc(/C=C2\C(=O)c3ccc(F)cc3C2=C(C#N)C#N)sc1-c1cc2sc3c(c2s1)C(c1ccc(CC)cc1)(c1ccc(CC)cc1)c1cc2c(cc1-3)C(c1ccc(CC)cc1)(c1ccc(CC)cc1)c1c-2sc2cc(-c3sc(/C=C4\C(=O)c5ccc(F)cc5C4=C(C#N)C#N)cc3OCC)sc12,PTB7-Th,CCOC(=O)c1sc2c(-c3cc4c(-c5ccc(CC)s5)c5sc(-c6sc(-c7cc8c(-c9ccc(CC)s9)c9sc(-c%10sc(-c%11cc%12c(-c%13ccc(CC)s%13)c%13sccc%13c(-c%13ccc(CC)s%13)c%12s%11)c%11sc(C(=O)OCC)c(F)c%10%11)cc9c(-c9ccc(CC)s9)c8s7)c7sc(C(=O)OCC)c(F)c67)cc5c(-c5ccc(CC)s5)c4s3)scc2c1F
di-PBI,PBDTTS-TTffBT,10.1002/macp.201600459,0.92,10.89,65,6.51,sm,PDI,7,,di-PBI,CCN1C(=O)c2ccc3c4ccc5c6c(cc(-c7cc8c9c(ccc%10c%11ccc%12c%13c(ccc(c7c9%10)c%13%11)C(=O)N(CC)C%12=O)C(=O)N(CC)C8=O)c(c7ccc(c2c37)C1=O)c64)C(=O)N(CC)C5=O,PBDTTS-TTffBT,CCSc1ccc(-c2c3cc(-c4sc5cc(-c6c(F)c(F)c(-c7cc8sc(-c9cc%10c(-c%11ccc(SCC)s%11)c%11sc(-c%12sc%13cc(-c%14c(F)c(F)c(-c%15cc%16sc(-c%17cc%18c(-c%19ccc(SCC)s%19)c%19sc(-c%20sc%21cc(-c%22c(F)c(F)c(-c%23cc%24scc(CC)c%24s%23)c%23nsnc%22%23)sc%21c%20CC)cc%19c(-c%19ccc(SCC)s%19)c%18s%17)c(CC)c%16s%15)c%15nsnc%14%15)sc%13c%12CC)cc%11c(-c%11ccc(SCC)s%11)c%10s9)c(CC)c8s7)c7nsnc67)sc5c4CC)sc3c(-c3ccc(SCC)s3)c3ccsc23)s1
CTIC-4F,PTB7-Th,10.1021/acsenergylett.9b00721,0.7,23.36,54,10.5,sm,unfused,3,,CTIC-4F,CCC1(CC)c2cc(-c3ccc(/C=C4\C(=O)c5cc(F)c(F)cc5C4=C(C#N)C#N)s3)sc2-c2sc(-c3ccc(/C=C4\C(=O)c5cc(F)c(F)cc5C4=C(C#N)C#N)s3)cc21,PTB7-Th,CCOC(=O)c1sc2c(-c3cc4c(-c5ccc(CC)s5)c5sc(-c6sc(-c7cc8c(-c9ccc(CC)s9)c9sc(-c%10sc(-c%11cc%12c(-c%13ccc(CC)s%13)c%13sccc%13c(-c%13ccc(CC)s%13)c%12s%11)c%11sc(C(=O)OCC)c(F)c%10%11)cc9c(-c9ccc(CC)s9)c8s7)c7sc(C(=O)OCC)c(F)c67)cc5c(-c5ccc(CC)s5)c4s3)scc2c1F
SF-HR,PTB7-Th,10.1039/C9RA03188J,1.15,0.36,31,0.13,sm,unfused,3,,SF-HR,CCN1C(=O)/C(=C/c2ccc(-c3ccc4c(c3)C3(c5cc(-c6ccc(/C=C7\SC(=S)N(CC)C7=O)s6)ccc5-4)c4cc(-c5ccc(/C=C6\SC(=S)N(CC)C6=O)s5)ccc4-c4ccc(-c5ccc(/C=C6\SC(=S)N(CC)C6=O)s5)cc43)s2)SC1=S,PTB7-Th,CCOC(=O)c1sc2c(-c3cc4c(-c5ccc(CC)s5)c5sc(-c6sc(-c7cc8c(-c9ccc(CC)s9)c9sc(-c%10sc(-c%11cc%12c(-c%13ccc(CC)s%13)c%13sccc%13c(-c%13ccc(CC)s%13)c%12s%11)c%11sc(C(=O)OCC)c(F)c%10%11)cc9c(-c9ccc(CC)s9)c8s7)c7sc(C(=O)OCC)c(F)c67)cc5c(-c5ccc(CC)s5)c4s3)scc2c1F
SF-HR,P3HT,10.1039/C9RA03188J,1,8.23,49,4.01,sm,unfused,3,,SF-HR,CCN1C(=O)/C(=C/c2ccc(-c3ccc4c(c3)C3(c5cc(-c6ccc(/C=C7\SC(=S)N(CC)C7=O)s6)ccc5-4)c4cc(-c5ccc(/C=C6\SC(=S)N(CC)C6=O)s5)ccc4-c4ccc(-c5ccc(/C=C6\SC(=S)N(CC)C6=O)s5)cc43)s2)SC1=S,P3HT,CCc1cc(C)sc1-c1sc(-c2cc(CC)c(-c3sc(-c4cc(CC)c(-c5sc(C)cc5CC)s4)cc3CC)s2)cc1CC
COi6DFIC,FTAZ,10.1039/C8QM00004B,0.67,20.98,58.9,8.25,sm,fused,6,,COi6DFIC,CCc1ccc(C2(c3ccc(CC)cc3)Oc3c(sc4c5c(sc34)-c3sc(/C=C4\C(=O)c6cc(F)c(F)cc6C4=C(C#N)C#N)cc3C(c3ccc(CC)cc3)(c3ccc(CC)cc3)O5)-c3sc(/C=C4\C(=O)c5cc(F)c(F)cc5C4=C(C#N)C#N)cc32)cc1,FTAZ,CCc1c2cc(-c3ccc(-c4c(F)c(F)c(-c5ccc(-c6cc7c(CC)c8sc(-c9ccc(-c%10c(F)c(F)c(-c%11ccc(-c%12cc%13c(CC)c%14sc(-c%15ccc(-c%16c(F)c(F)c(-c%17cccs%17)c%17nn(CC)nc%16%17)s%15)cc%14c(CC)c%13s%12)s%11)c%11nn(CC)nc%10%11)s9)cc8c(CC)c7s6)s5)c5nn(CC)nc45)s3)sc2c(CC)c2ccsc12
COi6FIC,FTAZ,10.1039/C8QM00004B,0.75,19.38,62.6,9.12,sm,fused,6,,COi6FIC,CCc1ccc(C2(c3ccc(CC)cc3)Oc3c(sc4c5c(sc34)-c3sc(/C=C4\C(=O)c6ccc(F)cc6C4=C(C#N)C#N)cc3C(c3ccc(CC)cc3)(c3ccc(CC)cc3)O5)-c3sc(/C=C4\C(=O)c5ccc(F)cc5C4=C(C#N)C#N)cc32)cc1,FTAZ,CCc1c2cc(-c3ccc(-c4c(F)c(F)c(-c5ccc(-c6cc7c(CC)c8sc(-c9ccc(-c%10c(F)c(F)c(-c%11ccc(-c%12cc%13c(CC)c%14sc(-c%15ccc(-c%16c(F)c(F)c(-c%17cccs%17)c%17nn(CC)nc%16%17)s%15)cc%14c(CC)c%13s%12)s%11)c%11nn(CC)nc%10%11)s9)cc8c(CC)c7s6)s5)c5nn(CC)nc45)s3)sc2c(CC)c2ccsc12
COi6IC,FTAZ,10.1039/C8QM00004B,0.82,17.45,59,8.43,sm,fused,6,,COi6IC,CCc1ccc(C2(c3ccc(CC)cc3)Oc3c(sc4c5c(sc34)-c3sc(/C=C4\C(=O)c6ccccc6C4=C(C#N)C#N)cc3C(c3ccc(CC)cc3)(c3ccc(CC)cc3)O5)-c3sc(/C=C4\C(=O)c5ccccc5C4=C(C#N)C#N)cc32)cc1,FTAZ,CCc1c2cc(-c3ccc(-c4c(F)c(F)c(-c5ccc(-c6cc7c(CC)c8sc(-c9ccc(-c%10c(F)c(F)c(-c%11ccc(-c%12cc%13c(CC)c%14sc(-c%15ccc(-c%16c(F)c(F)c(-c%17cccs%17)c%17nn(CC)nc%16%17)s%15)cc%14c(CC)c%13s%12)s%11)c%11nn(CC)nc%10%11)s9)cc8c(CC)c7s6)s5)c5nn(CC)nc45)s3)sc2c(CC)c2ccsc12
IDTIDSe-T-IC,J51,10.1016/j.nanoen.2016.07.019,0.91,15.16,58,7.84,sm,fused,10,,IDTIDSe-IC,CCc1ccc(C2(c3ccc(CC)cc3)c3cc4c(cc3-c3[se]c(/C=C5\C(=O)c6ccccc6C5=C(C#N)C#N)cc32)C(c2ccc(CC)cc2)(c2ccc(CC)cc2)c2c-4sc3c4c(sc23)-c2cc3c(cc2C4(c2ccc(CC)cc2)c2ccc(CC)cc2)-c2[se]c(/C=C4\C(=O)c5ccccc5C4=C(C#N)C#N)cc2C3(c2ccc(CC)cc2)c2ccc(CC)cc2)cc1,J51,CCc1ccc(-c2c3cc(-c4ccc(-c5c(F)c(F)c(-c6ccc(-c7cc8c(-c9ccc(CC)s9)c9sc(-c%10ccc(-c%11c(F)c(F)c(-c%12ccc(-c%13cc%14c(-c%15ccc(CC)s%15)c%15sc(-c%16ccc(-c%17c(F)c(F)c(-c%18cccs%18)c%18nn(CC)nc%17%18)s%16)cc%15c(-c%15ccc(CC)s%15)c%14s%13)s%12)c%12nn(CC)nc%11%12)s%10)cc9c(-c9ccc(CC)s9)c8s7)s6)c6nn(CC)nc56)s4)sc3c(-c3ccc(CC)s3)c3ccsc23)s1
IT-M,PBDB-TF,10.1002/adma.201707170,0.87,20.38,77,13.7,sm,fused,7,,IT-M,CCc1ccc(C2(c3ccc(CC)cc3)c3cc4c(cc3-c3sc5cc(/C=C6\C(=O)c7ccc(C)cc7C6=C(C#N)C#N)sc5c32)C(c2ccc(CC)cc2)(c2ccc(CC)cc2)c2c-4sc3cc(/C=C4\C(=O)c5ccc(C)cc5C4=C(C#N)C#N)sc23)cc1,PBDB-TF,CCc1sc(-c2c3cc(-c4ccc(-c5sc(-c6ccc(-c7cc8c(-c9cc(F)c(CC)s9)c9sc(-c%10ccc(-c%11sc(-c%12ccc(-c%13cc%14c(-c%15cc(F)c(CC)s%15)c%15sc(-c%16ccc(-c%17sc(-c%18cccs%18)c%18c%17C(=O)c%17c(CC)sc(CC)c%17C%18=O)s%16)cc%15c(-c%15cc(F)c(CC)s%15)c%14s%13)s%12)c%12c%11C(=O)c%11c(CC)sc(CC)c%11C%12=O)s%10)cc9c(-c9cc(F)c(CC)s9)c8s7)s6)c6c5C(=O)c5c(CC)sc(CC)c5C6=O)s4)sc3c(-c3cc(F)c(CC)s3)c3ccsc23)cc1F
BT-IC,J71,10.1039/C7EE00844A,0.9,17.75,65.7,10.46,sm,fused,7,,BT-IC,CCOc1c2sc3c(c2c(OCC)c2sc4c(c12)C(c1ccc(CC)cc1)(c1ccc(CC)cc1)c1cc(/C=C2\C(=O)c5ccccc5C2=C(C#N)C#N)sc1-4)C(c1ccc(CC)cc1)(c1ccc(CC)cc1)c1cc(/C=C2\C(=O)c4ccccc4C2=C(C#N)C#N)sc1-3,J71,CCn1nc2c(-c3ccc(C)s3)c(F)c(F)c(-c3ccc(-c4cc5c(-c6ccc([Si](CC)(CC)CC)s6)c6sc(-c7ccc(-c8c(F)c(F)c(-c9ccc(-c%10cc%11c(-c%12ccc([Si](CC)(CC)CC)s%12)c%12sc(-c%13ccc(-c%14c(F)c(F)c(-c%15ccc(-c%16cc%17c(-c%18ccc([Si](CC)(CC)CC)s%18)c%18sc(C)cc%18c(-c%18ccc([Si](CC)(CC)CC)s%18)c%17s%16)s%15)c%15nn(CC)nc%14%15)s%13)cc%12c(-c%12ccc([Si](CC)(CC)CC)s%12)c%11s%10)s9)c9nn(CC)nc89)s7)cc6c(-c6ccc([Si](CC)(CC)CC)s6)c5s4)s3)c2n1
BT-IC,J61,10.1039/C7EE00844A,0.87,16.35,67.1,9.56,sm,fused,7,,BT-IC,CCOc1c2sc3c(c2c(OCC)c2sc4c(c12)C(c1ccc(CC)cc1)(c1ccc(CC)cc1)c1cc(/C=C2\C(=O)c5ccccc5C2=C(C#N)C#N)sc1-4)C(c1ccc(CC)cc1)(c1ccc(CC)cc1)c1cc(/C=C2\C(=O)c4ccccc4C2=C(C#N)C#N)sc1-3,J60,CCSc1ccc(-c2c3cc(-c4ccc(-c5c(F)c(F)c(-c6ccc(-c7cc8c(-c9ccc(SCC)s9)c9sc(-c%10ccc(-c%11c(F)c(F)c(-c%12ccc(-c%13cc%14c(-c%15ccc(SCC)s%15)c%15sc(-c%16ccc(-c%17c(F)c(F)c(-c%18cccs%18)c%18nn(CC)nc%17%18)s%16)cc%15c(-c%15ccc(SCC)s%15)c%14s%13)s%12)c%12nn(CC)nc%11%12)s%10)cc9c(-c9ccc(SCC)s9)c8s7)s6)c6nn(CC)nc56)s4)sc3c(-c3ccc(SCC)s3)c3ccsc23)s1
