Repository: hutchisonlab/GA-tandem-OSCs

# GA Pipeline to Design Materials for Tandem Organic Solar Cells

This repository contains the data files and analysis notebooks to support the paper "Designing Efficient Tandem Organic Solar Cells with Machine Learning and Genetic Algorithms."

The PCE prediction model, known as OPEP2, was trained on a dataset containing 1,001 unique donor/acceptor pairs. This dataset can be found here: `OPEP2/filtered_dataset.csv`
The unfiltered dataset containing 1,225 donor/accpetor pairs can be found here: `OPEP2/Experimental_data.csv` 


The OPEP2 ML model to predict PCE can be found here: `OPEP2/Prediction_models/ensemble_rf_ann_mfcounts_standardized_above10_fixed.pkl`

File: OPEP2/filtered_dataset.csv (part 6 of 15)
Reported Acceptor,Reported Donor ,DOI,Voc (V),Jsc (mA/cm^2),FF (%),PCE (%),acceptor type,acceptor class,core fused ring size,donor,acceptor ID with shortened chains,acc_SMILES,donor ID with shortened chains,don_SMILES
FITP,PTB7-Th,10.1039/C6TA07368A,0.99,13.24,56,7.33,sm,PDI,23,,FITP,CCc1ccc(C2(c3ccc(CC)cc3)c3cc4c(cc3-c3sc5c(sc6c7cc8c(=O)n(CC)c(=O)c9ccc%10c%11ccc%12c(=O)n(CC)c(=O)c%13cc(c56)c(c%11c%12%13)c7c%10c98)c32)C(c2ccc(CC)cc2)(c2ccc(CC)cc2)c2c-4sc3c2sc2c4cc5c(=O)n(CC)c(=O)c6ccc7c8ccc9c(=O)n(CC)c(=O)c%10cc(c32)c(c8c9%10)c4c7c65)cc1,PTB7-Th,CCOC(=O)c1sc2c(-c3cc4c(-c5ccc(CC)s5)c5sc(-c6sc(-c7cc8c(-c9ccc(CC)s9)c9sc(-c%10sc(-c%11cc%12c(-c%13ccc(CC)s%13)c%13sccc%13c(-c%13ccc(CC)s%13)c%12s%11)c%11sc(C(=O)OCC)c(F)c%10%11)cc9c(-c9ccc(CC)s9)c8s7)c7sc(C(=O)OCC)c(F)c67)cc5c(-c5ccc(CC)s5)c4s3)scc2c1F
F8-DPPTCN,P3HT,10.1039/C6TA00056H,0.97,6.25,39,2.37,sm,unfused,3,,F8-DPPTCN,CCN1C(=O)C2=C(c3ccc(-c4ccc(C#N)s4)s3)N(CC)C(=O)C2=C1c1ccc(-c2ccc3c(c2)C(CC)(CC)c2cc(-c4ccc(C5=C6C(=O)N(CC)C(c7ccc(-c8ccc(C#N)s8)s7)=C6C(=O)N5CC)s4)ccc2-3)s1,P3HT,CCc1cc(C)sc1-c1sc(-c2cc(CC)c(-c3sc(-c4cc(CC)c(-c5sc(C)cc5CC)s4)cc3CC)s2)cc1CC
IDIC,NDTR,10.1039/C7QM00397H,0.89,13.2,56.6,6.6,sm,fused,5,sm,IDIC,CCC1(CC)c2cc3c(cc2-c2sc(/C=C4\C(=O)c5ccccc5C4=C(C#N)C#N)cc21)C(CC)(CC)c1cc(/C=C2\C(=O)c4ccccc4C2=C(C#N)C#N)sc1-3,NDTR,CCc1ccc(-c2cc3c4cc(-c5cc(CC)c(-c6cc(CC)c(-c7ccc(/C=C8/SC(=S)N(CC)C8=O)s7)s6)s5)sc4c(-c4ccc(CC)s4)cc3c3sc(-c4cc(CC)c(-c5cc(CC)c(-c6ccc(/C=C7\SC(=S)N(CC)C7=O)s6)s5)s4)cc23)s1
DICTF,PTB7-Th,10.1039/C6TA04358E,0.86,16.61,56,7.93,sm,unfused,3,,DICTF,CCC1(CC)c2cc(-c3ccc(/C=C4\C(=O)c5ccccc5C4=C(C#N)C#N)s3)ccc2-c2ccc(-c3ccc(/C=C4\C(=O)c5ccccc5C4=C(C#N)C#N)s3)cc21,PTB7-Th,CCOC(=O)c1sc2c(-c3cc4c(-c5ccc(CC)s5)c5sc(-c6sc(-c7cc8c(-c9ccc(CC)s9)c9sc(-c%10sc(-c%11cc%12c(-c%13ccc(CC)s%13)c%13sccc%13c(-c%13ccc(CC)s%13)c%12s%11)c%11sc(C(=O)OCC)c(F)c%10%11)cc9c(-c9ccc(CC)s9)c8s7)c7sc(C(=O)OCC)c(F)c67)cc5c(-c5ccc(CC)s5)c4s3)scc2c1F
IDIC,PBDB-TF,10.1002/adma.201807832,0.947,18.17,69.88,12.02,sm,fused,5,,IDIC,CCC1(CC)c2cc3c(cc2-c2sc(/C=C4\C(=O)c5ccccc5C4=C(C#N)C#N)cc21)C(CC)(CC)c1cc(/C=C2\C(=O)c4ccccc4C2=C(C#N)C#N)sc1-3,PBDB-TF,CCc1sc(-c2c3cc(-c4ccc(-c5sc(-c6ccc(-c7cc8c(-c9cc(F)c(CC)s9)c9sc(-c%10ccc(-c%11sc(-c%12ccc(-c%13cc%14c(-c%15cc(F)c(CC)s%15)c%15sc(-c%16ccc(-c%17sc(-c%18cccs%18)c%18c%17C(=O)c%17c(CC)sc(CC)c%17C%18=O)s%16)cc%15c(-c%15cc(F)c(CC)s%15)c%14s%13)s%12)c%12c%11C(=O)c%11c(CC)sc(CC)c%11C%12=O)s%10)cc9c(-c9cc(F)c(CC)s9)c8s7)s6)c6c5C(=O)c5c(CC)sc(CC)c5C6=O)s4)sc3c(-c3cc(F)c(CC)s3)c3ccsc23)cc1F
IDIC,PBDB-T,10.1002/adma.201807832,0.819,17.27,73.6,10.41,sm,fused,5,,IDIC,CCC1(CC)c2cc3c(cc2-c2sc(/C=C4\C(=O)c5ccccc5C4=C(C#N)C#N)cc21)C(CC)(CC)c1cc(/C=C2\C(=O)c4ccccc4C2=C(C#N)C#N)sc1-3,PBDB-T,CCc1ccc(-c2c3cc(-c4ccc(-c5sc(-c6ccc(-c7cc8c(-c9ccc(CC)s9)c9sc(-c%10ccc(-c%11sc(-c%12ccc(-c%13cc%14c(-c%15ccc(CC)s%15)c%15sc(-c%16ccc(-c%17sc(-c%18cccs%18)c%18c%17C(=O)c%17c(CC)sc(CC)c%17C%18=O)s%16)cc%15c(-c%15ccc(CC)s%15)c%14s%13)s%12)c%12c%11C(=O)c%11c(CC)sc(CC)c%11C%12=O)s%10)cc9c(-c9ccc(CC)s9)c8s7)s6)c6c5C(=O)c5c(CC)sc(CC)c5C6=O)s4)sc3c(-c3ccc(CC)s3)c3ccsc23)s1
ITIC,PBZ1,10.1039/C7TA11059F,0.74,15.7,49.8,5.8,sm,fused,7,,ITIC,CCc1ccc(C2(c3ccc(CC)cc3)c3cc4c(cc3-c3sc5cc(/C=C6\C(=O)c7ccccc7C6=C(C#N)C#N)sc5c32)C(c2ccc(CC)cc2)(c2ccc(CC)cc2)c2c-4sc3cc(/C=C4\C(=O)c5ccccc5C4=C(C#N)C#N)sc23)cc1,PBZ1,CCOc1ccc(-c2c3cc(-c4ccc(-c5c(F)c(F)c(-c6ccc(-c7cc8c(-c9ccc(OCC)cc9)c9sc(-c%10ccc(-c%11c(F)c(F)c(-c%12ccc(-c%13cc%14c(-c%15ccc(OCC)cc%15)c%15sc(-c%16ccc(-c%17c(F)c(F)c(-c%18cccs%18)c%18nn(CC)nc%17%18)s%16)cc%15c(-c%15ccc(OCC)cc%15)c%14s%13)s%12)c%12nn(CC)nc%11%12)s%10)cc9c(-c9ccc(OCC)cc9)c8s7)s6)c6nn(CC)nc56)s4)sc3c(-c3ccc(OCC)cc3)c3ccsc23)cc1
ITIC,PBZ-m-CF3,10.1039/C7TA11059F,0.94,18.4,60.2,10.4,sm,fused,7,,ITIC,CCc1ccc(C2(c3ccc(CC)cc3)c3cc4c(cc3-c3sc5cc(/C=C6\C(=O)c7ccccc7C6=C(C#N)C#N)sc5c32)C(c2ccc(CC)cc2)(c2ccc(CC)cc2)c2c-4sc3cc(/C=C4\C(=O)c5ccccc5C4=C(C#N)C#N)sc23)cc1,PBZ-m-CF3,CCOc1ccc(-c2c3cc(-c4ccc(-c5c(F)c(F)c(-c6ccc(-c7cc8c(-c9ccc(OCC)c(C(F)(F)F)c9)c9sc(-c%10ccc(-c%11c(F)c(F)c(-c%12ccc(-c%13cc%14c(-c%15ccc(OCC)c(C(F)(F)F)c%15)c%15sc(-c%16ccc(-c%17c(F)c(F)c(-c%18cccs%18)c%18nn(CC)nc%17%18)s%16)cc%15c(-c%15ccc(OCC)c(C(F)(F)F)c%15)c%14s%13)s%12)c%12nn(CC)nc%11%12)s%10)cc9c(-c9ccc(OCC)c(C(F)(F)F)c9)c8s7)s6)c6nn(CC)nc56)s4)sc3c(-c3ccc(OCC)c(C(F)(F)F)c3)c3ccsc23)cc1C(F)(F)F
IT-4F,PDTB-EF-T,10.1021/jacs.8b02695,0.9,20.73,76,14.2,sm,fused,7,,IT-4F,CCc1ccc(C2(c3ccc(CC)cc3)c3cc4c(cc3-c3sc5cc(/C=C6\C(=O)c7cc(F)c(F)cc7C6=C(C#N)C#N)sc5c32)C(c2ccc(CC)cc2)(c2ccc(CC)cc2)c2c-4sc3cc(/C=C4\C(=O)c5cc(F)c(F)cc5C4=C(C#N)C#N)sc23)cc1,P2,CCOC(=O)c1ccsc1-c1ccc(-c2sc(-c3cc4c(-c5cc(F)c(SCC)s5)c5sc(-c6cc(C(=O)OCC)c(-c7ccc(-c8sc(-c9cc%10c(-c%11cc(F)c(SCC)s%11)c%11sc(-c%12cc(C(=O)OCC)c(-c%13ccc(-c%14sc(-c%15cc%16c(-c%17cc(F)c(SCC)s%17)c%17sccc%17c(-c%17cc(F)c(SCC)s%17)c%16s%15)cc%14C(=O)OCC)s%13)s%12)cc%11c(-c%11cc(F)c(SCC)s%11)c%10s9)cc8C(=O)OCC)s7)s6)cc5c(-c5cc(F)c(SCC)s5)c4s3)cc2C(=O)OCC)s1
IT-4F,POPB,10.1039/C8TA11006A,0.72,16.8,51.2,6.2,sm,fused,7,,IT-4F,CCc1ccc(C2(c3ccc(CC)cc3)c3cc4c(cc3-c3sc5cc(/C=C6\C(=O)c7cc(F)c(F)cc7C6=C(C#N)C#N)sc5c32)C(c2ccc(CC)cc2)(c2ccc(CC)cc2)c2c-4sc3cc(/C=C4\C(=O)c5cc(F)c(F)cc5C4=C(C#N)C#N)sc23)cc1,POPB,CCOc1ccc(-c2c3cc(-c4ccc(-c5sc(-c6ccc(-c7cc8c(-c9ccc(OCC)cc9)c9sc(-c%10ccc(-c%11sc(-c%12ccc(-c%13cc%14c(-c%15ccc(OCC)cc%15)c%15sc(-c%16ccc(-c%17sc(-c%18cccs%18)c%18c%17C(=O)c%17c(CC)sc(CC)c%17C%18=O)s%16)cc%15c(-c%15ccc(OCC)cc%15)c%14s%13)s%12)c%12c%11C(=O)c%11c(CC)sc(CC)c%11C%12=O)s%10)cc9c(-c9ccc(OCC)cc9)c8s7)s6)c6c5C(=O)c5c(CC)sc(CC)c5C6=O)s4)sc3c(-c3ccc(OCC)cc3)c3ccsc23)cc1
IT-4F,PFOPB,10.1039/C8TA11006A,0.89,20.4,64.5,11.7,sm,fused,7,,IT-4F,CCc1ccc(C2(c3ccc(CC)cc3)c3cc4c(cc3-c3sc5cc(/C=C6\C(=O)c7cc(F)c(F)cc7C6=C(C#N)C#N)sc5c32)C(c2ccc(CC)cc2)(c2ccc(CC)cc2)c2c-4sc3cc(/C=C4\C(=O)c5cc(F)c(F)cc5C4=C(C#N)C#N)sc23)cc1,PFOPB,CCOc1c(F)cc(-c2c3cc(-c4ccc(-c5sc(-c6ccc(-c7cc8c(-c9cc(F)c(OCC)c(F)c9)c9sc(-c%10ccc(-c%11sc(-c%12ccc(-c%13cc%14c(-c%15cc(F)c(OCC)c(F)c%15)c%15sc(-c%16ccc(-c%17sc(-c%18cccs%18)c%18c%17C(=O)c%17c(CC)sc(CC)c%17C%18=O)s%16)cc%15c(-c%15cc(F)c(OCC)c(F)c%15)c%14s%13)s%12)c%12c%11C(=O)c%11c(CC)sc(CC)c%11C%12=O)s%10)cc9c(-c9cc(F)c(OCC)c(F)c9)c8s7)s6)c6c5C(=O)c5c(CC)sc(CC)c5C6=O)s4)sc3c(-c3cc(F)c(OCC)c(F)c3)c3ccsc23)cc1F
IT-4F,TPD-3F,10.1039/C7TA10374C,0.911,20.25,76,13.84,sm,fused,7,,IT-4F,CCc1ccc(C2(c3ccc(CC)cc3)c3cc4c(cc3-c3sc5cc(/C=C6\C(=O)c7cc(F)c(F)cc7C6=C(C#N)C#N)sc5c32)C(c2ccc(CC)cc2)(c2ccc(CC)cc2)c2c-4sc3cc(/C=C4\C(=O)c5cc(F)c(F)cc5C4=C(C#N)C#N)sc23)cc1,TPD-3F,CCc1sc(-c2c3cc(-c4ccc(-c5sc(-c6ccc(-c7cc8c(-c9cc(F)c(CC)s9)c9sc(-c%10ccc(-c%11sc(-c%12ccc(-c%13cc%14c(-c%15cc(F)c(CC)s%15)c%15sc(-c%16ccc(-c%17sc(-c%18cccs%18)c%18c%17C(=O)N(CC)C%18=O)s%16)cc%15c(-c%15cc(F)c(CC)s%15)c%14s%13)s%12)c%12c%11C(=O)N(CC)C%12=O)s%10)cc9c(-c9cc(F)c(CC)s9)c8s7)s6)c6c5C(=O)N(CC)C6=O)s4)sc3c(-c3cc(F)c(CC)s3)c3ccsc23)cc1F
DF-PCIC,PBDB-T,10.1002/adma.201705208,0.91,15.66,72,10.14,sm,unfused,3,,DF-PCIC,CCC1(CC)c2cc(/C=C3\C(=O)c4ccccc4C3=C(C#N)C#N)sc2-c2sc(-c3cc(F)c(-c4cc5c(s4)-c4sc(/C=C6\C(=O)c7ccccc7C6=C(C#N)C#N)cc4C5(CC)CC)cc3F)cc21,PBDB-T,CCc1ccc(-c2c3cc(-c4ccc(-c5sc(-c6ccc(-c7cc8c(-c9ccc(CC)s9)c9sc(-c%10ccc(-c%11sc(-c%12ccc(-c%13cc%14c(-c%15ccc(CC)s%15)c%15sc(-c%16ccc(-c%17sc(-c%18cccs%18)c%18c%17C(=O)c%17c(CC)sc(CC)c%17C%18=O)s%16)cc%15c(-c%15ccc(CC)s%15)c%14s%13)s%12)c%12c%11C(=O)c%11c(CC)sc(CC)c%11C%12=O)s%10)cc9c(-c9ccc(CC)s9)c8s7)s6)c6c5C(=O)c5c(CC)sc(CC)c5C6=O)s4)sc3c(-c3ccc(CC)s3)c3ccsc23)s1
BTP-S1,PBDB-TF,10.1002/adma.202001160,0.934,22.39,72.69,15.21,sm,y,8,,BTP-S1,CCc1c(/C=C2\C(=O)c3cc(F)c(F)cc3C2=C(C#N)C#N)sc2c1sc1c3c4nsnc4c4c5sc6c(CC)c(/C=C7\C(=O)c8c(Cl)c(Cl)c(Cl)c(Cl)c8C7=C(C#N)C#N)sc6c5n(CC)c4c3n(CC)c21,PBDB-TF,CCc1sc(-c2c3cc(-c4ccc(-c5sc(-c6ccc(-c7cc8c(-c9cc(F)c(CC)s9)c9sc(-c%10ccc(-c%11sc(-c%12ccc(-c%13cc%14c(-c%15cc(F)c(CC)s%15)c%15sc(-c%16ccc(-c%17sc(-c%18cccs%18)c%18c%17C(=O)c%17c(CC)sc(CC)c%17C%18=O)s%16)cc%15c(-c%15cc(F)c(CC)s%15)c%14s%13)s%12)c%12c%11C(=O)c%11c(CC)sc(CC)c%11C%12=O)s%10)cc9c(-c9cc(F)c(CC)s9)c8s7)s6)c6c5C(=O)c5c(CC)sc(CC)c5C6=O)s4)sc3c(-c3cc(F)c(CC)s3)c3ccsc23)cc1F
BTP-S2,PBDB-TF,10.1002/adma.202001160,0.945,24.07,72.02,16.37,sm,y,8,,BTP-S2,CCc1c(/C=C2\C(=O)c3cc(Cl)c(Cl)cc3C2=C(C#N)C#N)sc2c1sc1c3c4nsnc4c4c5sc6c(CC)c(/C=C7\C(=O)c8c(Cl)c(Cl)c(Cl)c(Cl)c8C7=C(C#N)C#N)sc6c5n(CC)c4c3n(CC)c21,PBDB-TF,CCc1sc(-c2c3cc(-c4ccc(-c5sc(-c6ccc(-c7cc8c(-c9cc(F)c(CC)s9)c9sc(-c%10ccc(-c%11sc(-c%12ccc(-c%13cc%14c(-c%15cc(F)c(CC)s%15)c%15sc(-c%16ccc(-c%17sc(-c%18cccs%18)c%18c%17C(=O)c%17c(CC)sc(CC)c%17C%18=O)s%16)cc%15c(-c%15cc(F)c(CC)s%15)c%14s%13)s%12)c%12c%11C(=O)c%11c(CC)sc(CC)c%11C%12=O)s%10)cc9c(-c9cc(F)c(CC)s9)c8s7)s6)c6c5C(=O)c5c(CC)sc(CC)c5C6=O)s4)sc3c(-c3cc(F)c(CC)s3)c3ccsc23)cc1F
F-2Cl,PBDB-T,10.1021/acsami.1c13035,0.743,18.92,73.4,10.31,sm,fused,7,,F-2Cl,CCC1(CC)c2cc3c(cc2-c2cc4c(cc21)-c1sc(/C=C2\C(=O)c5cc(Cl)c(Cl)cc5C2=C(C#N)C#N)cc1C4(CC)CC)C(CC)(CC)c1cc(/C=C2\C(=O)c4cc(Cl)c(Cl)cc4C2=C(C#N)C#N)sc1-3,PBDB-T,CCc1ccc(-c2c3cc(-c4ccc(-c5sc(-c6ccc(-c7cc8c(-c9ccc(CC)s9)c9sc(-c%10ccc(-c%11sc(-c%12ccc(-c%13cc%14c(-c%15ccc(CC)s%15)c%15sc(-c%16ccc(-c%17sc(-c%18cccs%18)c%18c%17C(=O)c%17c(CC)sc(CC)c%17C%18=O)s%16)cc%15c(-c%15ccc(CC)s%15)c%14s%13)s%12)c%12c%11C(=O)c%11c(CC)sc(CC)c%11C%12=O)s%10)cc9c(-c9ccc(CC)s9)c8s7)s6)c6c5C(=O)c5c(CC)sc(CC)c5C6=O)s4)sc3c(-c3ccc(CC)s3)c3ccsc23)s1
GL1,PBDB-T,10.1021/acsami.1c13035,0.761,22.59,66.5,11.43,sm,fused,9,,GL1,CCC1(CC)c2cc(/C=C3\C(=O)c4cc(F)c(F)cc4C3=C(C#N)C#N)sc2-c2sc3c4c(sc3c21)-c1sc2c3c(sc2c1C4(CC)CC)-c1sc(/C=C2\C(=O)c4cc(F)c(F)cc4C2=C(C#N)C#N)cc1C3(CC)CC,PBDB-T,CCc1ccc(-c2c3cc(-c4ccc(-c5sc(-c6ccc(-c7cc8c(-c9ccc(CC)s9)c9sc(-c%10ccc(-c%11sc(-c%12ccc(-c%13cc%14c(-c%15ccc(CC)s%15)c%15sc(-c%16ccc(-c%17sc(-c%18cccs%18)c%18c%17C(=O)c%17c(CC)sc(CC)c%17C%18=O)s%16)cc%15c(-c%15ccc(CC)s%15)c%14s%13)s%12)c%12c%11C(=O)c%11c(CC)sc(CC)c%11C%12=O)s%10)cc9c(-c9ccc(CC)s9)c8s7)s6)c6c5C(=O)c5c(CC)sc(CC)c5C6=O)s4)sc3c(-c3ccc(CC)s3)c3ccsc23)s1
ITIC,asy-PBDBTN,10.1021/acs.chemmater.7b02495,0.942,16.81,66.3,10.5,sm,fused,7,,ITIC,CCc1ccc(C2(c3ccc(CC)cc3)c3cc4c(cc3-c3sc5cc(/C=C6\C(=O)c7ccccc7C6=C(C#N)C#N)sc5c32)C(c2ccc(CC)cc2)(c2ccc(CC)cc2)c2c-4sc3cc(/C=C4\C(=O)c5ccccc5C4=C(C#N)C#N)sc23)cc1,asy-PBDBTN,CCOc1c2ccsc2c(-c2ccc3ccccc3c2)c2cc(-c3ccc(-c4sc(-c5ccc(-c6cc7c(OCC)c8sc(-c9ccc(-c%10sc(-c%11ccc(-c%12cc%13c(OCC)c%14sc(-c%15ccc(-c%16sc(-c%17cccs%17)c%17c%16C(=O)c%16c(CC)sc(CC)c%16C%17=O)s%15)cc%14c(-c%14ccc%15ccccc%15c%14)c%13s%12)s%11)c%11c%10C(=O)c%10c(CC)sc(CC)c%10C%11=O)s9)cc8c(-c8ccc9ccccc9c8)c7s6)s5)c5c4C(=O)c4c(CC)sc(CC)c4C5=O)s3)sc12
IDTI,PBDB-TF,10.1002/adma.201704051,0.993,13.01,57,7.4,sm,fused,5,,IC-C6IDT-IC,CCc1ccc(C2(c3ccc(CC)cc3)c3cc4c(cc3-c3sc(/C=C5\C(=O)c6ccccc6C5=C(C#N)C#N)cc32)C(c2ccc(CC)cc2)(c2ccc(CC)cc2)c2cc(/C=C3\C(=O)c5ccccc5C3=C(C#N)C#N)sc2-4)cc1,PBDB-TF,CCc1sc(-c2c3cc(-c4ccc(-c5sc(-c6ccc(-c7cc8c(-c9cc(F)c(CC)s9)c9sc(-c%10ccc(-c%11sc(-c%12ccc(-c%13cc%14c(-c%15cc(F)c(CC)s%15)c%15sc(-c%16ccc(-c%17sc(-c%18cccs%18)c%18c%17C(=O)c%17c(CC)sc(CC)c%17C%18=O)s%16)cc%15c(-c%15cc(F)c(CC)s%15)c%14s%13)s%12)c%12c%11C(=O)c%11c(CC)sc(CC)c%11C%12=O)s%10)cc9c(-c9cc(F)c(CC)s9)c8s7)s6)c6c5C(=O)c5c(CC)sc(CC)c5C6=O)s4)sc3c(-c3cc(F)c(CC)s3)c3ccsc23)cc1F
IDTN,PBDB-TF,10.1002/adma.201704051,0.94,16.58,78,12.2,sm,fused,5,,IDTN,CCc1ccc(C2(c3ccc(CC)cc3)c3cc4c(cc3-c3sc(/C=C5\C(=O)c6cc7ccccc7cc6C5=C(C#N)C#N)cc32)C(c2ccc(CC)cc2)(c2ccc(CC)cc2)c2cc(/C=C3\C(=O)c5cc6ccccc6cc5C3=C(C#N)C#N)sc2-4)cc1,PBDB-TF,CCc1sc(-c2c3cc(-c4ccc(-c5sc(-c6ccc(-c7cc8c(-c9cc(F)c(CC)s9)c9sc(-c%10ccc(-c%11sc(-c%12ccc(-c%13cc%14c(-c%15cc(F)c(CC)s%15)c%15sc(-c%16ccc(-c%17sc(-c%18cccs%18)c%18c%17C(=O)c%17c(CC)sc(CC)c%17C%18=O)s%16)cc%15c(-c%15cc(F)c(CC)s%15)c%14s%13)s%12)c%12c%11C(=O)c%11c(CC)sc(CC)c%11C%12=O)s%10)cc9c(-c9cc(F)c(CC)s9)c8s7)s6)c6c5C(=O)c5c(CC)sc(CC)c5C6=O)s4)sc3c(-c3cc(F)c(CC)s3)c3ccsc23)cc1F
ITIC,PTFB-P,10.1038/ncomms13094,0.92,12.8,65,7.85,sm,fused,7,,ITIC,CCc1ccc(C2(c3ccc(CC)cc3)c3cc4c(cc3-c3sc5cc(/C=C6\C(=O)c7ccccc7C6=C(C#N)C#N)sc5c32)C(c2ccc(CC)cc2)(c2ccc(CC)cc2)c2c-4sc3cc(/C=C4\C(=O)c5ccccc5C4=C(C#N)C#N)sc23)cc1,PTFB-P,CCc1csc(-c2c(F)c(F)c(-c3cc(CC)c(-c4ccc(-c5cc(F)c(-c6ccc(-c7sc(-c8c(F)c(F)c(-c9cc(CC)c(-c%10ccc(-c%11cc(F)c(-c%12ccc(-c%13sc(-c%14c(F)c(F)c(-c%15cc(CC)c(-c%16ccc(-c%17cc(F)c(-c%18cccs%18)cc%17F)s%16)s%15)c%15nn(CC)nc%14%15)cc%13CC)s%12)cc%11F)s%10)s9)c9nn(CC)nc89)cc7CC)s6)cc5F)s4)s3)c3nn(CC)nc23)c1
ITIC,PTFB-O,10.1038/ncomms13094,0.92,15.5,70,10.13,sm,fused,7,,ITIC,CCc1ccc(C2(c3ccc(CC)cc3)c3cc4c(cc3-c3sc5cc(/C=C6\C(=O)c7ccccc7C6=C(C#N)C#N)sc5c32)C(c2ccc(CC)cc2)(c2ccc(CC)cc2)c2c-4sc3cc(/C=C4\C(=O)c5ccccc5C4=C(C#N)C#N)sc23)cc1,PTFB-O,CCc1csc(-c2c(F)c(F)c(-c3cc(CC)c(-c4ccc(-c5ccc(-c6ccc(-c7sc(-c8c(F)c(F)c(-c9cc(CC)c(-c%10ccc(-c%11ccc(-c%12ccc(-c%13sc(-c%14c(F)c(F)c(-c%15cc(CC)c(-c%16ccc(-c%17ccc(-c%18cccs%18)c(F)c%17F)s%16)s%15)c%15nn(CC)nc%14%15)cc%13CC)s%12)c(F)c%11F)s%10)s9)c9nn(CC)nc89)cc7CC)s6)c(F)c5F)s4)s3)c3nn(CC)nc23)c1
Py-2F,PBDB-T,10.1016/j.synthmet.2021.116904,0.92,15.44,68.22,9.73,sm,fused,4,,Py-2F,CCc1cc(-c2cc(CC)c3ccc4c(-c5cc(CC)c(/C=C6\C(=O)c7cc(F)c(F)cc7C6=C(C#N)C#N)s5)cc(CC)c5ccc2c3c54)sc1/C=C1\C(=O)c2cc(F)c(F)cc2C1=C(C#N)C#N,PBDB-T,CCc1ccc(-c2c3cc(-c4ccc(-c5sc(-c6ccc(-c7cc8c(-c9ccc(CC)s9)c9sc(-c%10ccc(-c%11sc(-c%12ccc(-c%13cc%14c(-c%15ccc(CC)s%15)c%15sc(-c%16ccc(-c%17sc(-c%18cccs%18)c%18c%17C(=O)c%17c(CC)sc(CC)c%17C%18=O)s%16)cc%15c(-c%15ccc(CC)s%15)c%14s%13)s%12)c%12c%11C(=O)c%11c(CC)sc(CC)c%11C%12=O)s%10)cc9c(-c9ccc(CC)s9)c8s7)s6)c6c5C(=O)c5c(CC)sc(CC)c5C6=O)s4)sc3c(-c3ccc(CC)s3)c3ccsc23)s1
Py-2H,PBDB-T,10.1016/j.synthmet.2021.116904,1.01,10.64,47.81,5.13,sm,fused,4,,Py-2H,CCc1cc(-c2cc(CC)c3ccc4c(-c5cc(CC)c(/C=C6\C(=O)c7ccccc7C6=C(C#N)C#N)s5)cc(CC)c5ccc2c3c54)sc1/C=C1\C(=O)c2ccccc2C1=C(C#N)C#N,PBDB-T,CCc1ccc(-c2c3cc(-c4ccc(-c5sc(-c6ccc(-c7cc8c(-c9ccc(CC)s9)c9sc(-c%10ccc(-c%11sc(-c%12ccc(-c%13cc%14c(-c%15ccc(CC)s%15)c%15sc(-c%16ccc(-c%17sc(-c%18cccs%18)c%18c%17C(=O)c%17c(CC)sc(CC)c%17C%18=O)s%16)cc%15c(-c%15ccc(CC)s%15)c%14s%13)s%12)c%12c%11C(=O)c%11c(CC)sc(CC)c%11C%12=O)s%10)cc9c(-c9ccc(CC)s9)c8s7)s6)c6c5C(=O)c5c(CC)sc(CC)c5C6=O)s4)sc3c(-c3ccc(CC)s3)c3ccsc23)s1
ITIC,PBFZ-OP,10.1039/C7TA06476D,0.91,18.7,61.8,10.5,sm,fused,7,,ITIC,CCc1ccc(C2(c3ccc(CC)cc3)c3cc4c(cc3-c3sc5cc(/C=C6\C(=O)c7ccccc7C6=C(C#N)C#N)sc5c32)C(c2ccc(CC)cc2)(c2ccc(CC)cc2)c2c-4sc3cc(/C=C4\C(=O)c5ccccc5C4=C(C#N)C#N)sc23)cc1,PBFZ-OP,CCOc1cccc(-c2c3cc(-c4ccc(-c5c(F)c(F)c(-c6ccc(-c7cc8c(-c9cccc(OCC)c9)c9sc(-c%10ccc(-c%11c(F)c(F)c(-c%12ccc(-c%13cc%14c(-c%15cccc(OCC)c%15)c%15sc(-c%16ccc(-c%17c(F)c(F)c(-c%18cccs%18)c%18nn(CC)nc%17%18)s%16)cc%15c(-c%15cccc(OCC)c%15)c%14s%13)s%12)c%12nn(CC)nc%11%12)s%10)cc9c(-c9cccc(OCC)c9)c8s7)s6)c6nn(CC)nc56)s4)sc3c(-c3cccc(OCC)c3)c3ccsc23)c1
IT-DM,PBDB-T,10.1002/adma.201602776,0.97,16.48,71,12.5,sm,fused,7,,IT-DM,CCc1ccc(C2(c3ccc(CC)cc3)c3cc4c(cc3-c3sc5cc(/C=C6\C(=O)c7cc(C)c(C)cc7C6=C(C#N)C#N)sc5c32)C(c2ccc(CC)cc2)(c2ccc(CC)cc2)c2c-4sc3cc(/C=C4\C(=O)c5cc(C)c(C)cc5C4=C(C#N)C#N)sc23)cc1,PBDB-T,CCc1ccc(-c2c3cc(-c4ccc(-c5sc(-c6ccc(-c7cc8c(-c9ccc(CC)s9)c9sc(-c%10ccc(-c%11sc(-c%12ccc(-c%13cc%14c(-c%15ccc(CC)s%15)c%15sc(-c%16ccc(-c%17sc(-c%18cccs%18)c%18c%17C(=O)c%17c(CC)sc(CC)c%17C%18=O)s%16)cc%15c(-c%15ccc(CC)s%15)c%14s%13)s%12)c%12c%11C(=O)c%11c(CC)sc(CC)c%11C%12=O)s%10)cc9c(-c9ccc(CC)s9)c8s7)s6)c6c5C(=O)c5c(CC)sc(CC)c5C6=O)s4)sc3c(-c3ccc(CC)s3)c3ccsc23)s1
IT-M,PBDB-T,10.1002/adma.201602776,0.94,17.44,74,12.05,sm,fused,7,,IT-M,CCc1ccc(C2(c3ccc(CC)cc3)c3cc4c(cc3-c3sc5cc(/C=C6\C(=O)c7ccc(C)cc7C6=C(C#N)C#N)sc5c32)C(c2ccc(CC)cc2)(c2ccc(CC)cc2)c2c-4sc3cc(/C=C4\C(=O)c5ccc(C)cc5C4=C(C#N)C#N)sc23)cc1,PBDB-T,CCc1ccc(-c2c3cc(-c4ccc(-c5sc(-c6ccc(-c7cc8c(-c9ccc(CC)s9)c9sc(-c%10ccc(-c%11sc(-c%12ccc(-c%13cc%14c(-c%15ccc(CC)s%15)c%15sc(-c%16ccc(-c%17sc(-c%18cccs%18)c%18c%17C(=O)c%17c(CC)sc(CC)c%17C%18=O)s%16)cc%15c(-c%15ccc(CC)s%15)c%14s%13)s%12)c%12c%11C(=O)c%11c(CC)sc(CC)c%11C%12=O)s%10)cc9c(-c9ccc(CC)s9)c8s7)s6)c6c5C(=O)c5c(CC)sc(CC)c5C6=O)s4)sc3c(-c3ccc(CC)s3)c3ccsc23)s1
ITIC-Th,FTAZ,10.1039/C7QM00547D,0.915,15.84,61.26,8.88,sm,fused,7,,ITIC-Th,CCc1ccc(C2(c3ccc(CC)s3)c3cc4c(cc3-c3sc5cc(/C=C6\C(=O)c7ccccc7C6=C(C#N)C#N)sc5c32)C(c2ccc(CC)s2)(c2ccc(CC)s2)c2c-4sc3cc(/C=C4\C(=O)c5ccccc5C4=C(C#N)C#N)sc23)s1,FTAZ,CCc1c2cc(-c3ccc(-c4c(F)c(F)c(-c5ccc(-c6cc7c(CC)c8sc(-c9ccc(-c%10c(F)c(F)c(-c%11ccc(-c%12cc%13c(CC)c%14sc(-c%15ccc(-c%16c(F)c(F)c(-c%17cccs%17)c%17nn(CC)nc%16%17)s%15)cc%14c(CC)c%13s%12)s%11)c%11nn(CC)nc%10%11)s9)cc8c(CC)c7s6)s5)c5nn(CC)nc45)s3)sc2c(CC)c2ccsc12
ITIC-Th1,FTAZ,10.1039/C7QM00547D,0.849,19.33,73.73,12.1,sm,fused,7,,ITIC-Th1,CCc1ccc(C2(c3ccc(CC)s3)c3cc4c(cc3-c3sc5cc(/C=C6\C(=O)c7ccc(F)cc7C6=C(C#N)C#N)sc5c32)C(c2ccc(CC)s2)(c2ccc(CC)s2)c2c-4sc3cc(/C=C4\C(=O)c5ccc(F)cc5C4=C(C#N)C#N)sc23)s1,FTAZ,CCc1c2cc(-c3ccc(-c4c(F)c(F)c(-c5ccc(-c6cc7c(CC)c8sc(-c9ccc(-c%10c(F)c(F)c(-c%11ccc(-c%12cc%13c(CC)c%14sc(-c%15ccc(-c%16c(F)c(F)c(-c%17cccs%17)c%17nn(CC)nc%16%17)s%15)cc%14c(CC)c%13s%12)s%11)c%11nn(CC)nc%10%11)s9)cc8c(CC)c7s6)s5)c5nn(CC)nc45)s3)sc2c(CC)c2ccsc12
ITIC-Th2,FTAZ,10.1039/C7QM00547D,0.751,17.19,70.07,9.06,sm,fused,7,,ITIC-Th2,CCc1ccc(C2(c3ccc(CC)s3)c3cc4c(cc3-c3sc5cc(/C=C6\C(=O)c7cc(F)c(F)cc7C6=C(C#N)C#N)sc5c32)C(c2ccc(CC)s2)(c2ccc(CC)s2)c2c-4sc3cc(/C=C4\C(=O)c5cc(F)c(F)cc5C4=C(C#N)C#N)sc23)s1,FTAZ,CCc1c2cc(-c3ccc(-c4c(F)c(F)c(-c5ccc(-c6cc7c(CC)c8sc(-c9ccc(-c%10c(F)c(F)c(-c%11ccc(-c%12cc%13c(CC)c%14sc(-c%15ccc(-c%16c(F)c(F)c(-c%17cccs%17)c%17nn(CC)nc%16%17)s%15)cc%14c(CC)c%13s%12)s%11)c%11nn(CC)nc%10%11)s9)cc8c(CC)c7s6)s5)c5nn(CC)nc45)s3)sc2c(CC)c2ccsc12
ITIC-Th3,FTAZ,10.1039/C7QM00547D,0.962,16.34,68.33,10.7,sm,fused,7,,ITIC-Th3,CCc1ccc(C2(c3ccc(CC)s3)c3cc4c(cc3-c3sc5cc(/C=C6\C(=O)c7ccc(OC)cc7C6=C(C#N)C#N)sc5c32)C(c2ccc(CC)s2)(c2ccc(CC)s2)c2c-4sc3cc(/C=C4\C(=O)c5ccc(OC)cc5C4=C(C#N)C#N)sc23)s1,FTAZ,CCc1c2cc(-c3ccc(-c4c(F)c(F)c(-c5ccc(-c6cc7c(CC)c8sc(-c9ccc(-c%10c(F)c(F)c(-c%11ccc(-c%12cc%13c(CC)c%14sc(-c%15ccc(-c%16c(F)c(F)c(-c%17cccs%17)c%17nn(CC)nc%16%17)s%15)cc%14c(CC)c%13s%12)s%11)c%11nn(CC)nc%10%11)s9)cc8c(CC)c7s6)s5)c5nn(CC)nc45)s3)sc2c(CC)c2ccsc12
FOIC,PTB7-Th,10.1002/adma.201705969,0.743,24,67.1,12,sm,fused,8,,FOIC,CCc1ccc(C2(c3ccc(CC)cc3)c3c(sc4cc(/C=C5\C(=O)c6ccc(F)cc6C5=C(C#N)C#N)sc34)-c3sc4c5c(sc4c32)-c2sc3cc(/C=C4\C(=O)c6ccc(F)cc6C4=C(C#N)C#N)sc3c2C5(c2ccc(CC)cc2)c2ccc(CC)cc2)cc1,PTB7-Th,CCOC(=O)c1sc2c(-c3cc4c(-c5ccc(CC)s5)c5sc(-c6sc(-c7cc8c(-c9ccc(CC)s9)c9sc(-c%10sc(-c%11cc%12c(-c%13ccc(CC)s%13)c%13sccc%13c(-c%13ccc(CC)s%13)c%12s%11)c%11sc(C(=O)OCC)c(F)c%10%11)cc9c(-c9ccc(CC)s9)c8s7)c7sc(C(=O)OCC)c(F)c67)cc5c(-c5ccc(CC)s5)c4s3)scc2c1F
BT-CIC,PTB7-Th,10.1021/jacs.7b11278,0.7,22.5,71,11.2,sm,fused,7,,BT-CIC,CCOc1c2sc3c(c2c(OCC)c2sc4c(c12)C(c1ccc(CC)cc1)(c1ccc(CC)cc1)c1cc(/C=C2\C(=O)c5cc(Cl)c(Cl)cc5C2=C(C#N)C#N)sc1-4)C(c1ccc(CC)cc1)(c1ccc(CC)cc1)c1cc(/C=C2\C(=O)c4cc(Cl)c(Cl)cc4C2=C(C#N)C#N)sc1-3,PTB7-Th,CCOC(=O)c1sc2c(-c3cc4c(-c5ccc(CC)s5)c5sc(-c6sc(-c7cc8c(-c9ccc(CC)s9)c9sc(-c%10sc(-c%11cc%12c(-c%13ccc(CC)s%13)c%13sccc%13c(-c%13ccc(CC)s%13)c%12s%11)c%11sc(C(=O)OCC)c(F)c%10%11)cc9c(-c9ccc(CC)s9)c8s7)c7sc(C(=O)OCC)c(F)c67)cc5c(-c5ccc(CC)s5)c4s3)scc2c1F
ITIC,PBTA-PS,10.1002/solr.201900005,0.94,18.23,69.19,11.85,sm,fused,7,,ITIC,CCc1ccc(C2(c3ccc(CC)cc3)c3cc4c(cc3-c3sc5cc(/C=C6\C(=O)c7ccccc7C6=C(C#N)C#N)sc5c32)C(c2ccc(CC)cc2)(c2ccc(CC)cc2)c2c-4sc3cc(/C=C4\C(=O)c5ccccc5C4=C(C#N)C#N)sc23)cc1,PBTA-PS,CCSc1ccc(-c2c3cc(-c4ccc(-c5c(F)c(F)c(-c6ccc(-c7cc8c(-c9ccc(SCC)cc9)c9sc(-c%10ccc(-c%11c(F)c(F)c(-c%12ccc(-c%13cc%14c(-c%15ccc(SCC)cc%15)c%15sc(-c%16ccc(-c%17c(F)c(F)c(-c%18cccs%18)c%18nn(CC)nc%17%18)s%16)cc%15c(-c%15ccc(SCC)cc%15)c%14s%13)s%12)c%12nn(CC)nc%11%12)s%10)cc9c(-c9ccc(SCC)cc9)c8s7)s6)c6nn(CC)nc56)s4)sc3c(-c3ccc(SCC)cc3)c3ccsc23)cc1
ITIC,PBTA-PSF,10.1002/solr.201900005,1.01,18.51,74.4,13.91,sm,fused,7,,ITIC,CCc1ccc(C2(c3ccc(CC)cc3)c3cc4c(cc3-c3sc5cc(/C=C6\C(=O)c7ccccc7C6=C(C#N)C#N)sc5c32)C(c2ccc(CC)cc2)(c2ccc(CC)cc2)c2c-4sc3cc(/C=C4\C(=O)c5ccccc5C4=C(C#N)C#N)sc23)cc1,PBTA-PSF,CCSc1ccc(-c2c3cc(-c4ccc(-c5c(F)c(F)c(-c6ccc(-c7cc8c(-c9ccc(SCC)c(F)c9)c9sc(-c%10ccc(-c%11c(F)c(F)c(-c%12ccc(-c%13cc%14c(-c%15ccc(SCC)c(F)c%15)c%15sc(-c%16ccc(-c%17c(F)c(F)c(-c%18cccs%18)c%18nn(CC)nc%17%18)s%16)cc%15c(-c%15ccc(SCC)c(F)c%15)c%14s%13)s%12)c%12nn(CC)nc%11%12)s%10)cc9c(-c9ccc(SCC)c(F)c9)c8s7)s6)c6nn(CC)nc56)s4)sc3c(-c3ccc(SCC)c(F)c3)c3ccsc23)cc1F
ITIC,PBDT-Se-TAZ,10.1002/solr.201800186,0.81,18.63,66.7,10.07,sm,fused,7,,ITIC,CCc1ccc(C2(c3ccc(CC)cc3)c3cc4c(cc3-c3sc5cc(/C=C6\C(=O)c7ccccc7C6=C(C#N)C#N)sc5c32)C(c2ccc(CC)cc2)(c2ccc(CC)cc2)c2c-4sc3cc(/C=C4\C(=O)c5ccccc5C4=C(C#N)C#N)sc23)cc1,PBDT-Se-TAZ,CCc1ccc(-c2c3cc(-c4ccc(-c5c(F)c(F)c(-c6ccc(-c7cc8c(-c9ccc(CC)[se]9)c9sc(-c%10ccc(-c%11c(F)c(F)c(-c%12ccc(-c%13cc%14c(-c%15ccc(CC)[se]%15)c%15sc(-c%16ccc(-c%17c(F)c(F)c(-c%18cccs%18)c%18nn(CC)nc%17%18)s%16)cc%15c(-c%15ccc(CC)[se]%15)c%14s%13)s%12)c%12nn(CC)nc%11%12)s%10)cc9c(-c9ccc(CC)[se]9)c8s7)s6)c6nn(CC)nc56)s4)sc3c(-c3ccc(CC)[se]3)c3ccsc23)[se]1
ITIC,PBDTS-Se-TAZ,10.1002/solr.201800186,0.84,19.51,75.1,12.31,sm,fused,7,,ITIC,CCc1ccc(C2(c3ccc(CC)cc3)c3cc4c(cc3-c3sc5cc(/C=C6\C(=O)c7ccccc7C6=C(C#N)C#N)sc5c32)C(c2ccc(CC)cc2)(c2ccc(CC)cc2)c2c-4sc3cc(/C=C4\C(=O)c5ccccc5C4=C(C#N)C#N)sc23)cc1,PBDTS-Se-TAZ,CCSc1ccc(-c2c3cc(-c4ccc(-c5c(F)c(F)c(-c6ccc(-c7cc8c(-c9ccc(SCC)[se]9)c9sc(-c%10ccc(-c%11c(F)c(F)c(-c%12ccc(-c%13cc%14c(-c%15ccc(SCC)[se]%15)c%15sc(-c%16ccc(-c%17c(F)c(F)c(-c%18cccs%18)c%18nn(CC)nc%17%18)s%16)cc%15c(-c%15ccc(SCC)[se]%15)c%14s%13)s%12)c%12nn(CC)nc%11%12)s%10)cc9c(-c9ccc(SCC)[se]9)c8s7)s6)c6nn(CC)nc56)s4)sc3c(-c3ccc(SCC)[se]3)c3ccsc23)[se]1
TTPTTT-2F,PBT1-C,10.1002/solr.201800246,0.92,16.78,74.6,11.52,sm,fused,8,,TTPTTT-2F,N#CC(C#N)=C1/C(=C/c2cc3sc4c(c3s2)C(c2ccccc2)(c2ccccc2)c2cc3c(cc2-4)C(c2ccccc2)(c2ccccc2)c2c-3sc3c2sc2cc(/C=C4\C(=O)c5ccc(F)cc5C4=C(C#N)C#N)sc23)C(=O)c2ccc(F)cc21,PBT1-C,CCc1ccc(-c2c3cc(-c4ccc(-c5sc(-c6ccc(-c7cc8c(-c9ccc(CC)cc9)c9sc(-c%10ccc(-c%11sc(-c%12ccc(-c%13cc%14c(-c%15ccc(CC)cc%15)c%15sc(-c%16ccc(-c%17sc(-c%18cccs%18)c%18c%17C(=O)c%17c(CC)sc(CC)c%17C%18=O)s%16)cc%15c(-c%15ccc(CC)cc%15)c%14s%13)s%12)c%12c%11C(=O)c%11c(CC)sc(CC)c%11C%12=O)s%10)cc9c(-c9ccc(CC)cc9)c8s7)s6)c6c5C(=O)c5c(CC)sc(CC)c5C6=O)s4)sc3c(-c3ccc(CC)cc3)c3ccsc23)cc1
TTPTTT-4F,PBT1-C,10.1002/solr.201800246,0.863,19.36,72.1,12.05,sm,fused,8,,TTPTTT-4F,N#CC(C#N)=C1/C(=C/c2cc3sc4c(c3s2)C(c2ccccc2)(c2ccccc2)c2cc3c(cc2-4)C(c2ccccc2)(c2ccccc2)c2c-3sc3c2sc2cc(/C=C4\C(=O)c5cc(F)c(F)cc5C4=C(C#N)C#N)sc23)C(=O)c2cc(F)c(F)cc21,PBT1-C,CCc1ccc(-c2c3cc(-c4ccc(-c5sc(-c6ccc(-c7cc8c(-c9ccc(CC)cc9)c9sc(-c%10ccc(-c%11sc(-c%12ccc(-c%13cc%14c(-c%15ccc(CC)cc%15)c%15sc(-c%16ccc(-c%17sc(-c%18cccs%18)c%18c%17C(=O)c%17c(CC)sc(CC)c%17C%18=O)s%16)cc%15c(-c%15ccc(CC)cc%15)c%14s%13)s%12)c%12c%11C(=O)c%11c(CC)sc(CC)c%11C%12=O)s%10)cc9c(-c9ccc(CC)cc9)c8s7)s6)c6c5C(=O)c5c(CC)sc(CC)c5C6=O)s4)sc3c(-c3ccc(CC)cc3)c3ccsc23)cc1
TTPTTT-IC,PBT1-C,10.1002/solr.201800246,0.996,12.47,63.7,7.91,sm,fused,8,,TTPTTT-IC,N#CC(C#N)=C1/C(=C/c2cc3sc4c(c3s2)C(c2ccccc2)(c2ccccc2)c2cc3c(cc2-4)C(c2ccccc2)(c2ccccc2)c2c-3sc3c2sc2cc(/C=C4\C(=O)c5ccccc5C4=C(C#N)C#N)sc23)C(=O)c2ccccc21,PBT1-C,CCc1ccc(-c2c3cc(-c4ccc(-c5sc(-c6ccc(-c7cc8c(-c9ccc(CC)cc9)c9sc(-c%10ccc(-c%11sc(-c%12ccc(-c%13cc%14c(-c%15ccc(CC)cc%15)c%15sc(-c%16ccc(-c%17sc(-c%18cccs%18)c%18c%17C(=O)c%17c(CC)sc(CC)c%17C%18=O)s%16)cc%15c(-c%15ccc(CC)cc%15)c%14s%13)s%12)c%12c%11C(=O)c%11c(CC)sc(CC)c%11C%12=O)s%10)cc9c(-c9ccc(CC)cc9)c8s7)s6)c6c5C(=O)c5c(CC)sc(CC)c5C6=O)s4)sc3c(-c3ccc(CC)cc3)c3ccsc23)cc1
Y6,J52,10.1021/acsmacrolett.9b00704,0.65,20.43,53.82,7.15,sm,y,8,,Y6,CCc1c(/C=C2\C(=O)c3cc(F)c(F)cc3C2=C(C#N)C#N)sc2c1sc1c3c4nsnc4c4c5sc6cc(/C=C7\C(=O)c8cc(F)c(F)cc8C7=C(C#N)C#N)sc6c5n(CC)c4c3n(CC)c21,J51,CCc1ccc(-c2c3cc(-c4ccc(-c5c(F)c(F)c(-c6ccc(-c7cc8c(-c9ccc(CC)s9)c9sc(-c%10ccc(-c%11c(F)c(F)c(-c%12ccc(-c%13cc%14c(-c%15ccc(CC)s%15)c%15sc(-c%16ccc(-c%17c(F)c(F)c(-c%18cccs%18)c%18nn(CC)nc%17%18)s%16)cc%15c(-c%15ccc(CC)s%15)c%14s%13)s%12)c%12nn(CC)nc%11%12)s%10)cc9c(-c9ccc(CC)s9)c8s7)s6)c6nn(CC)nc56)s4)sc3c(-c3ccc(CC)s3)c3ccsc23)s1
Y6,PIDTTDTffBTA,10.1021/acsmacrolett.9b00704,0.74,22.7,66.73,11.05,sm,y,8,,Y6,CCc1c(/C=C2\C(=O)c3cc(F)c(F)cc3C2=C(C#N)C#N)sc2c1sc1c3c4nsnc4c4c5sc6cc(/C=C7\C(=O)c8cc(F)c(F)cc8C7=C(C#N)C#N)sc6c5n(CC)c4c3n(CC)c21,PIDTTDTffBTA,CCc1ccc(C2(c3ccc(CC)cc3)c3cc4c(cc3-c3sc5ccsc5c32)C(c2ccc(CC)cc2)(c2ccc(CC)cc2)c2c-4sc3cc(-c4sc(-c5c(F)c(F)c(-c6cc(CC)c(-c7cc8sc9c(c8s7)C(c7ccc(CC)cc7)(c7ccc(CC)cc7)c7cc8c(cc7-9)C(c7ccc(CC)cc7)(c7ccc(CC)cc7)c7c-8sc8cc(-c9sc(-c%10c(F)c(F)c(-c%11cc(CC)c(-c%12cc%13sc%14c(c%13s%12)C(c%12ccc(CC)cc%12)(c%12ccc(CC)cc%12)c%12cc%13c(cc%12-%14)C(c%12ccc(CC)cc%12)(c%12ccc(CC)cc%12)c%12c-%13sc%13cc(-c%14sc(-c%15c(F)c(F)c(-c%16cc(CC)cs%16)c%16nn(CC)nc%15%16)cc%14CC)sc%12%13)s%11)c%11nn(CC)nc%10%11)cc9CC)sc78)s6)c6nn(CC)nc56)cc4CC)sc23)cc1
IT-4F,PBDE-TT,10.1021/acs.chemmater.9b04971,0.883,19.34,65,11.1,sm,fused,7,,IT-4F,CCc1ccc(C2(c3ccc(CC)cc3)c3cc4c(cc3-c3sc5cc(/C=C6\C(=O)c7cc(F)c(F)cc7C6=C(C#N)C#N)sc5c32)C(c2ccc(CC)cc2)(c2ccc(CC)cc2)c2c-4sc3cc(/C=C4\C(=O)c5cc(F)c(F)cc5C4=C(C#N)C#N)sc23)cc1,PBDE-TT,CCOC(=O)c1ccsc1-c1cc2sc(-c3sc(-c4cc5c(-c6ccc(CC)s6)c6sc(-c7cc(C(=O)OCC)c(-c8cc9sc(-c%10sc(-c%11cc%12c(-c%13ccc(CC)s%13)c%13sc(-c%14cc(C(=O)OCC)c(-c%15cc%16sc(-c%17sc(-c%18cc%19c(-c%20ccc(CC)s%20)c%20sccc%20c(-c%20ccc(CC)s%20)c%19s%18)cc%17C(=O)OCC)cc%16s%15)s%14)cc%13c(-c%13ccc(CC)s%13)c%12s%11)cc%10C(=O)OCC)cc9s8)s7)cc6c(-c6ccc(CC)s6)c5s4)cc3C(=O)OCC)cc2s1
IT-4F,PBDE-DFDT,10.1021/acs.chemmater.9b04971,0.865,21.83,75,14.16,sm,fused,7,,IT-4F,CCc1ccc(C2(c3ccc(CC)cc3)c3cc4c(cc3-c3sc5cc(/C=C6\C(=O)c7cc(F)c(F)cc7C6=C(C#N)C#N)sc5c32)C(c2ccc(CC)cc2)(c2ccc(CC)cc2)c2c-4sc3cc(/C=C4\C(=O)c5cc(F)c(F)cc5C4=C(C#N)C#N)sc23)cc1,PBDE-DFDT,CCOC(=O)c1ccsc1-c1cc(F)c(-c2sc(-c3sc(-c4cc5c(-c6ccc(CC)s6)c6sc(-c7cc(C(=O)OCC)c(-c8cc(F)c(-c9sc(-c%10sc(-c%11cc%12c(-c%13ccc(CC)s%13)c%13sc(-c%14cc(C(=O)OCC)c(-c%15cc(F)c(-c%16sc(-c%17sc(-c%18cc%19c(-c%20ccc(CC)s%20)c%20sccc%20c(-c%20ccc(CC)s%20)c%19s%18)cc%17C(=O)OC)cc%16F)s%15)s%14)cc%13c(-c%13ccc(CC)s%13)c%12s%11)cc%10C(=O)OC)cc9F)s8)s7)cc6c(-c6ccc(CC)s6)c5s4)cc3C(=O)OC)cc2F)s1
IDT-IC,J61,10.1039/C7TA07049G,0.88,13.7,57.3,6.95,sm,fused,5,,IC-C6IDT-IC,CCc1ccc(C2(c3ccc(CC)cc3)c3cc4c(cc3-c3sc(/C=C5\C(=O)c6ccccc6C5=C(C#N)C#N)cc32)C(c2ccc(CC)cc2)(c2ccc(CC)cc2)c2cc(/C=C3\C(=O)c5ccccc5C3=C(C#N)C#N)sc2-4)cc1,J60,CCSc1ccc(-c2c3cc(-c4ccc(-c5c(F)c(F)c(-c6ccc(-c7cc8c(-c9ccc(SCC)s9)c9sc(-c%10ccc(-c%11c(F)c(F)c(-c%12ccc(-c%13cc%14c(-c%15ccc(SCC)s%15)c%15sc(-c%16ccc(-c%17c(F)c(F)c(-c%18cccs%18)c%18nn(CC)nc%17%18)s%16)cc%15c(-c%15ccc(SCC)s%15)c%14s%13)s%12)c%12nn(CC)nc%11%12)s%10)cc9c(-c9ccc(SCC)s9)c8s7)s6)c6nn(CC)nc56)s4)sc3c(-c3ccc(SCC)s3)c3ccsc23)s1
SJ-IC,J61,10.1039/C7TA07049G,0.83,16.99,65.95,9.27,sm,fused,5,,SJ-IC,CCc1ccc(C2(c3ccc(CC)cc3)c3cc4c(cc3-c3sc(/C=C/C=C5\C(=O)c6ccccc6C5=C(C#N)C#N)cc32)C(c2ccc(CC)cc2)(c2ccc(CC)cc2)c2cc(/C=C/C=C3\C(=O)c5ccccc5C3=C(C#N)C#N)sc2-4)cc1,J60,CCSc1ccc(-c2c3cc(-c4ccc(-c5c(F)c(F)c(-c6ccc(-c7cc8c(-c9ccc(SCC)s9)c9sc(-c%10ccc(-c%11c(F)c(F)c(-c%12ccc(-c%13cc%14c(-c%15ccc(SCC)s%15)c%15sc(-c%16ccc(-c%17c(F)c(F)c(-c%18cccs%18)c%18nn(CC)nc%17%18)s%16)cc%15c(-c%15ccc(SCC)s%15)c%14s%13)s%12)c%12nn(CC)nc%11%12)s%10)cc9c(-c9ccc(SCC)s9)c8s7)s6)c6nn(CC)nc56)s4)sc3c(-c3ccc(SCC)s3)c3ccsc23)s1
BDT-IC,J71,10.1002/solr.201700107,0.92,17.3,65.5,10.5,sm,fused,7,,ITIC1,CCc1ccc(C2(c3ccc(CC)cc3)c3cc(/C=C4\C(=O)c5ccccc5C4=C(C#N)C#N)sc3-c3sc4cc5c6c(sc5cc4c32)-c2sc(/C=C3\C(=O)c4ccccc4C3=C(C#N)C#N)cc2C6(c2ccc(CC)cc2)c2ccc(CC)cc2)cc1,J71,CCn1nc2c(-c3ccc(C)s3)c(F)c(F)c(-c3ccc(-c4cc5c(-c6ccc([Si](CC)(CC)CC)s6)c6sc(-c7ccc(-c8c(F)c(F)c(-c9ccc(-c%10cc%11c(-c%12ccc([Si](CC)(CC)CC)s%12)c%12sc(-c%13ccc(-c%14c(F)c(F)c(-c%15ccc(-c%16cc%17c(-c%18ccc([Si](CC)(CC)CC)s%18)c%18sc(C)cc%18c(-c%18ccc([Si](CC)(CC)CC)s%18)c%17s%16)s%15)c%15nn(CC)nc%14%15)s%13)cc%12c(-c%12ccc([Si](CC)(CC)CC)s%12)c%11s%10)s9)c9nn(CC)nc89)s7)cc6c(-c6ccc([Si](CC)(CC)CC)s6)c5s4)s3)c2n1
Coi8DFIC,PTB7-Th,10.1016/j.joule.2018.11.023,0.69,27.3,71,13.8,sm,fused,8,,Coi8DFIC,CCc1ccc(C2(c3ccc(CC)cc3)Oc3c(sc4cc(/C=C5\C(=O)c6cc(F)c(F)cc6C5=C(C#N)C#N)sc34)-c3sc4c5c(sc4c32)-c2sc3cc(/C=C4\C(=O)c6cc(F)c(F)cc6C4=C(C#N)C#N)sc3c2OC5(c2ccc(CC)cc2)c2ccc(CC)cc2)cc1,PTB7-Th,CCOC(=O)c1sc2c(-c3cc4c(-c5ccc(CC)s5)c5sc(-c6sc(-c7cc8c(-c9ccc(CC)s9)c9sc(-c%10sc(-c%11cc%12c(-c%13ccc(CC)s%13)c%13sccc%13c(-c%13ccc(CC)s%13)c%12s%11)c%11sc(C(=O)OCC)c(F)c%10%11)cc9c(-c9ccc(CC)s9)c8s7)c7sc(C(=O)OCC)c(F)c67)cc5c(-c5ccc(CC)s5)c4s3)scc2c1F
X1-PCIC,PBDB-T,10.1002/smtd.201900531,0.85,17.97,66.82,10.17,sm,unfused,3,,X1-PCIC,CCc1nc2c(-c3cc4c(s3)-c3sc(/C=C5\C(=O)c6cscc6C5=C(C#N)C#N)cc3C4(CC)CC)c3sc(CC)nc3c(-c3cc4c(s3)-c3sc(/C=C5\C(=O)c6cscc6C5=C(C#N)C#N)cc3C4(CC)CC)c2s1,PBDB-T,CCc1ccc(-c2c3cc(-c4ccc(-c5sc(-c6ccc(-c7cc8c(-c9ccc(CC)s9)c9sc(-c%10ccc(-c%11sc(-c%12ccc(-c%13cc%14c(-c%15ccc(CC)s%15)c%15sc(-c%16ccc(-c%17sc(-c%18cccs%18)c%18c%17C(=O)c%17c(CC)sc(CC)c%17C%18=O)s%16)cc%15c(-c%15ccc(CC)s%15)c%14s%13)s%12)c%12c%11C(=O)c%11c(CC)sc(CC)c%11C%12=O)s%10)cc9c(-c9ccc(CC)s9)c8s7)s6)c6c5C(=O)c5c(CC)sc(CC)c5C6=O)s4)sc3c(-c3ccc(CC)s3)c3ccsc23)s1
X-PCIC,PBDB-T,10.1002/smtd.201900531,0.84,21.8,62.51,11.5,sm,unfused,3,,X-PCIC,CCc1nc2c(-c3cc4c(s3)-c3sc(/C=C5\C(=O)c6cc(F)c(F)cc6C5=C(C#N)C#N)cc3C4(CC)CC)c3sc(CC)nc3c(-c3cc4c(s3)-c3sc(/C=C5\C(=O)c6cc(F)c(F)cc6C5=C(C#N)C#N)cc3C4(CC)CC)c2s1,PBDB-T,CCc1ccc(-c2c3cc(-c4ccc(-c5sc(-c6ccc(-c7cc8c(-c9ccc(CC)s9)c9sc(-c%10ccc(-c%11sc(-c%12ccc(-c%13cc%14c(-c%15ccc(CC)s%15)c%15sc(-c%16ccc(-c%17sc(-c%18cccs%18)c%18c%17C(=O)c%17c(CC)sc(CC)c%17C%18=O)s%16)cc%15c(-c%15ccc(CC)s%15)c%14s%13)s%12)c%12c%11C(=O)c%11c(CC)sc(CC)c%11C%12=O)s%10)cc9c(-c9ccc(CC)s9)c8s7)s6)c6c5C(=O)c5c(CC)sc(CC)c5C6=O)s4)sc3c(-c3ccc(CC)s3)c3ccsc23)s1
IDT-IC,PTB7-Th,10.1039/C6EE00315J,0.83,9.53,40,3.2,sm,fused,5,,IC-C6IDT-IC,CCc1ccc(C2(c3ccc(CC)cc3)c3cc4c(cc3-c3sc(/C=C5\C(=O)c6ccccc6C5=C(C#N)C#N)cc32)C(c2ccc(CC)cc2)(c2ccc(CC)cc2)c2cc(/C=C3\C(=O)c5ccccc5C3=C(C#N)C#N)sc2-4)cc1,PTB7-Th,CCOC(=O)c1sc2c(-c3cc4c(-c5ccc(CC)s5)c5sc(-c6sc(-c7cc8c(-c9ccc(CC)s9)c9sc(-c%10sc(-c%11cc%12c(-c%13ccc(CC)s%13)c%13sccc%13c(-c%13ccc(CC)s%13)c%12s%11)c%11sc(C(=O)OCC)c(F)c%10%11)cc9c(-c9ccc(CC)s9)c8s7)c7sc(C(=O)OCC)c(F)c67)cc5c(-c5ccc(CC)s5)c4s3)scc2c1F
IDTIDT-IC,PTB7-Th,10.1039/C6EE00315J,0.94,14.49,47.5,6.48,sm,fused,10,,IDTIDT-IC,CCc1ccc(C2(c3ccc(CC)cc3)c3cc4c(cc3-c3sc(/C=C5\C(=O)c6ccccc6C5=C(C#N)C#N)cc32)C(c2ccc(CC)cc2)(c2ccc(CC)cc2)c2c-4sc3c4c(sc23)-c2cc3c(cc2C4(c2ccc(CC)cc2)c2ccc(CC)cc2)-c2sc(/C=C4\C(=O)c5ccccc5C4=C(C#N)C#N)cc2C3(c2ccc(CC)cc2)c2ccc(CC)cc2)cc1,PTB7-Th,CCOC(=O)c1sc2c(-c3cc4c(-c5ccc(CC)s5)c5sc(-c6sc(-c7cc8c(-c9ccc(CC)s9)c9sc(-c%10sc(-c%11cc%12c(-c%13ccc(CC)s%13)c%13sccc%13c(-c%13ccc(CC)s%13)c%12s%11)c%11sc(C(=O)OCC)c(F)c%10%11)cc9c(-c9ccc(CC)s9)c8s7)c7sc(C(=O)OCC)c(F)c67)cc5c(-c5ccc(CC)s5)c4s3)scc2c1F
IDT-N,PTB7-Th,10.1039/C7TA06631G,0.73,13.02,57.7,5.5,sm,fused,5,,IDTN,CCc1ccc(C2(c3ccc(CC)cc3)c3cc4c(cc3-c3sc(/C=C5\C(=O)c6cc7ccccc7cc6C5=C(C#N)C#N)cc32)C(c2ccc(CC)cc2)(c2ccc(CC)cc2)c2cc(/C=C3\C(=O)c5cc6ccccc6cc5C3=C(C#N)C#N)sc2-4)cc1,PTB7-Th,CCOC(=O)c1sc2c(-c3cc4c(-c5ccc(CC)s5)c5sc(-c6sc(-c7cc8c(-c9ccc(CC)s9)c9sc(-c%10sc(-c%11cc%12c(-c%13ccc(CC)s%13)c%13sccc%13c(-c%13ccc(CC)s%13)c%12s%11)c%11sc(C(=O)OCC)c(F)c%10%11)cc9c(-c9ccc(CC)s9)c8s7)c7sc(C(=O)OCC)c(F)c67)cc5c(-c5ccc(CC)s5)c4s3)scc2c1F
IDT-N,PBDB-T,10.1039/C7TA06631G,0.79,15.88,71.91,9,sm,fused,5,,IDTN,CCc1ccc(C2(c3ccc(CC)cc3)c3cc4c(cc3-c3sc(/C=C5\C(=O)c6cc7ccccc7cc6C5=C(C#N)C#N)cc32)C(c2ccc(CC)cc2)(c2ccc(CC)cc2)c2cc(/C=C3\C(=O)c5cc6ccccc6cc5C3=C(C#N)C#N)sc2-4)cc1,PBDB-T,CCc1ccc(-c2c3cc(-c4ccc(-c5sc(-c6ccc(-c7cc8c(-c9ccc(CC)s9)c9sc(-c%10ccc(-c%11sc(-c%12ccc(-c%13cc%14c(-c%15ccc(CC)s%15)c%15sc(-c%16ccc(-c%17sc(-c%18cccs%18)c%18c%17C(=O)c%17c(CC)sc(CC)c%17C%18=O)s%16)cc%15c(-c%15ccc(CC)s%15)c%14s%13)s%12)c%12c%11C(=O)c%11c(CC)sc(CC)c%11C%12=O)s%10)cc9c(-c9ccc(CC)s9)c8s7)s6)c6c5C(=O)c5c(CC)sc(CC)c5C6=O)s4)sc3c(-c3ccc(CC)s3)c3ccsc23)s1
IDT-T-N,PTB7-Th,10.1039/C7TA06631G,0.87,14.67,51.38,6.6,sm,fused,5,,IDT-T-N,CCc1ccc(C2(c3ccc(CC)cc3)c3cc4c(cc3-c3sc(-c5sc(/C=C6\C(=O)c7cc8ccccc8cc7C6=C(C#N)C#N)cc5CC)cc32)C(c2ccc(CC)cc2)(c2ccc(CC)cc2)c2cc(-c3sc(/C=C5\C(=O)c6cc7ccccc7cc6C5=C(C#N)C#N)cc3CC)sc2-4)cc1,PTB7-Th,CCOC(=O)c1sc2c(-c3cc4c(-c5ccc(CC)s5)c5sc(-c6sc(-c7cc8c(-c9ccc(CC)s9)c9sc(-c%10sc(-c%11cc%12c(-c%13ccc(CC)s%13)c%13sccc%13c(-c%13ccc(CC)s%13)c%12s%11)c%11sc(C(=O)OCC)c(F)c%10%11)cc9c(-c9ccc(CC)s9)c8s7)c7sc(C(=O)OCC)c(F)c67)cc5c(-c5ccc(CC)s5)c4s3)scc2c1F
IDT-T-N,PBDB-T,10.1039/C7TA06631G,0.94,14.03,56.11,7.4,sm,fused,5,,IDT-T-N,CCc1ccc(C2(c3ccc(CC)cc3)c3cc4c(cc3-c3sc(-c5sc(/C=C6\C(=O)c7cc8ccccc8cc7C6=C(C#N)C#N)cc5CC)cc32)C(c2ccc(CC)cc2)(c2ccc(CC)cc2)c2cc(-c3sc(/C=C5\C(=O)c6cc7ccccc7cc6C5=C(C#N)C#N)cc3CC)sc2-4)cc1,PBDB-T,CCc1ccc(-c2c3cc(-c4ccc(-c5sc(-c6ccc(-c7cc8c(-c9ccc(CC)s9)c9sc(-c%10ccc(-c%11sc(-c%12ccc(-c%13cc%14c(-c%15ccc(CC)s%15)c%15sc(-c%16ccc(-c%17sc(-c%18cccs%18)c%18c%17C(=O)c%17c(CC)sc(CC)c%17C%18=O)s%16)cc%15c(-c%15ccc(CC)s%15)c%14s%13)s%12)c%12c%11C(=O)c%11c(CC)sc(CC)c%11C%12=O)s%10)cc9c(-c9ccc(CC)s9)c8s7)s6)c6c5C(=O)c5c(CC)sc(CC)c5C6=O)s4)sc3c(-c3ccc(CC)s3)c3ccsc23)s1
IDSe-T-IC,J51,10.1039/C6EE00315J,0.91,15.2,62,8.58,sm,fused,5,,IDSe-T-IC,CCc1ccc(C2(c3ccc(CC)cc3)c3cc4c(cc3-c3sc(-c5[se]c(/C=C6\C(=O)c7ccccc7C6=C(C#N)C#N)cc5CC)cc32)C(c2ccc(CC)cc2)(c2ccc(CC)cc2)c2cc(-c3sc(/C=C5\C(=O)c6ccccc6C5=C(C#N)C#N)cc3CC)[se]c2-4)cc1,J51,CCc1ccc(-c2c3cc(-c4ccc(-c5c(F)c(F)c(-c6ccc(-c7cc8c(-c9ccc(CC)s9)c9sc(-c%10ccc(-c%11c(F)c(F)c(-c%12ccc(-c%13cc%14c(-c%15ccc(CC)s%15)c%15sc(-c%16ccc(-c%17c(F)c(F)c(-c%18cccs%18)c%18nn(CC)nc%17%18)s%16)cc%15c(-c%15ccc(CC)s%15)c%14s%13)s%12)c%12nn(CC)nc%11%12)s%10)cc9c(-c9ccc(CC)s9)c8s7)s6)c6nn(CC)nc56)s4)sc3c(-c3ccc(CC)s3)c3ccsc23)s1
BDTN-Th,PBDB-TF,10.1021/acsami.9b22093,0.95,8.2,45.11,3.53,sm,fused,7,,BDTN-Th,CCOc1c2sc3c4sc(/C=C5\C(=O)c6cscc6C5=C(C#N)C#N)cc4n(CC)c3c2c(OCC)c2sc3c4sc(/C=C5\C(=O)c6cscc6C5=C(C#N)C#N)cc4n(CC)c3c12,PBDB-TF,CCc1sc(-c2c3cc(-c4ccc(-c5sc(-c6ccc(-c7cc8c(-c9cc(F)c(CC)s9)c9sc(-c%10ccc(-c%11sc(-c%12ccc(-c%13cc%14c(-c%15cc(F)c(CC)s%15)c%15sc(-c%16ccc(-c%17sc(-c%18cccs%18)c%18c%17C(=O)c%17c(CC)sc(CC)c%17C%18=O)s%16)cc%15c(-c%15cc(F)c(CC)s%15)c%14s%13)s%12)c%12c%11C(=O)c%11c(CC)sc(CC)c%11C%12=O)s%10)cc9c(-c9cc(F)c(CC)s9)c8s7)s6)c6c5C(=O)c5c(CC)sc(CC)c5C6=O)s4)sc3c(-c3cc(F)c(CC)s3)c3ccsc23)cc1F
BCIC2F,PBDB-T,10.1002/cssc.202100746,0.792,22.1,71,12.4,sm,unfused,3,,BCPDT-2,CCc1sc(CC)c2c1C(=O)c1c(-c3cc4c(s3)-c3sc(/C=C5\C(=O)c6cc(F)c(F)cc6C5=C(C#N)C#N)cc3C4(CC)CC)sc(-c3cc4c(s3)-c3sc(/C=C5\C(=O)c6cc(F)c(F)cc6C5=C(C#N)C#N)cc3C4(CC)CC)c1C2=O,PBDB-T,CCc1ccc(-c2c3cc(-c4ccc(-c5sc(-c6ccc(-c7cc8c(-c9ccc(CC)s9)c9sc(-c%10ccc(-c%11sc(-c%12ccc(-c%13cc%14c(-c%15ccc(CC)s%15)c%15sc(-c%16ccc(-c%17sc(-c%18cccs%18)c%18c%17C(=O)c%17c(CC)sc(CC)c%17C%18=O)s%16)cc%15c(-c%15ccc(CC)s%15)c%14s%13)s%12)c%12c%11C(=O)c%11c(CC)sc(CC)c%11C%12=O)s%10)cc9c(-c9ccc(CC)s9)c8s7)s6)c6c5C(=O)c5c(CC)sc(CC)c5C6=O)s4)sc3c(-c3ccc(CC)s3)c3ccsc23)s1
BDIC2F,PBDB-T,10.1002/cssc.202100746,0.799,9.9,37.9,3.01,sm,unfused,3,,BDIC2F,CCc1sc(CC)c2c1C(=O)c1c(-c3cc4c(s3)c3sc(/C=C5\C(=O)c6cc(F)c(F)cc6C5=C(C#N)C#N)cc3n4CC)sc(-c3cc4c(s3)c3sc(/C=C5\C(=O)c6cc(F)c(F)cc6C5=C(C#N)C#N)cc3n4CC)c1C2=O,PBDB-T,CCc1ccc(-c2c3cc(-c4ccc(-c5sc(-c6ccc(-c7cc8c(-c9ccc(CC)s9)c9sc(-c%10ccc(-c%11sc(-c%12ccc(-c%13cc%14c(-c%15ccc(CC)s%15)c%15sc(-c%16ccc(-c%17sc(-c%18cccs%18)c%18c%17C(=O)c%17c(CC)sc(CC)c%17C%18=O)s%16)cc%15c(-c%15ccc(CC)s%15)c%14s%13)s%12)c%12c%11C(=O)c%11c(CC)sc(CC)c%11C%12=O)s%10)cc9c(-c9ccc(CC)s9)c8s7)s6)c6c5C(=O)c5c(CC)sc(CC)c5C6=O)s4)sc3c(-c3ccc(CC)s3)c3ccsc23)s1
TCIC2F,PBDB-T,10.1002/cssc.202100746,0.713,19.1,64.6,8.8,sm,unfused,3,,TPDC-4F,CCN1C(=O)c2c(-c3cc4c(s3)-c3sc(/C=C5\C(=O)c6cc(F)c(F)cc6C5=C(C#N)C#N)cc3C4(CC)CC)sc(-c3cc4c(s3)-c3sc(/C=C5\C(=O)c6cc(F)c(F)cc6C5=C(C#N)C#N)cc3C4(CC)CC)c2C1=O,PBDB-T,CCc1ccc(-c2c3cc(-c4ccc(-c5sc(-c6ccc(-c7cc8c(-c9ccc(CC)s9)c9sc(-c%10ccc(-c%11sc(-c%12ccc(-c%13cc%14c(-c%15ccc(CC)s%15)c%15sc(-c%16ccc(-c%17sc(-c%18cccs%18)c%18c%17C(=O)c%17c(CC)sc(CC)c%17C%18=O)s%16)cc%15c(-c%15ccc(CC)s%15)c%14s%13)s%12)c%12c%11C(=O)c%11c(CC)sc(CC)c%11C%12=O)s%10)cc9c(-c9ccc(CC)s9)c8s7)s6)c6c5C(=O)c5c(CC)sc(CC)c5C6=O)s4)sc3c(-c3ccc(CC)s3)c3ccsc23)s1
HFO-PCIC,PBDB-TF,10.1039/C8TA03753A,0.93,12.62,70.99,8.36,sm,unfused,3,,HFO-PCIC,CCC1(CC)c2cc(/C=C3\C(=O)c4cc(F)c(F)cc4C3=C(C#N)C#N)sc2-c2sc(-c3c(F)c(OC)c(-c4cc5c(s4)-c4sc(/C=C6\C(=O)c7cc(F)c(F)cc7C6=C(C#N)C#N)cc4C5(CC)CC)c(F)c3OC)cc21,PBDB-TF,CCc1sc(-c2c3cc(-c4ccc(-c5sc(-c6ccc(-c7cc8c(-c9cc(F)c(CC)s9)c9sc(-c%10ccc(-c%11sc(-c%12ccc(-c%13cc%14c(-c%15cc(F)c(CC)s%15)c%15sc(-c%16ccc(-c%17sc(-c%18cccs%18)c%18c%17C(=O)c%17c(CC)sc(CC)c%17C%18=O)s%16)cc%15c(-c%15cc(F)c(CC)s%15)c%14s%13)s%12)c%12c%11C(=O)c%11c(CC)sc(CC)c%11C%12=O)s%10)cc9c(-c9cc(F)c(CC)s9)c8s7)s6)c6c5C(=O)c5c(CC)sc(CC)c5C6=O)s4)sc3c(-c3cc(F)c(CC)s3)c3ccsc23)cc1F
HF-PCIC,PBDB-TF,10.1039/C8TA03753A,0.91,17.81,70.77,11.49,sm,unfused,3,,HF-PCIC,CCC1(CC)c2cc(/C=C3\C(=O)c4cc(F)c(F)cc4C3=C(C#N)C#N)sc2-c2sc(-c3cc(F)c(-c4cc5c(s4)-c4sc(/C=C6\C(=O)c7cc(F)c(F)cc7C6=C(C#N)C#N)cc4C5(CC)CC)cc3F)cc21,PBDB-TF,CCc1sc(-c2c3cc(-c4ccc(-c5sc(-c6ccc(-c7cc8c(-c9cc(F)c(CC)s9)c9sc(-c%10ccc(-c%11sc(-c%12ccc(-c%13cc%14c(-c%15cc(F)c(CC)s%15)c%15sc(-c%16ccc(-c%17sc(-c%18cccs%18)c%18c%17C(=O)c%17c(CC)sc(CC)c%17C%18=O)s%16)cc%15c(-c%15cc(F)c(CC)s%15)c%14s%13)s%12)c%12c%11C(=O)c%11c(CC)sc(CC)c%11C%12=O)s%10)cc9c(-c9cc(F)c(CC)s9)c8s7)s6)c6c5C(=O)c5c(CC)sc(CC)c5C6=O)s4)sc3c(-c3cc(F)c(CC)s3)c3ccsc23)cc1F
OF-PCIC,PBDB-TF,10.1039/C8TA03753A,0.91,13.76,73.37,9.09,sm,unfused,3,,OF-PCIC,CCC1(CC)c2cc(/C=C3\C(=O)c4cc(F)c(F)cc4C3=C(C#N)C#N)sc2-c2sc(-c3c(F)c(F)c(-c4cc5c(s4)-c4sc(/C=C6\C(=O)c7cc(F)c(F)cc7C6=C(C#N)C#N)cc4C5(CC)CC)c(F)c3F)cc21,PBDB-TF,CCc1sc(-c2c3cc(-c4ccc(-c5sc(-c6ccc(-c7cc8c(-c9cc(F)c(CC)s9)c9sc(-c%10ccc(-c%11sc(-c%12ccc(-c%13cc%14c(-c%15cc(F)c(CC)s%15)c%15sc(-c%16ccc(-c%17sc(-c%18cccs%18)c%18c%17C(=O)c%17c(CC)sc(CC)c%17C%18=O)s%16)cc%15c(-c%15cc(F)c(CC)s%15)c%14s%13)s%12)c%12c%11C(=O)c%11c(CC)sc(CC)c%11C%12=O)s%10)cc9c(-c9cc(F)c(CC)s9)c8s7)s6)c6c5C(=O)c5c(CC)sc(CC)c5C6=O)s4)sc3c(-c3cc(F)c(CC)s3)c3ccsc23)cc1F
BTCT-2Cl,PBDB-TF,10.1021/acs.chemmater.0c01245,0.877,24.4,70.4,15.1,sm,y,8,,BTCT-2Cl,CCc1c(/C=C2\C(=O)c3c(csc3Cl)C2=C(C#N)C#N)sc2c1sc1c3c4nsnc4c4c5sc6c(CC)c(/C=C7\C(=O)c8c(csc8Cl)C7=C(C#N)C#N)sc6c5n(CC)c4c3n(CC)c21,PBDB-TF,CCc1sc(-c2c3cc(-c4ccc(-c5sc(-c6ccc(-c7cc8c(-c9cc(F)c(CC)s9)c9sc(-c%10ccc(-c%11sc(-c%12ccc(-c%13cc%14c(-c%15cc(F)c(CC)s%15)c%15sc(-c%16ccc(-c%17sc(-c%18cccs%18)c%18c%17C(=O)c%17c(CC)sc(CC)c%17C%18=O)s%16)cc%15c(-c%15cc(F)c(CC)s%15)c%14s%13)s%12)c%12c%11C(=O)c%11c(CC)sc(CC)c%11C%12=O)s%10)cc9c(-c9cc(F)c(CC)s9)c8s7)s6)c6c5C(=O)c5c(CC)sc(CC)c5C6=O)s4)sc3c(-c3cc(F)c(CC)s3)c3ccsc23)cc1F
IT-OM-1,PBDB-T,10.1002/aenm.201700183,1.01,12.31,51,6.3,sm,fused,7,,IT-OM-1,CCc1ccc(C2(c3ccc(CC)cc3)c3cc4c(cc3-c3sc5cc(/C=C6\C(=O)c7cccc(OC)c7C6=C(C#N)C#N)sc5c32)C(c2ccc(CC)cc2)(c2ccc(CC)cc2)c2c-4sc3cc(/C=C4\C(=O)c5cccc(OC)c5C4=C(C#N)C#N)sc23)cc1,PBDB-T,CCc1ccc(-c2c3cc(-c4ccc(-c5sc(-c6ccc(-c7cc8c(-c9ccc(CC)s9)c9sc(-c%10ccc(-c%11sc(-c%12ccc(-c%13cc%14c(-c%15ccc(CC)s%15)c%15sc(-c%16ccc(-c%17sc(-c%18cccs%18)c%18c%17C(=O)c%17c(CC)sc(CC)c%17C%18=O)s%16)cc%15c(-c%15ccc(CC)s%15)c%14s%13)s%12)c%12c%11C(=O)c%11c(CC)sc(CC)c%11C%12=O)s%10)cc9c(-c9ccc(CC)s9)c8s7)s6)c6c5C(=O)c5c(CC)sc(CC)c5C6=O)s4)sc3c(-c3ccc(CC)s3)c3ccsc23)s1
IT-OM-2,PBDB-T,10.1002/aenm.201700183,0.93,17.53,73,11.9,sm,fused,7,,IT-OM-2,CCc1ccc(C2(c3ccc(CC)cc3)c3cc4c(cc3-c3sc5cc(/C=C6\C(=O)c7ccc(OC)cc7C6=C(C#N)C#N)sc5c32)C(c2ccc(CC)cc2)(c2ccc(CC)cc2)c2c-4sc3cc(/C=C4\C(=O)c5ccc(OC)cc5C4=C(C#N)C#N)sc23)cc1,PBDB-T,CCc1ccc(-c2c3cc(-c4ccc(-c5sc(-c6ccc(-c7cc8c(-c9ccc(CC)s9)c9sc(-c%10ccc(-c%11sc(-c%12ccc(-c%13cc%14c(-c%15ccc(CC)s%15)c%15sc(-c%16ccc(-c%17sc(-c%18cccs%18)c%18c%17C(=O)c%17c(CC)sc(CC)c%17C%18=O)s%16)cc%15c(-c%15ccc(CC)s%15)c%14s%13)s%12)c%12c%11C(=O)c%11c(CC)sc(CC)c%11C%12=O)s%10)cc9c(-c9ccc(CC)s9)c8s7)s6)c6c5C(=O)c5c(CC)sc(CC)c5C6=O)s4)sc3c(-c3ccc(CC)s3)c3ccsc23)s1
IT-OM-3,PBDB-T,10.1002/aenm.201700183,0.97,16.38,68,10.8,sm,fused,7,,IT-OM-3,CCc1ccc(C2(c3ccc(CC)cc3)c3cc4c(cc3-c3sc5cc(/C=C6\C(=O)c7cc(OC)ccc7C6=C(C#N)C#N)sc5c32)C(c2ccc(CC)cc2)(c2ccc(CC)cc2)c2c-4sc3cc(/C=C4\C(=O)c5cc(OC)ccc5C4=C(C#N)C#N)sc23)cc1,PBDB-T,CCc1ccc(-c2c3cc(-c4ccc(-c5sc(-c6ccc(-c7cc8c(-c9ccc(CC)s9)c9sc(-c%10ccc(-c%11sc(-c%12ccc(-c%13cc%14c(-c%15ccc(CC)s%15)c%15sc(-c%16ccc(-c%17sc(-c%18cccs%18)c%18c%17C(=O)c%17c(CC)sc(CC)c%17C%18=O)s%16)cc%15c(-c%15ccc(CC)s%15)c%14s%13)s%12)c%12c%11C(=O)c%11c(CC)sc(CC)c%11C%12=O)s%10)cc9c(-c9ccc(CC)s9)c8s7)s6)c6c5C(=O)c5c(CC)sc(CC)c5C6=O)s4)sc3c(-c3ccc(CC)s3)c3ccsc23)s1
