Repository: hutchisonlab/GA-tandem-OSCs

# GA Pipeline to Design Materials for Tandem Organic Solar Cells

This repository contains the data files and analysis notebooks to support the paper "Designing Efficient Tandem Organic Solar Cells with Machine Learning and Genetic Algorithms."

The PCE prediction model, known as OPEP2, was trained on a dataset containing 1,001 unique donor/acceptor pairs. This dataset can be found here: `OPEP2/filtered_dataset.csv`
The unfiltered dataset containing 1,225 donor/accpetor pairs can be found here: `OPEP2/Experimental_data.csv` 


The OPEP2 ML model to predict PCE can be found here: `OPEP2/Prediction_models/ensemble_rf_ann_mfcounts_standardized_above10_fixed.pkl`

File: OPEP2/filtered_dataset.csv (part 7 of 15)
Reported Acceptor,Reported Donor ,DOI,Voc (V),Jsc (mA/cm^2),FF (%),PCE (%),acceptor type,acceptor class,core fused ring size,donor,acceptor ID with shortened chains,acc_SMILES,donor ID with shortened chains,don_SMILES
IT-OM-4,PBDB-T,10.1002/aenm.201700183,0.96,14.69,56,7.9,sm,fused,7,,IT-OM-4,CCc1ccc(C2(c3ccc(CC)cc3)c3cc4c(cc3-c3sc5cc(/C=C6\C(=O)c7c(OC)cccc7C6=C(C#N)C#N)sc5c32)C(c2ccc(CC)cc2)(c2ccc(CC)cc2)c2c-4sc3cc(/C=C4\C(=O)c5c(OC)cccc5C4=C(C#N)C#N)sc23)cc1,PBDB-T,CCc1ccc(-c2c3cc(-c4ccc(-c5sc(-c6ccc(-c7cc8c(-c9ccc(CC)s9)c9sc(-c%10ccc(-c%11sc(-c%12ccc(-c%13cc%14c(-c%15ccc(CC)s%15)c%15sc(-c%16ccc(-c%17sc(-c%18cccs%18)c%18c%17C(=O)c%17c(CC)sc(CC)c%17C%18=O)s%16)cc%15c(-c%15ccc(CC)s%15)c%14s%13)s%12)c%12c%11C(=O)c%11c(CC)sc(CC)c%11C%12=O)s%10)cc9c(-c9ccc(CC)s9)c8s7)s6)c6c5C(=O)c5c(CC)sc(CC)c5C6=O)s4)sc3c(-c3ccc(CC)s3)c3ccsc23)s1
MO-IDIC,PTQ10,10.1038/s41467-019-08508-3,0.969,16.92,68.1,11.16,sm,fused,5,,MO-IDIC,CCOc1c2c(c(OCC)c3c1C(CC)(CC)c1cc(/C=C4\C(=O)c5ccccc5C4=C(C#N)C#N)sc1-3)C(CC)(CC)c1cc(/C=C3\C(=O)c4ccccc4C3=C(C#N)C#N)sc1-2,PTQ10,CCOc1cnc2c(-c3ccc(-c4c(F)c(F)c(-c5ccc(-c6c(F)c(F)c(-c7cccs7)c7ncc(OCC)nc67)s5)c5ncc(OCC)nc45)s3)c(F)c(F)cc2n1
MO-IDIC-2F,PTQ10,10.1038/s41467-019-08508-3,0.906,19.87,74.8,13.46,sm,fused,5,,MO-IDIC-2F,CCOc1c2c(c(OCC)c3c1C(CC)(CC)c1cc(/C=C4\C(=O)c5ccc(F)cc5C4=C(C#N)C#N)sc1-3)C(CC)(CC)c1cc(/C=C3\C(=O)c4ccc(F)cc4C3=C(C#N)C#N)sc1-2,PTQ10,CCOc1cnc2c(-c3ccc(-c4c(F)c(F)c(-c5ccc(-c6c(F)c(F)c(-c7cccs7)c7ncc(OCC)nc67)s5)c5ncc(OCC)nc45)s3)c(F)c(F)cc2n1
BTP-2Cl-delta,PBDB-TF,10.1021/acsami.0c16389,0.89,24.3,71.1,15.4,sm,y,8,,H2,CCc1c(/C=C2\C(=O)c3ccc(Cl)cc3C2=C(C#N)C#N)sc2c1sc1c3c4nsnc4c4c5sc6c(CC)c(/C=C7\C(=O)c8ccc(Cl)cc8C7=C(C#N)C#N)sc6c5n(CC)c4c3n(CC)c21,PBDB-TF,CCc1sc(-c2c3cc(-c4ccc(-c5sc(-c6ccc(-c7cc8c(-c9cc(F)c(CC)s9)c9sc(-c%10ccc(-c%11sc(-c%12ccc(-c%13cc%14c(-c%15cc(F)c(CC)s%15)c%15sc(-c%16ccc(-c%17sc(-c%18cccs%18)c%18c%17C(=O)c%17c(CC)sc(CC)c%17C%18=O)s%16)cc%15c(-c%15cc(F)c(CC)s%15)c%14s%13)s%12)c%12c%11C(=O)c%11c(CC)sc(CC)c%11C%12=O)s%10)cc9c(-c9cc(F)c(CC)s9)c8s7)s6)c6c5C(=O)c5c(CC)sc(CC)c5C6=O)s4)sc3c(-c3cc(F)c(CC)s3)c3ccsc23)cc1F
TPD3,J52-Cl,10.1021/acs.jpcc.0c02111,0.97,12.69,62,7.58,sm,fused,5,,TPD3,CCc1ccc(C2(c3ccc(CC)cc3)c3cc4c(cc3-c3sc(-c5sc(/C=c6/sc(=C(C#N)C#N)n(CC)c6=O)c6c5C(=O)N(CC)C6=O)cc32)C(c2ccc(CC)cc2)(c2ccc(CC)cc2)c2cc(-c3sc(/C=c5/sc(=C(C#N)C#N)n(CC)c5=O)c5c3C(=O)N(CC)C5=O)sc2-4)cc1,J52-Cl,CCc1sc(-c2c3cc(-c4ccc(-c5c(F)c(F)c(-c6ccc(-c7cc8c(-c9cc(Cl)c(CC)s9)c9sc(-c%10ccc(-c%11c(F)c(F)c(-c%12ccc(-c%13cc%14c(-c%15cc(Cl)c(CC)s%15)c%15sc(-c%16ccc(-c%17c(F)c(F)c(-c%18cccs%18)c%18nn(CC)nc%17%18)s%16)cc%15c(-c%15cc(Cl)c(CC)s%15)c%14s%13)s%12)c%12nn(CC)nc%11%12)s%10)cc9c(-c9cc(Cl)c(CC)s9)c8s7)s6)c6nn(CC)nc56)s4)sc3c(-c3cc(Cl)c(CC)s3)c3ccsc23)cc1Cl
BT-BIC,PBDB-T,10.1021/jacs.1c00211,0.72,15.3,63.8,7,sm,y,8,,BT-BIC,CCc1c(/C=C2\C(=O)c3c(ccc4ccccc34)C2=C(C#N)C#N)sc2c1sc1c3c4nsnc4c4c5sc6c(CC)c(/C=C7\C(=O)c8c(ccc9ccccc89)C7=C(C#N)C#N)sc6c5n(CC)c4c3n(CC)c21,PBDB-T,CCc1ccc(-c2c3cc(-c4ccc(-c5sc(-c6ccc(-c7cc8c(-c9ccc(CC)s9)c9sc(-c%10ccc(-c%11sc(-c%12ccc(-c%13cc%14c(-c%15ccc(CC)s%15)c%15sc(-c%16ccc(-c%17sc(-c%18cccs%18)c%18c%17C(=O)c%17c(CC)sc(CC)c%17C%18=O)s%16)cc%15c(-c%15ccc(CC)s%15)c%14s%13)s%12)c%12c%11C(=O)c%11c(CC)sc(CC)c%11C%12=O)s%10)cc9c(-c9ccc(CC)s9)c8s7)s6)c6c5C(=O)c5c(CC)sc(CC)c5C6=O)s4)sc3c(-c3ccc(CC)s3)c3ccsc23)s1
BT-BO-L4F,PBDB-T,10.1021/jacs.1c00211,0.72,26.9,57.4,11.2,sm,y,8,,BT-BO-L4F,CCc1c(/C=C2\C(=O)c3cc4cc(F)c(F)cc4cc3C2=C(C#N)C#N)sc2c1sc1c3c4nsnc4c4c5sc6c(CC)c(/C=C7\C(=O)c8cc9cc(F)c(F)cc9cc8C7=C(C#N)C#N)sc6c5n(CC)c4c3n(CC)c21,PBDB-T,CCc1ccc(-c2c3cc(-c4ccc(-c5sc(-c6ccc(-c7cc8c(-c9ccc(CC)s9)c9sc(-c%10ccc(-c%11sc(-c%12ccc(-c%13cc%14c(-c%15ccc(CC)s%15)c%15sc(-c%16ccc(-c%17sc(-c%18cccs%18)c%18c%17C(=O)c%17c(CC)sc(CC)c%17C%18=O)s%16)cc%15c(-c%15ccc(CC)s%15)c%14s%13)s%12)c%12c%11C(=O)c%11c(CC)sc(CC)c%11C%12=O)s%10)cc9c(-c9ccc(CC)s9)c8s7)s6)c6c5C(=O)c5c(CC)sc(CC)c5C6=O)s4)sc3c(-c3ccc(CC)s3)c3ccsc23)s1
BT-LIC,PBDB-TF,10.1021/jacs.1c00211,0.85,23.5,52,10.4,sm,y,8,,BT-LIC,CCc1c(/C=C2\C(=O)c3cc4ccccc4cc3C2=C(C#N)C#N)sc2c1sc1c3c4nsnc4c4c5sc6c(CC)c(/C=C7\C(=O)c8cc9ccccc9cc8C7=C(C#N)C#N)sc6c5n(CC)c4c3n(CC)c21,PBDB-TF,CCc1sc(-c2c3cc(-c4ccc(-c5sc(-c6ccc(-c7cc8c(-c9cc(F)c(CC)s9)c9sc(-c%10ccc(-c%11sc(-c%12ccc(-c%13cc%14c(-c%15cc(F)c(CC)s%15)c%15sc(-c%16ccc(-c%17sc(-c%18cccs%18)c%18c%17C(=O)c%17c(CC)sc(CC)c%17C%18=O)s%16)cc%15c(-c%15cc(F)c(CC)s%15)c%14s%13)s%12)c%12c%11C(=O)c%11c(CC)sc(CC)c%11C%12=O)s%10)cc9c(-c9cc(F)c(CC)s9)c8s7)s6)c6c5C(=O)c5c(CC)sc(CC)c5C6=O)s4)sc3c(-c3cc(F)c(CC)s3)c3ccsc23)cc1F
BT-LIC,PBDB-T,10.1021/jacs.1c00211,0.86,24.3,63.2,13.2,sm,y,8,,BT-LIC,CCc1c(/C=C2\C(=O)c3cc4ccccc4cc3C2=C(C#N)C#N)sc2c1sc1c3c4nsnc4c4c5sc6c(CC)c(/C=C7\C(=O)c8cc9ccccc9cc8C7=C(C#N)C#N)sc6c5n(CC)c4c3n(CC)c21,PBDB-T,CCc1ccc(-c2c3cc(-c4ccc(-c5sc(-c6ccc(-c7cc8c(-c9ccc(CC)s9)c9sc(-c%10ccc(-c%11sc(-c%12ccc(-c%13cc%14c(-c%15ccc(CC)s%15)c%15sc(-c%16ccc(-c%17sc(-c%18cccs%18)c%18c%17C(=O)c%17c(CC)sc(CC)c%17C%18=O)s%16)cc%15c(-c%15ccc(CC)s%15)c%14s%13)s%12)c%12c%11C(=O)c%11c(CC)sc(CC)c%11C%12=O)s%10)cc9c(-c9ccc(CC)s9)c8s7)s6)c6c5C(=O)c5c(CC)sc(CC)c5C6=O)s4)sc3c(-c3ccc(CC)s3)c3ccsc23)s1
IDTT-OB,PBDB-T,10.1002/solr.202100806,0.92,16.29,71.62,10.76,sm,fused,7,,IDTT-OB,CCc1ccc(C2(CC)c3cc4c(cc3-c3sc5cc(/C=C6\C(=O)c7ccc(C)cc7C6=C(C#N)C#N)sc5c32)C(CC)(c2ccc(CC)cc2)c2c-4sc3cc(/C=C4\C(=O)c5ccc(C)cc5C4=C(C#N)C#N)sc23)cc1,PBDB-T,CCc1ccc(-c2c3cc(-c4ccc(-c5sc(-c6ccc(-c7cc8c(-c9ccc(CC)s9)c9sc(-c%10ccc(-c%11sc(-c%12ccc(-c%13cc%14c(-c%15ccc(CC)s%15)c%15sc(-c%16ccc(-c%17sc(-c%18cccs%18)c%18c%17C(=O)c%17c(CC)sc(CC)c%17C%18=O)s%16)cc%15c(-c%15ccc(CC)s%15)c%14s%13)s%12)c%12c%11C(=O)c%11c(CC)sc(CC)c%11C%12=O)s%10)cc9c(-c9ccc(CC)s9)c8s7)s6)c6c5C(=O)c5c(CC)sc(CC)c5C6=O)s4)sc3c(-c3ccc(CC)s3)c3ccsc23)s1
PIDIC2T,PBDB-T,10.1021/acsami.0c08442,0.8,9.07,41,2.97,polymer,polymer,,,PIDIC2T,CCC1(CC)c2cc3c(cc2-c2sc(/C=C4\C(=O)c5ccccc5C4=C(C#N)C#N)cc21)C(CC)(CC)c1cc(/C=C2\C(=O)c4ccc(-c5ccc(-c6ccc(-c7ccc8c(c7)C(=C(C#N)C#N)/C(=C/c7cc9c(s7)-c7cc%10c(cc7C9(CC)CC)-c7sc(/C=C9\C(=O)c%11ccc(-c%12ccc(-c%13cccs%13)s%12)cc%11C9=C(C#N)C#N)cc7C%10(CC)CC)C8=O)s6)s5)cc4C2=C(C#N)C#N)sc1-3,PBDB-T,CCc1ccc(-c2c3cc(-c4ccc(-c5sc(-c6ccc(-c7cc8c(-c9ccc(CC)s9)c9sc(-c%10ccc(-c%11sc(-c%12ccc(-c%13cc%14c(-c%15ccc(CC)s%15)c%15sc(-c%16ccc(-c%17sc(-c%18cccs%18)c%18c%17C(=O)c%17c(CC)sc(CC)c%17C%18=O)s%16)cc%15c(-c%15ccc(CC)s%15)c%14s%13)s%12)c%12c%11C(=O)c%11c(CC)sc(CC)c%11C%12=O)s%10)cc9c(-c9ccc(CC)s9)c8s7)s6)c6c5C(=O)c5c(CC)sc(CC)c5C6=O)s4)sc3c(-c3ccc(CC)s3)c3ccsc23)s1
PIDIC2T,PBDB-TF,10.1021/acsami.0c08442,0.9,10.47,52,4.89,polymer,polymer,,,PIDIC2T,CCC1(CC)c2cc3c(cc2-c2sc(/C=C4\C(=O)c5ccccc5C4=C(C#N)C#N)cc21)C(CC)(CC)c1cc(/C=C2\C(=O)c4ccc(-c5ccc(-c6ccc(-c7ccc8c(c7)C(=C(C#N)C#N)/C(=C/c7cc9c(s7)-c7cc%10c(cc7C9(CC)CC)-c7sc(/C=C9\C(=O)c%11ccc(-c%12ccc(-c%13cccs%13)s%12)cc%11C9=C(C#N)C#N)cc7C%10(CC)CC)C8=O)s6)s5)cc4C2=C(C#N)C#N)sc1-3,PBDB-TF,CCc1sc(-c2c3cc(-c4ccc(-c5sc(-c6ccc(-c7cc8c(-c9cc(F)c(CC)s9)c9sc(-c%10ccc(-c%11sc(-c%12ccc(-c%13cc%14c(-c%15cc(F)c(CC)s%15)c%15sc(-c%16ccc(-c%17sc(-c%18cccs%18)c%18c%17C(=O)c%17c(CC)sc(CC)c%17C%18=O)s%16)cc%15c(-c%15cc(F)c(CC)s%15)c%14s%13)s%12)c%12c%11C(=O)c%11c(CC)sc(CC)c%11C%12=O)s%10)cc9c(-c9cc(F)c(CC)s9)c8s7)s6)c6c5C(=O)c5c(CC)sc(CC)c5C6=O)s4)sc3c(-c3cc(F)c(CC)s3)c3ccsc23)cc1F
PIDIC2T2Cl,PBDB-T,10.1021/acsami.0c08442,0.82,10.75,60,5.34,polymer,polymer,,,PIDIC2T2Cl,CCC1(CC)c2cc3c(cc2-c2sc(/C=C4\C(=O)c5ccccc5C4=C(C#N)C#N)cc21)C(CC)(CC)c1cc(/C=C2\C(=O)c4ccc(-c5cc(Cl)c(-c6sc(-c7ccc8c(c7)C(=C(C#N)C#N)/C(=C/c7cc9c(s7)-c7cc%10c(cc7C9(CC)CC)-c7sc(/C=C9\C(=O)c%11ccc(-c%12cc(Cl)c(-c%13sccc%13Cl)s%12)cc%11C9=C(C#N)C#N)cc7C%10(CC)CC)C8=O)cc6Cl)s5)cc4C2=C(C#N)C#N)sc1-3,PBDB-T,CCc1ccc(-c2c3cc(-c4ccc(-c5sc(-c6ccc(-c7cc8c(-c9ccc(CC)s9)c9sc(-c%10ccc(-c%11sc(-c%12ccc(-c%13cc%14c(-c%15ccc(CC)s%15)c%15sc(-c%16ccc(-c%17sc(-c%18cccs%18)c%18c%17C(=O)c%17c(CC)sc(CC)c%17C%18=O)s%16)cc%15c(-c%15ccc(CC)s%15)c%14s%13)s%12)c%12c%11C(=O)c%11c(CC)sc(CC)c%11C%12=O)s%10)cc9c(-c9ccc(CC)s9)c8s7)s6)c6c5C(=O)c5c(CC)sc(CC)c5C6=O)s4)sc3c(-c3ccc(CC)s3)c3ccsc23)s1
PIDIC2T2Cl,PBDB-TF,10.1021/acsami.0c08442,0.9,12.66,62,7.11,polymer,polymer,,,PIDIC2T2Cl,CCC1(CC)c2cc3c(cc2-c2sc(/C=C4\C(=O)c5ccccc5C4=C(C#N)C#N)cc21)C(CC)(CC)c1cc(/C=C2\C(=O)c4ccc(-c5cc(Cl)c(-c6sc(-c7ccc8c(c7)C(=C(C#N)C#N)/C(=C/c7cc9c(s7)-c7cc%10c(cc7C9(CC)CC)-c7sc(/C=C9\C(=O)c%11ccc(-c%12cc(Cl)c(-c%13sccc%13Cl)s%12)cc%11C9=C(C#N)C#N)cc7C%10(CC)CC)C8=O)cc6Cl)s5)cc4C2=C(C#N)C#N)sc1-3,PBDB-TF,CCc1sc(-c2c3cc(-c4ccc(-c5sc(-c6ccc(-c7cc8c(-c9cc(F)c(CC)s9)c9sc(-c%10ccc(-c%11sc(-c%12ccc(-c%13cc%14c(-c%15cc(F)c(CC)s%15)c%15sc(-c%16ccc(-c%17sc(-c%18cccs%18)c%18c%17C(=O)c%17c(CC)sc(CC)c%17C%18=O)s%16)cc%15c(-c%15cc(F)c(CC)s%15)c%14s%13)s%12)c%12c%11C(=O)c%11c(CC)sc(CC)c%11C%12=O)s%10)cc9c(-c9cc(F)c(CC)s9)c8s7)s6)c6c5C(=O)c5c(CC)sc(CC)c5C6=O)s4)sc3c(-c3cc(F)c(CC)s3)c3ccsc23)cc1F
PIDIC2T2F,PBDB-TF,10.1021/acsami.0c08442,0.9,12.81,43,4.96,polymer,polymer,,,PIDIC2T2F,CCC1(CC)c2cc3c(cc2-c2sc(/C=C4\C(=O)c5ccccc5C4=C(C#N)C#N)cc21)C(CC)(CC)c1cc(/C=C2\C(=O)c4ccc(-c5cc(F)c(-c6sc(-c7ccc8c(c7)C(=C(C#N)C#N)/C(=C/c7cc9c(s7)-c7cc%10c(cc7C9(CC)CC)-c7sc(/C=C9\C(=O)c%11ccc(-c%12cc(F)c(-c%13sccc%13F)s%12)cc%11C9=C(C#N)C#N)cc7C%10(CC)CC)C8=O)cc6F)s5)cc4C2=C(C#N)C#N)sc1-3,PBDB-TF,CCc1sc(-c2c3cc(-c4ccc(-c5sc(-c6ccc(-c7cc8c(-c9cc(F)c(CC)s9)c9sc(-c%10ccc(-c%11sc(-c%12ccc(-c%13cc%14c(-c%15cc(F)c(CC)s%15)c%15sc(-c%16ccc(-c%17sc(-c%18cccs%18)c%18c%17C(=O)c%17c(CC)sc(CC)c%17C%18=O)s%16)cc%15c(-c%15cc(F)c(CC)s%15)c%14s%13)s%12)c%12c%11C(=O)c%11c(CC)sc(CC)c%11C%12=O)s%10)cc9c(-c9cc(F)c(CC)s9)c8s7)s6)c6c5C(=O)c5c(CC)sc(CC)c5C6=O)s4)sc3c(-c3cc(F)c(CC)s3)c3ccsc23)cc1F
PIDIC2T2F,PBDB-T,10.1021/acsami.0c08442,0.85,9,53,4.07,polymer,polymer,,,PIDIC2T2F,CCC1(CC)c2cc3c(cc2-c2sc(/C=C4\C(=O)c5ccccc5C4=C(C#N)C#N)cc21)C(CC)(CC)c1cc(/C=C2\C(=O)c4ccc(-c5cc(F)c(-c6sc(-c7ccc8c(c7)C(=C(C#N)C#N)/C(=C/c7cc9c(s7)-c7cc%10c(cc7C9(CC)CC)-c7sc(/C=C9\C(=O)c%11ccc(-c%12cc(F)c(-c%13sccc%13F)s%12)cc%11C9=C(C#N)C#N)cc7C%10(CC)CC)C8=O)cc6F)s5)cc4C2=C(C#N)C#N)sc1-3,PBDB-T,CCc1ccc(-c2c3cc(-c4ccc(-c5sc(-c6ccc(-c7cc8c(-c9ccc(CC)s9)c9sc(-c%10ccc(-c%11sc(-c%12ccc(-c%13cc%14c(-c%15ccc(CC)s%15)c%15sc(-c%16ccc(-c%17sc(-c%18cccs%18)c%18c%17C(=O)c%17c(CC)sc(CC)c%17C%18=O)s%16)cc%15c(-c%15ccc(CC)s%15)c%14s%13)s%12)c%12c%11C(=O)c%11c(CC)sc(CC)c%11C%12=O)s%10)cc9c(-c9ccc(CC)s9)c8s7)s6)c6c5C(=O)c5c(CC)sc(CC)c5C6=O)s4)sc3c(-c3ccc(CC)s3)c3ccsc23)s1
a-IT-2F,PBDB-T,10.1039/C8TA12530A,0.78,19.06,68.84,10.28,sm,fused,7,,a-IT-2F,CCc1ccc(C2(c3ccc(CC)cc3)c3cc4c(cc3-c3sc5cc(/C=C6\C(=O)c7ccccc7C6=C(C#N)C#N)sc5c32)C(c2ccc(CC)cc2)(c2ccc(CC)cc2)c2c-4sc3cc(/C=C4\C(=O)c5cc(F)c(F)cc5C4=C(C#N)C#N)sc23)cc1,PBDB-T,CCc1ccc(-c2c3cc(-c4ccc(-c5sc(-c6ccc(-c7cc8c(-c9ccc(CC)s9)c9sc(-c%10ccc(-c%11sc(-c%12ccc(-c%13cc%14c(-c%15ccc(CC)s%15)c%15sc(-c%16ccc(-c%17sc(-c%18cccs%18)c%18c%17C(=O)c%17c(CC)sc(CC)c%17C%18=O)s%16)cc%15c(-c%15ccc(CC)s%15)c%14s%13)s%12)c%12c%11C(=O)c%11c(CC)sc(CC)c%11C%12=O)s%10)cc9c(-c9ccc(CC)s9)c8s7)s6)c6c5C(=O)c5c(CC)sc(CC)c5C6=O)s4)sc3c(-c3ccc(CC)s3)c3ccsc23)s1
a-IT-2OM,PBDB-T,10.1039/C8TA12530A,0.93,18.11,71.52,12.07,sm,fused,7,,a-IT-2OM,CCc1ccc(C2(c3ccc(CC)cc3)c3cc4c(cc3-c3sc5cc(/C=C6\C(=O)c7ccccc7C6=C(C#N)C#N)sc5c32)C(c2ccc(CC)cc2)(c2ccc(CC)cc2)c2c-4sc3cc(/C=C4\C(=O)c5cc(OC)c(OC)cc5C4=C(C#N)C#N)sc23)cc1,PBDB-T,CCc1ccc(-c2c3cc(-c4ccc(-c5sc(-c6ccc(-c7cc8c(-c9ccc(CC)s9)c9sc(-c%10ccc(-c%11sc(-c%12ccc(-c%13cc%14c(-c%15ccc(CC)s%15)c%15sc(-c%16ccc(-c%17sc(-c%18cccs%18)c%18c%17C(=O)c%17c(CC)sc(CC)c%17C%18=O)s%16)cc%15c(-c%15ccc(CC)s%15)c%14s%13)s%12)c%12c%11C(=O)c%11c(CC)sc(CC)c%11C%12=O)s%10)cc9c(-c9ccc(CC)s9)c8s7)s6)c6c5C(=O)c5c(CC)sc(CC)c5C6=O)s4)sc3c(-c3ccc(CC)s3)c3ccsc23)s1
BTP-S7,PBDB-TF,10.1038/s41467-021-24937-5,0.861,25.92,75.09,16.76,sm,y,8,,BT-BO-L4F,CCc1c(/C=C2\C(=O)c3cc4cc(F)c(F)cc4cc3C2=C(C#N)C#N)sc2c1sc1c3c4nsnc4c4c5sc6c(CC)c(/C=C7\C(=O)c8cc9cc(F)c(F)cc9cc8C7=C(C#N)C#N)sc6c5n(CC)c4c3n(CC)c21,PBDB-TF,CCc1sc(-c2c3cc(-c4ccc(-c5sc(-c6ccc(-c7cc8c(-c9cc(F)c(CC)s9)c9sc(-c%10ccc(-c%11sc(-c%12ccc(-c%13cc%14c(-c%15cc(F)c(CC)s%15)c%15sc(-c%16ccc(-c%17sc(-c%18cccs%18)c%18c%17C(=O)c%17c(CC)sc(CC)c%17C%18=O)s%16)cc%15c(-c%15cc(F)c(CC)s%15)c%14s%13)s%12)c%12c%11C(=O)c%11c(CC)sc(CC)c%11C%12=O)s%10)cc9c(-c9cc(F)c(CC)s9)c8s7)s6)c6c5C(=O)c5c(CC)sc(CC)c5C6=O)s4)sc3c(-c3cc(F)c(CC)s3)c3ccsc23)cc1F
BTP-S9,PBDB-TF,10.1038/s41467-021-24937-5,0.846,26.47,78.44,17.56,sm,y,8,,BTP-S9,CCc1c(/C=C2\C(=O)c3cc(Cl)c(Cl)cc3C2=C(C#N)C#N)sc2c1sc1c3c4nsnc4c4c5sc6c(CC)c(/C=C7\C(=O)c8cc9cc(F)c(F)cc9cc8C7=C(C#N)C#N)sc6c5n(CC)c4c3n(CC)c21,PBDB-TF,CCc1sc(-c2c3cc(-c4ccc(-c5sc(-c6ccc(-c7cc8c(-c9cc(F)c(CC)s9)c9sc(-c%10ccc(-c%11sc(-c%12ccc(-c%13cc%14c(-c%15cc(F)c(CC)s%15)c%15sc(-c%16ccc(-c%17sc(-c%18cccs%18)c%18c%17C(=O)c%17c(CC)sc(CC)c%17C%18=O)s%16)cc%15c(-c%15cc(F)c(CC)s%15)c%14s%13)s%12)c%12c%11C(=O)c%11c(CC)sc(CC)c%11C%12=O)s%10)cc9c(-c9cc(F)c(CC)s9)c8s7)s6)c6c5C(=O)c5c(CC)sc(CC)c5C6=O)s4)sc3c(-c3cc(F)c(CC)s3)c3ccsc23)cc1F
IDBDT-O,PBDB-T,10.1016/j.synthmet.2021.116922,0.89,5.21,39.3,1.83,sm,fused,10,,IDBDT-O,CCOc1c2cc(/C=C3\C(=O)c4ccccc4C3=C(C#N)C#N)sc2c(OCC)c2c3c(sc12)-c1cc2c(cc1C3(c1ccc(CC)cc1)c1ccc(CC)cc1)-c1sc3c(OCC)c4cc(/C=C5\C(=O)c6ccccc6C5=C(C#N)C#N)sc4c(OCC)c3c1C2(c1ccc(CC)cc1)c1ccc(CC)cc1,PBDB-T,CCc1ccc(-c2c3cc(-c4ccc(-c5sc(-c6ccc(-c7cc8c(-c9ccc(CC)s9)c9sc(-c%10ccc(-c%11sc(-c%12ccc(-c%13cc%14c(-c%15ccc(CC)s%15)c%15sc(-c%16ccc(-c%17sc(-c%18cccs%18)c%18c%17C(=O)c%17c(CC)sc(CC)c%17C%18=O)s%16)cc%15c(-c%15ccc(CC)s%15)c%14s%13)s%12)c%12c%11C(=O)c%11c(CC)sc(CC)c%11C%12=O)s%10)cc9c(-c9ccc(CC)s9)c8s7)s6)c6c5C(=O)c5c(CC)sc(CC)c5C6=O)s4)sc3c(-c3ccc(CC)s3)c3ccsc23)s1
IDBDT-T,PBDB-T,10.1016/j.synthmet.2021.116922,0.96,15.2,48.6,7.14,sm,fused,10,,IDBDT-T,CCc1ccc(C2(c3ccc(CC)cc3)c3cc4c(cc3-c3sc5c(-c6ccc(CC)s6)c6cc(/C=C7\C(=O)c8ccccc8C7=C(C#N)C#N)sc6c(-c6ccc(CC)s6)c5c32)C(c2ccc(CC)cc2)(c2ccc(CC)cc2)c2c-4sc3c(-c4ccc(CC)s4)c4cc(/C=C5\C(=O)c6ccccc6C5=C(C#N)C#N)sc4c(-c4ccc(CC)s4)c23)cc1,PBDB-T,CCc1ccc(-c2c3cc(-c4ccc(-c5sc(-c6ccc(-c7cc8c(-c9ccc(CC)s9)c9sc(-c%10ccc(-c%11sc(-c%12ccc(-c%13cc%14c(-c%15ccc(CC)s%15)c%15sc(-c%16ccc(-c%17sc(-c%18cccs%18)c%18c%17C(=O)c%17c(CC)sc(CC)c%17C%18=O)s%16)cc%15c(-c%15ccc(CC)s%15)c%14s%13)s%12)c%12c%11C(=O)c%11c(CC)sc(CC)c%11C%12=O)s%10)cc9c(-c9ccc(CC)s9)c8s7)s6)c6c5C(=O)c5c(CC)sc(CC)c5C6=O)s4)sc3c(-c3ccc(CC)s3)c3ccsc23)s1
IDT2Se,PBDB-T,10.1039/C8TA00783G,0.89,17.49,60.8,9.36,sm,fused,5,,IDT2Se,CCc1ccc(C2(c3ccc(CC)cc3)c3cc4c(cc3-c3sc(-c5ccc(/C=C6\C(=O)c7ccccc7C6=C(C#N)C#N)[se]5)cc32)C(c2ccc(CC)cc2)(c2ccc(CC)cc2)c2cc(-c3ccc(/C=C5\C(=O)c6ccccc6C5=C(C#N)C#N)[se]3)sc2-4)cc1,PBDB-T,CCc1ccc(-c2c3cc(-c4ccc(-c5sc(-c6ccc(-c7cc8c(-c9ccc(CC)s9)c9sc(-c%10ccc(-c%11sc(-c%12ccc(-c%13cc%14c(-c%15ccc(CC)s%15)c%15sc(-c%16ccc(-c%17sc(-c%18cccs%18)c%18c%17C(=O)c%17c(CC)sc(CC)c%17C%18=O)s%16)cc%15c(-c%15ccc(CC)s%15)c%14s%13)s%12)c%12c%11C(=O)c%11c(CC)sc(CC)c%11C%12=O)s%10)cc9c(-c9ccc(CC)s9)c8s7)s6)c6c5C(=O)c5c(CC)sc(CC)c5C6=O)s4)sc3c(-c3ccc(CC)s3)c3ccsc23)s1
IDT2Se-4F,PBDB-T,10.1039/C8TA00783G,0.79,21.49,65.9,11.19,sm,fused,5,,IDT2Se-4F,CCc1ccc(C2(c3ccc(CC)cc3)c3cc4c(cc3-c3sc(-c5ccc(/C=C6\C(=O)c7cc(F)c(F)cc7C6=C(C#N)C#N)[se]5)cc32)C(c2ccc(CC)cc2)(c2ccc(CC)cc2)c2cc(-c3ccc(/C=C5\C(=O)c6cc(F)c(F)cc6C5=C(C#N)C#N)[se]3)sc2-4)cc1,PBDB-T,CCc1ccc(-c2c3cc(-c4ccc(-c5sc(-c6ccc(-c7cc8c(-c9ccc(CC)s9)c9sc(-c%10ccc(-c%11sc(-c%12ccc(-c%13cc%14c(-c%15ccc(CC)s%15)c%15sc(-c%16ccc(-c%17sc(-c%18cccs%18)c%18c%17C(=O)c%17c(CC)sc(CC)c%17C%18=O)s%16)cc%15c(-c%15ccc(CC)s%15)c%14s%13)s%12)c%12c%11C(=O)c%11c(CC)sc(CC)c%11C%12=O)s%10)cc9c(-c9ccc(CC)s9)c8s7)s6)c6c5C(=O)c5c(CC)sc(CC)c5C6=O)s4)sc3c(-c3ccc(CC)s3)c3ccsc23)s1
IDIC,PDCBT-Cl,10.1016/j.joule.2020.04.014,0.95,15.2,65.8,9.44,sm,fused,5,,IDIC,CCC1(CC)c2cc3c(cc2-c2sc(/C=C4\C(=O)c5ccccc5C4=C(C#N)C#N)cc21)C(CC)(CC)c1cc(/C=C2\C(=O)c4ccccc4C2=C(C#N)C#N)sc1-3,PDCBT-Cl,COC(=O)c1csc(-c2cc(C(=O)OC)c(-c3cc(Cl)c(-c4ccc(-c5sc(-c6cc(C(=O)OC)c(-c7cc(Cl)c(-c8ccc(-c9sc(-c%10cc(C(=O)OC)c(-c%11cc(Cl)c(-c%12cccs%12)s%11)s%10)cc9C(=O)OC)s8)s7)s6)cc5C(=O)OC)s4)s3)s2)c1
IT-4F,PDCBT-Cl,10.1016/j.joule.2020.04.014,0.89,17.2,60,9.05,sm,fused,7,,IT-4F,CCc1ccc(C2(c3ccc(CC)cc3)c3cc4c(cc3-c3sc5cc(/C=C6\C(=O)c7cc(F)c(F)cc7C6=C(C#N)C#N)sc5c32)C(c2ccc(CC)cc2)(c2ccc(CC)cc2)c2c-4sc3cc(/C=C4\C(=O)c5cc(F)c(F)cc5C4=C(C#N)C#N)sc23)cc1,PDCBT-Cl,COC(=O)c1csc(-c2cc(C(=O)OC)c(-c3cc(Cl)c(-c4ccc(-c5sc(-c6cc(C(=O)OC)c(-c7cc(Cl)c(-c8ccc(-c9sc(-c%10cc(C(=O)OC)c(-c%11cc(Cl)c(-c%12cccs%12)s%11)s%10)cc9C(=O)OC)s8)s7)s6)cc5C(=O)OC)s4)s3)s2)c1
ITIC,PDCBT-Cl,10.1016/j.joule.2020.04.014,1.02,10.8,65.9,7.25,sm,fused,7,,ITIC,CCc1ccc(C2(c3ccc(CC)cc3)c3cc4c(cc3-c3sc5cc(/C=C6\C(=O)c7ccccc7C6=C(C#N)C#N)sc5c32)C(c2ccc(CC)cc2)(c2ccc(CC)cc2)c2c-4sc3cc(/C=C4\C(=O)c5ccccc5C4=C(C#N)C#N)sc23)cc1,PDCBT-Cl,COC(=O)c1csc(-c2cc(C(=O)OC)c(-c3cc(Cl)c(-c4ccc(-c5sc(-c6cc(C(=O)OC)c(-c7cc(Cl)c(-c8ccc(-c9sc(-c%10cc(C(=O)OC)c(-c%11cc(Cl)c(-c%12cccs%12)s%11)s%10)cc9C(=O)OC)s8)s7)s6)cc5C(=O)OC)s4)s3)s2)c1
Y6,PDCBT-Cl,10.1016/j.joule.2020.04.014,0.88,2.2,27.1,0.48,sm,y,8,,Y6,CCc1c(/C=C2\C(=O)c3cc(F)c(F)cc3C2=C(C#N)C#N)sc2c1sc1c3c4nsnc4c4c5sc6cc(/C=C7\C(=O)c8cc(F)c(F)cc8C7=C(C#N)C#N)sc6c5n(CC)c4c3n(CC)c21,PDCBT-Cl,COC(=O)c1csc(-c2cc(C(=O)OC)c(-c3cc(Cl)c(-c4ccc(-c5sc(-c6cc(C(=O)OC)c(-c7cc(Cl)c(-c8ccc(-c9sc(-c%10cc(C(=O)OC)c(-c%11cc(Cl)c(-c%12cccs%12)s%11)s%10)cc9C(=O)OC)s8)s7)s6)cc5C(=O)OC)s4)s3)s2)c1
DTC-F-C,PTB7-Th,10.1016/j.orgel.2020.106026,0.74,8.94,40.8,2.7,sm,unfused,3,,DTC-F-C,CCn1c2cc(-c3ccc(/C=C4\C(=O)c5cscc5C4=C(C#N)C#N)o3)ccc2c2ccc(-c3ccc(/C=C4\C(=O)c5cscc5C4=C(C#N)C#N)o3)cc21,PTB7-Th,CCOC(=O)c1sc2c(-c3cc4c(-c5ccc(CC)s5)c5sc(-c6sc(-c7cc8c(-c9ccc(CC)s9)c9sc(-c%10sc(-c%11cc%12c(-c%13ccc(CC)s%13)c%13sccc%13c(-c%13ccc(CC)s%13)c%12s%11)c%11sc(C(=O)OCC)c(F)c%10%11)cc9c(-c9ccc(CC)s9)c8s7)c7sc(C(=O)OCC)c(F)c67)cc5c(-c5ccc(CC)s5)c4s3)scc2c1F
DTC-F-F,PTB7-Th,10.1016/j.orgel.2020.106026,0.84,16.01,56,7.53,sm,unfused,3,,DTC-F-F,CCC1(CC)c2cc(-c3ccc(/C=C4\C(=O)c5cscc5C4=C(C#N)C#N)o3)ccc2-c2ccc(-c3ccc(/C=C4\C(=O)c5cscc5C4=C(C#N)C#N)o3)cc21,PTB7-Th,CCOC(=O)c1sc2c(-c3cc4c(-c5ccc(CC)s5)c5sc(-c6sc(-c7cc8c(-c9ccc(CC)s9)c9sc(-c%10sc(-c%11cc%12c(-c%13ccc(CC)s%13)c%13sccc%13c(-c%13ccc(CC)s%13)c%12s%11)c%11sc(C(=O)OCC)c(F)c%10%11)cc9c(-c9ccc(CC)s9)c8s7)c7sc(C(=O)OCC)c(F)c67)cc5c(-c5ccc(CC)s5)c4s3)scc2c1F
DTC-T-C,PTB7-Th,10.1016/j.orgel.2020.106026,0.69,2.88,35.8,0.71,sm,unfused,3,,DTC-T-C,CCn1c2cc(-c3ccc(/C=C4\C(=O)c5cscc5C4=C(C#N)C#N)s3)ccc2c2ccc(-c3ccc(/C=C4\C(=O)c5cscc5C4=C(C#N)C#N)s3)cc21,PTB7-Th,CCOC(=O)c1sc2c(-c3cc4c(-c5ccc(CC)s5)c5sc(-c6sc(-c7cc8c(-c9ccc(CC)s9)c9sc(-c%10sc(-c%11cc%12c(-c%13ccc(CC)s%13)c%13sccc%13c(-c%13ccc(CC)s%13)c%12s%11)c%11sc(C(=O)OCC)c(F)c%10%11)cc9c(-c9ccc(CC)s9)c8s7)c7sc(C(=O)OCC)c(F)c67)cc5c(-c5ccc(CC)s5)c4s3)scc2c1F
DTC-T-F,PTB7-Th,10.1016/j.orgel.2020.106026,0.78,17.46,64.6,8.8,sm,unfused,3,,DTC-T-F,CCC1(CC)c2cc(-c3ccc(/C=C4\C(=O)c5cscc5C4=C(C#N)C#N)s3)ccc2-c2ccc(-c3ccc(/C=C4\C(=O)c5cscc5C4=C(C#N)C#N)s3)cc21,PTB7-Th,CCOC(=O)c1sc2c(-c3cc4c(-c5ccc(CC)s5)c5sc(-c6sc(-c7cc8c(-c9ccc(CC)s9)c9sc(-c%10sc(-c%11cc%12c(-c%13ccc(CC)s%13)c%13sccc%13c(-c%13ccc(CC)s%13)c%12s%11)c%11sc(C(=O)OCC)c(F)c%10%11)cc9c(-c9ccc(CC)s9)c8s7)c7sc(C(=O)OCC)c(F)c67)cc5c(-c5ccc(CC)s5)c4s3)scc2c1F
IT-4F,J91,10.1002/adfm.201808828,0.779,18.62,55.4,8.04,sm,fused,7,,IT-4F,CCc1ccc(C2(c3ccc(CC)cc3)c3cc4c(cc3-c3sc5cc(/C=C6\C(=O)c7cc(F)c(F)cc7C6=C(C#N)C#N)sc5c32)C(c2ccc(CC)cc2)(c2ccc(CC)cc2)c2c-4sc3cc(/C=C4\C(=O)c5cc(F)c(F)cc5C4=C(C#N)C#N)sc23)cc1,J91,CCc1sc(-c2c3cc(-c4ccc(-c5c(F)c(F)c(-c6ccc(-c7cc8c(-c9sc(CC)c(F)c9F)c9sc(-c%10ccc(-c%11c(F)c(F)c(-c%12ccc(-c%13cc%14c(-c%15sc(CC)c(F)c%15F)c%15sc(-c%16ccc(-c%17c(F)c(F)c(-c%18cccs%18)c%18nn(CC)nc%17%18)s%16)cc%15c(-c%15sc(CC)c(F)c%15F)c%14s%13)s%12)c%12nn(CC)nc%11%12)s%10)cc9c(-c9sc(CC)c(F)c9F)c8s7)s6)c6nn(CC)nc56)s4)sc3c(-c3sc(CC)c(F)c3F)c3ccsc23)c(F)c1F
IT-4F,L810,10.1002/adfm.201808828,0.79,20.76,73.5,12.1,sm,fused,7,,IT-4F,CCc1ccc(C2(c3ccc(CC)cc3)c3cc4c(cc3-c3sc5cc(/C=C6\C(=O)c7cc(F)c(F)cc7C6=C(C#N)C#N)sc5c32)C(c2ccc(CC)cc2)(c2ccc(CC)cc2)c2c-4sc3cc(/C=C4\C(=O)c5cc(F)c(F)cc5C4=C(C#N)C#N)sc23)cc1,J52-Cl,CCc1sc(-c2c3cc(-c4ccc(-c5c(F)c(F)c(-c6ccc(-c7cc8c(-c9cc(Cl)c(CC)s9)c9sc(-c%10ccc(-c%11c(F)c(F)c(-c%12ccc(-c%13cc%14c(-c%15cc(Cl)c(CC)s%15)c%15sc(-c%16ccc(-c%17c(F)c(F)c(-c%18cccs%18)c%18nn(CC)nc%17%18)s%16)cc%15c(-c%15cc(Cl)c(CC)s%15)c%14s%13)s%12)c%12nn(CC)nc%11%12)s%10)cc9c(-c9cc(Cl)c(CC)s9)c8s7)s6)c6nn(CC)nc56)s4)sc3c(-c3cc(Cl)c(CC)s3)c3ccsc23)cc1Cl
CH1007,PBDB-TF,10.1021/jacs.0c07083,0.822,27.48,75.61,17.08,sm,y,8,,CH1007,CCc1c(/C=C2\C(=O)c3cc(F)c(F)cc3C2=C(C#N)C#N)[se]c2c1sc1c3c4nsnc4c4c5sc6c(CC)c(/C=C7\C(=O)c8cc(F)c(F)cc8C7=C(C#N)C#N)[se]c6c5n(CC)c4c3n(CC)c12,PBDB-TF,CCc1sc(-c2c3cc(-c4ccc(-c5sc(-c6ccc(-c7cc8c(-c9cc(F)c(CC)s9)c9sc(-c%10ccc(-c%11sc(-c%12ccc(-c%13cc%14c(-c%15cc(F)c(CC)s%15)c%15sc(-c%16ccc(-c%17sc(-c%18cccs%18)c%18c%17C(=O)c%17c(CC)sc(CC)c%17C%18=O)s%16)cc%15c(-c%15cc(F)c(CC)s%15)c%14s%13)s%12)c%12c%11C(=O)c%11c(CC)sc(CC)c%11C%12=O)s%10)cc9c(-c9cc(F)c(CC)s9)c8s7)s6)c6c5C(=O)c5c(CC)sc(CC)c5C6=O)s4)sc3c(-c3cc(F)c(CC)s3)c3ccsc23)cc1F
DBS-2DPP,P3HT,10.1002/aenm.201200911,0.97,4.91,43,2.05,sm,unfused,3,,DBS-2DPP,CCN1C(=O)C2=C(c3ccc(-c4ccc5c(c4)[Si](CC)(CC)c4cc(-c6ccc(C7=C8C(=O)N(CC)C(c9cccs9)=C8C(=O)N7CC)s6)ccc4-5)s3)N(CC)C(=O)C2=C1c1cccs1,P3HT,CCc1cc(C)sc1-c1sc(-c2cc(CC)c(-c3sc(-c4cc(CC)c(-c5sc(C)cc5CC)s4)cc3CC)s2)cc1CC
IDT-2PDI,P3HT,10.1002/aenm.201400420,0.7,5.58,67,2.61,sm,PDI,7,,IDT-2PDI,CCOc1cc2c3c(ccc4c5c(-c6cc7c(s6)-c6cc8c(cc6C7(c6ccc(CC)cc6)c6ccc(CC)cc6)-c6sc(-c7cc9c%10c(ccc%11c%12c(OCC)cc%13c%14c(ccc(c7c%10%11)c%14%12)C(=O)N(CC)C%13=O)C(=O)N(CC)C9=O)cc6C8(c6ccc(CC)cc6)c6ccc(CC)cc6)cc6c7c(ccc(c1c34)c75)C(=O)N(CC)C6=O)C(=O)N(CC)C2=O,P3HT,CCc1cc(C)sc1-c1sc(-c2cc(CC)c(-c3sc(-c4cc(CC)c(-c5sc(C)cc5CC)s4)cc3CC)s2)cc1CC
IDIC,FTAZ,10.1002/adma.201706363,0.84,20.8,71.8,12.5,sm,fused,5,,IDIC,CCC1(CC)c2cc3c(cc2-c2sc(/C=C4\C(=O)c5ccccc5C4=C(C#N)C#N)cc21)C(CC)(CC)c1cc(/C=C2\C(=O)c4ccccc4C2=C(C#N)C#N)sc1-3,FTAZ,CCc1c2cc(-c3ccc(-c4c(F)c(F)c(-c5ccc(-c6cc7c(CC)c8sc(-c9ccc(-c%10c(F)c(F)c(-c%11ccc(-c%12cc%13c(CC)c%14sc(-c%15ccc(-c%16c(F)c(F)c(-c%17cccs%17)c%17nn(CC)nc%16%17)s%15)cc%14c(CC)c%13s%12)s%11)c%11nn(CC)nc%10%11)s9)cc8c(CC)c7s6)s5)c5nn(CC)nc45)s3)sc2c(CC)c2ccsc12
IEIC,BDT-2DPP,10.1039/C5TA10424F,0.9,8.24,54,4,sm,fused,5,sm,IEIC,CCc1ccc(C2(c3ccc(CC)cc3)c3cc4c(cc3-c3sc(-c5sc(/C=C6\C(=O)c7ccccc7C6=C(C#N)C#N)cc5CC)cc32)C(c2ccc(CC)cc2)(c2ccc(CC)cc2)c2cc(-c3sc(/C=C5\C(=O)c6ccccc6C5=C(C#N)C#N)cc3CC)sc2-4)cc1,BDT-2DPP,CCc1ccc(-c2c3cc(-c4ccc(C5=C6C(=O)N(CC)C(c7cccs7)=C6C(=O)N5CC)s4)sc3c(-c3ccc(CC)s3)c3cc(-c4ccc(C5=C6C(=O)N(CC)C(c7cccs7)=C6C(=O)N5CC)s4)sc23)s1
IEIC,BDTS-2DPP,10.1039/C5TA10424F,0.94,10.87,59,6.03,sm,fused,5,sm,IEIC,CCc1ccc(C2(c3ccc(CC)cc3)c3cc4c(cc3-c3sc(-c5sc(/C=C6\C(=O)c7ccccc7C6=C(C#N)C#N)cc5CC)cc32)C(c2ccc(CC)cc2)(c2ccc(CC)cc2)c2cc(-c3sc(/C=C5\C(=O)c6ccccc6C5=C(C#N)C#N)cc3CC)sc2-4)cc1,BDTS-2DPP,CCSc1ccc(-c2c3cc(-c4ccc(C5=C6C(=O)N(CC)C(c7cccs7)=C6C(=O)N5CC)s4)sc3c(-c3ccc(SCC)s3)c3cc(-c4ccc(C5=C6C(=O)N(CC)C(c7cccs7)=C6C(=O)N5CC)s4)sc23)s1
m-ITIC-OR-4Cl,BO2FC8,10.1039/C8TA11059J,0.83,20.2,63.3,11,sm,fused,7,,m-ITIC-OR-4Cl,CCOc1cccc(C2(c3cccc(OCC)c3)c3cc4c(cc3-c3sc5cc(/C=C6\C(=O)c7cc(Cl)c(Cl)cc7C6=C(C#N)C#N)sc5c32)C(c2cccc(OCC)c2)(c2cccc(OCC)c2)c2c-4sc3cc(/C=C4\C(=O)c5cc(Cl)c(Cl)cc5C4=C(C#N)C#N)sc23)c1,BO2FC8,CCOc1c(OCC)c(-c2ccc(-c3cc4c(-c5cc(F)c(CC)s5)c5sc(-c6ccc(-c7c(OCC)c(OCC)c(-c8ccc(-c9cc%10c(-c%11cc(F)c(CC)s%11)c%11sc(-c%12ccc(-c%13c(OCC)c(OCC)c(-c%14ccc(-c%15cc%16c(-c%17cc(F)c(CC)s%17)c%17sccc%17c(-c%17cc(F)c(CC)s%17)c%16s%15)s%14)c%14nonc%13%14)s%12)cc%11c(-c%11cc(F)c(CC)s%11)c%10s9)s8)c8nonc78)s6)cc5c(-c5cc(F)c(CC)s5)c4s3)s2)c2nonc2c1-c1cccs1
IC-C6IDT-IC,PBDB-T,10.1021/jacs.6b00853,0.89,15.05,65,8.71,sm,fused,5,,IC-C6IDT-IC,CCc1ccc(C2(c3ccc(CC)cc3)c3cc4c(cc3-c3sc(/C=C5\C(=O)c6ccccc6C5=C(C#N)C#N)cc32)C(c2ccc(CC)cc2)(c2ccc(CC)cc2)c2cc(/C=C3\C(=O)c5ccccc5C3=C(C#N)C#N)sc2-4)cc1,PBDB-T,CCc1ccc(-c2c3cc(-c4ccc(-c5sc(-c6ccc(-c7cc8c(-c9ccc(CC)s9)c9sc(-c%10ccc(-c%11sc(-c%12ccc(-c%13cc%14c(-c%15ccc(CC)s%15)c%15sc(-c%16ccc(-c%17sc(-c%18cccs%18)c%18c%17C(=O)c%17c(CC)sc(CC)c%17C%18=O)s%16)cc%15c(-c%15ccc(CC)s%15)c%14s%13)s%12)c%12c%11C(=O)c%11c(CC)sc(CC)c%11C%12=O)s%10)cc9c(-c9ccc(CC)s9)c8s7)s6)c6c5C(=O)c5c(CC)sc(CC)c5C6=O)s4)sc3c(-c3ccc(CC)s3)c3ccsc23)s1
IEIC,PTB7-Th,10.1039/C4EE03424D,0.97,13.55,48,6.31,sm,fused,5,,IEIC,CCc1ccc(C2(c3ccc(CC)cc3)c3cc4c(cc3-c3sc(-c5sc(/C=C6\C(=O)c7ccccc7C6=C(C#N)C#N)cc5CC)cc32)C(c2ccc(CC)cc2)(c2ccc(CC)cc2)c2cc(-c3sc(/C=C5\C(=O)c6ccccc6C5=C(C#N)C#N)cc3CC)sc2-4)cc1,PTB7-Th,CCOC(=O)c1sc2c(-c3cc4c(-c5ccc(CC)s5)c5sc(-c6sc(-c7cc8c(-c9ccc(CC)s9)c9sc(-c%10sc(-c%11cc%12c(-c%13ccc(CC)s%13)c%13sccc%13c(-c%13ccc(CC)s%13)c%12s%11)c%11sc(C(=O)OCC)c(F)c%10%11)cc9c(-c9ccc(CC)s9)c8s7)c7sc(C(=O)OCC)c(F)c67)cc5c(-c5ccc(CC)s5)c4s3)scc2c1F
ITIC-Th,PDBT-T1,10.1021/jacs.6b02004,0.88,16.24,67,9.6,sm,fused,7,,ITIC-Th,CCc1ccc(C2(c3ccc(CC)s3)c3cc4c(cc3-c3sc5cc(/C=C6\C(=O)c7ccccc7C6=C(C#N)C#N)sc5c32)C(c2ccc(CC)s2)(c2ccc(CC)s2)c2c-4sc3cc(/C=C4\C(=O)c5ccccc5C4=C(C#N)C#N)sc23)s1,PDBT-T1,CCc1ccc(-c2c3sc4cc(-c5ccc(-c6sc(-c7ccc(-c8cc9sc%10c(-c%11ccc(CC)s%11)c%11c(sc%12cc(-c%13ccc(-c%14sc(-c%15ccc(-c%16cc%17sc%18c(-c%19ccc(CC)s%19)c%19c(sc%20cc(-c%21ccc(-c%22sc(-c%23cccs%23)c%23c%22C(=O)c%22c(CC)sc(CC)c%22C%23=O)s%21)sc%20%19)c(-c%19ccc(CC)s%19)c%18c%17s%16)s%15)c%15c%14C(=O)c%14c(CC)sc(CC)c%14C%15=O)s%13)sc%12%11)c(-c%11ccc(CC)s%11)c%10c9s8)s7)c7c6C(=O)c6c(CC)sc(CC)c6C7=O)s5)sc4c3c(-c3ccc(CC)s3)c3sc4ccsc4c23)s1
ITIC-Th,PTB7-Th,10.1021/jacs.6b02004,0.8,15.93,68,8.7,sm,fused,7,,ITIC-Th,CCc1ccc(C2(c3ccc(CC)s3)c3cc4c(cc3-c3sc5cc(/C=C6\C(=O)c7ccccc7C6=C(C#N)C#N)sc5c32)C(c2ccc(CC)s2)(c2ccc(CC)s2)c2c-4sc3cc(/C=C4\C(=O)c5ccccc5C4=C(C#N)C#N)sc23)s1,PTB7-Th,CCOC(=O)c1sc2c(-c3cc4c(-c5ccc(CC)s5)c5sc(-c6sc(-c7cc8c(-c9ccc(CC)s9)c9sc(-c%10sc(-c%11cc%12c(-c%13ccc(CC)s%13)c%13sccc%13c(-c%13ccc(CC)s%13)c%12s%11)c%11sc(C(=O)OCC)c(F)c%10%11)cc9c(-c9ccc(CC)s9)c8s7)c7sc(C(=O)OCC)c(F)c67)cc5c(-c5ccc(CC)s5)c4s3)scc2c1F
IEIC,PffT2-FTAZ-2DT,10.1002/adma.201502775,1,12.7,62,7.3,sm,fused,5,,IEIC,CCc1ccc(C2(c3ccc(CC)cc3)c3cc4c(cc3-c3sc(-c5sc(/C=C6\C(=O)c7ccccc7C6=C(C#N)C#N)cc5CC)cc32)C(c2ccc(CC)cc2)(c2ccc(CC)cc2)c2cc(-c3sc(/C=C5\C(=O)c6ccccc6C5=C(C#N)C#N)cc3CC)sc2-4)cc1,PffT2-FTAZ-2DT,CCc1csc(-c2c(F)c(F)c(-c3cc(CC)c(-c4cc(F)c(-c5sc(-c6sc(-c7c(F)c(F)c(-c8cc(CC)c(-c9cc(F)c(-c%10sc(-c%11sc(-c%12c(F)c(F)c(-c%13cc(CC)c(-c%14cc(F)c(-c%15sccc%15F)s%14)s%13)c%13nn(CC)nc%12%13)cc%11CC)cc%10F)s9)s8)c8nn(CC)nc78)cc6CC)cc5F)s4)s3)c3nn(CC)nc23)c1
PI-4F,PBDB-TF,10.1002/cjoc.202100323,0.84,13.2,64,7.1,sm,fused,5,,PI-4F,CCc1ccc(C2(c3ccc(CC)cc3)c3cc4c(cc3-c3sc(/C=C5\C(=O)c6cc(F)c(F)cc6C5=C(C#N)C#N)cc32)C(c2ccc(CC)cc2)(c2ccc(CC)cc2)c2cc(/C=C3\C(=O)c5cc(F)c(F)cc5C3=C(C#N)C#N)sc2-4)cc1,PBDB-TF,CCc1sc(-c2c3cc(-c4ccc(-c5sc(-c6ccc(-c7cc8c(-c9cc(F)c(CC)s9)c9sc(-c%10ccc(-c%11sc(-c%12ccc(-c%13cc%14c(-c%15cc(F)c(CC)s%15)c%15sc(-c%16ccc(-c%17sc(-c%18cccs%18)c%18c%17C(=O)c%17c(CC)sc(CC)c%17C%18=O)s%16)cc%15c(-c%15cc(F)c(CC)s%15)c%14s%13)s%12)c%12c%11C(=O)c%11c(CC)sc(CC)c%11C%12=O)s%10)cc9c(-c9cc(F)c(CC)s9)c8s7)s6)c6c5C(=O)c5c(CC)sc(CC)c5C6=O)s4)sc3c(-c3cc(F)c(CC)s3)c3ccsc23)cc1F
PIST-4F,PBDB-TF,10.1002/cjoc.202100323,0.87,21.9,72,13.8,sm,fused,5,,PIST-4F,CCSc1cc(/C=C2\C(=O)c3cc(F)c(F)cc3C2=C(C#N)C#N)sc1-c1cc2c(s1)-c1cc3c(cc1C2(c1ccc(CC)cc1)c1ccc(CC)cc1)-c1sc(/C=C2\C(=O)c4cc(F)c(F)cc4C2=C(C#N)C#N)cc1C3(c1ccc(CC)cc1)c1ccc(CC)cc1,PBDB-TF,CCc1sc(-c2c3cc(-c4ccc(-c5sc(-c6ccc(-c7cc8c(-c9cc(F)c(CC)s9)c9sc(-c%10ccc(-c%11sc(-c%12ccc(-c%13cc%14c(-c%15cc(F)c(CC)s%15)c%15sc(-c%16ccc(-c%17sc(-c%18cccs%18)c%18c%17C(=O)c%17c(CC)sc(CC)c%17C%18=O)s%16)cc%15c(-c%15cc(F)c(CC)s%15)c%14s%13)s%12)c%12c%11C(=O)c%11c(CC)sc(CC)c%11C%12=O)s%10)cc9c(-c9cc(F)c(CC)s9)c8s7)s6)c6c5C(=O)c5c(CC)sc(CC)c5C6=O)s4)sc3c(-c3cc(F)c(CC)s3)c3ccsc23)cc1F
TfIF-4FIC,PBDB-TF,10.1002/aenm.201803657,0.98,17.6,76,13.1,sm,fused,9,,TfIF-4FIC,CC1(C)c2cc3c(cc2-c2cc4c(cc21)-c1sc(/C=C2\C(=O)c5cc(F)c(F)cc5C2=C(C#N)C#N)cc1C4(C)C)C(C)(C)c1cc2c(cc1-3)C(C)(C)c1cc(/C=C3\C(=O)c4cc(F)c(F)cc4C3=C(C#N)C#N)sc1-2,PBDB-TF,CCc1sc(-c2c3cc(-c4ccc(-c5sc(-c6ccc(-c7cc8c(-c9cc(F)c(CC)s9)c9sc(-c%10ccc(-c%11sc(-c%12ccc(-c%13cc%14c(-c%15cc(F)c(CC)s%15)c%15sc(-c%16ccc(-c%17sc(-c%18cccs%18)c%18c%17C(=O)c%17c(CC)sc(CC)c%17C%18=O)s%16)cc%15c(-c%15cc(F)c(CC)s%15)c%14s%13)s%12)c%12c%11C(=O)c%11c(CC)sc(CC)c%11C%12=O)s%10)cc9c(-c9cc(F)c(CC)s9)c8s7)s6)c6c5C(=O)c5c(CC)sc(CC)c5C6=O)s4)sc3c(-c3cc(F)c(CC)s3)c3ccsc23)cc1F
TfIF-IC,PBDB-TF,10.1002/aenm.201803657,1.01,10.8,54,5.9,sm,fused,9,,TfIF-IC,CC1(C)c2cc3c(cc2-c2cc4c(cc21)-c1sc(/C=C2\C(=O)c5ccccc5C2=C(C#N)C#N)cc1C4(C)C)C(C)(C)c1cc2c(cc1-3)C(C)(C)c1cc(/C=C3\C(=O)c4ccccc4C3=C(C#N)C#N)sc1-2,PBDB-TF,CCc1sc(-c2c3cc(-c4ccc(-c5sc(-c6ccc(-c7cc8c(-c9cc(F)c(CC)s9)c9sc(-c%10ccc(-c%11sc(-c%12ccc(-c%13cc%14c(-c%15cc(F)c(CC)s%15)c%15sc(-c%16ccc(-c%17sc(-c%18cccs%18)c%18c%17C(=O)c%17c(CC)sc(CC)c%17C%18=O)s%16)cc%15c(-c%15cc(F)c(CC)s%15)c%14s%13)s%12)c%12c%11C(=O)c%11c(CC)sc(CC)c%11C%12=O)s%10)cc9c(-c9cc(F)c(CC)s9)c8s7)s6)c6c5C(=O)c5c(CC)sc(CC)c5C6=O)s4)sc3c(-c3cc(F)c(CC)s3)c3ccsc23)cc1F
ITIC-OE,PBDB-T,10.1039/C7TA10136H,0.85,14.8,67,8.5,sm,fused,7,,ITIC-OE,COCOCc1ccc(C2(c3ccc(COCOC)cc3)c3cc4c(cc3-c3sc5cc(/C=C6\C(=O)c7ccccc7C6=C(C#N)C#N)sc5c32)C(c2ccc(COCOC)cc2)(c2ccc(COCOC)cc2)c2c-4sc3cc(/C=C4\C(=O)c5ccccc5C4=C(C#N)C#N)sc23)cc1,PBDB-T,CCc1ccc(-c2c3cc(-c4ccc(-c5sc(-c6ccc(-c7cc8c(-c9ccc(CC)s9)c9sc(-c%10ccc(-c%11sc(-c%12ccc(-c%13cc%14c(-c%15ccc(CC)s%15)c%15sc(-c%16ccc(-c%17sc(-c%18cccs%18)c%18c%17C(=O)c%17c(CC)sc(CC)c%17C%18=O)s%16)cc%15c(-c%15ccc(CC)s%15)c%14s%13)s%12)c%12c%11C(=O)c%11c(CC)sc(CC)c%11C%12=O)s%10)cc9c(-c9ccc(CC)s9)c8s7)s6)c6c5C(=O)c5c(CC)sc(CC)c5C6=O)s4)sc3c(-c3ccc(CC)s3)c3ccsc23)s1
ATT-1,PTB7-Th,10.1021/jacs.6b08523,0.87,16.48,70,10.07,sm,fused,5,,ATT1,CCc1ccc(C2(c3ccc(CC)cc3)c3cc4c(cc3-c3sc(-c5sc(/C=c6/sc(=C(C#N)C#N)n(CC)c6=O)c6sc(CC)cc56)cc32)C(c2ccc(CC)cc2)(c2ccc(CC)cc2)c2cc(-c3sc(/C=c5/sc(=C(C#N)C#N)n(CC)c5=O)c5sc(CC)cc35)sc2-4)cc1,PTB7-Th,CCOC(=O)c1sc2c(-c3cc4c(-c5ccc(CC)s5)c5sc(-c6sc(-c7cc8c(-c9ccc(CC)s9)c9sc(-c%10sc(-c%11cc%12c(-c%13ccc(CC)s%13)c%13sccc%13c(-c%13ccc(CC)s%13)c%12s%11)c%11sc(C(=O)OCC)c(F)c%10%11)cc9c(-c9ccc(CC)s9)c8s7)c7sc(C(=O)OCC)c(F)c67)cc5c(-c5ccc(CC)s5)c4s3)scc2c1F
TTIC,PBDB-TF,10.1039/C9TA08328F,0.94,18.29,70.1,12.05,sm,fused,6,,4TIC,CCc1ccc(C2(c3ccc(CC)cc3)c3cc(/C=C4\C(=O)c5ccccc5C4=C(C#N)C#N)sc3-c3sc4c5c(sc4c32)-c2sc(/C=C3\C(=O)c4ccccc4C3=C(C#N)C#N)cc2C5(c2ccc(CC)cc2)c2ccc(CC)cc2)cc1,PBDB-TF,CCc1sc(-c2c3cc(-c4ccc(-c5sc(-c6ccc(-c7cc8c(-c9cc(F)c(CC)s9)c9sc(-c%10ccc(-c%11sc(-c%12ccc(-c%13cc%14c(-c%15cc(F)c(CC)s%15)c%15sc(-c%16ccc(-c%17sc(-c%18cccs%18)c%18c%17C(=O)c%17c(CC)sc(CC)c%17C%18=O)s%16)cc%15c(-c%15cc(F)c(CC)s%15)c%14s%13)s%12)c%12c%11C(=O)c%11c(CC)sc(CC)c%11C%12=O)s%10)cc9c(-c9cc(F)c(CC)s9)c8s7)s6)c6c5C(=O)c5c(CC)sc(CC)c5C6=O)s4)sc3c(-c3cc(F)c(CC)s3)c3ccsc23)cc1F
TSeTIC,PBDB-TF,10.1039/C9TA08328F,0.93,19.42,75.9,13.71,sm,fused,7,,TSeTIC,CCc1ccc(C2(c3ccc(CC)cc3)c3cc4c(cc3-c3sc5cc(/C=C6\C(=O)c7cscc7C6=C(C#N)C#N)[se]c5c32)C(c2ccc(CC)cc2)(c2ccc(CC)cc2)c2c-4sc3cc(/C=C4\C(=O)c5cscc5C4=C(C#N)C#N)[se]c23)cc1,PBDB-TF,CCc1sc(-c2c3cc(-c4ccc(-c5sc(-c6ccc(-c7cc8c(-c9cc(F)c(CC)s9)c9sc(-c%10ccc(-c%11sc(-c%12ccc(-c%13cc%14c(-c%15cc(F)c(CC)s%15)c%15sc(-c%16ccc(-c%17sc(-c%18cccs%18)c%18c%17C(=O)c%17c(CC)sc(CC)c%17C%18=O)s%16)cc%15c(-c%15cc(F)c(CC)s%15)c%14s%13)s%12)c%12c%11C(=O)c%11c(CC)sc(CC)c%11C%12=O)s%10)cc9c(-c9cc(F)c(CC)s9)c8s7)s6)c6c5C(=O)c5c(CC)sc(CC)c5C6=O)s4)sc3c(-c3cc(F)c(CC)s3)c3ccsc23)cc1F
ITCT,PBDB-T,10.1016/j.cclet.2017.11.018,0.85,17.88,72.3,11.27,sm,fused,7,,ITCPTC,CCc1ccc(C2(c3ccc(CC)cc3)c3cc4c(cc3-c3sc5cc(/C=C6\C(=O)c7cscc7C6=C(C#N)C#N)sc5c32)C(c2ccc(CC)cc2)(c2ccc(CC)cc2)c2c-4sc3cc(/C=C4\C(=O)c5cscc5C4=C(C#N)C#N)sc23)cc1,PBDB-T,CCc1ccc(-c2c3cc(-c4ccc(-c5sc(-c6ccc(-c7cc8c(-c9ccc(CC)s9)c9sc(-c%10ccc(-c%11sc(-c%12ccc(-c%13cc%14c(-c%15ccc(CC)s%15)c%15sc(-c%16ccc(-c%17sc(-c%18cccs%18)c%18c%17C(=O)c%17c(CC)sc(CC)c%17C%18=O)s%16)cc%15c(-c%15ccc(CC)s%15)c%14s%13)s%12)c%12c%11C(=O)c%11c(CC)sc(CC)c%11C%12=O)s%10)cc9c(-c9ccc(CC)s9)c8s7)s6)c6c5C(=O)c5c(CC)sc(CC)c5C6=O)s4)sc3c(-c3ccc(CC)s3)c3ccsc23)s1
IFIC-i-4F,PTB7-Th,10.1016/j.nanoen.2019.06.003,0.66,23.56,65,10.03,sm,fused,5,,IFIC-i-4F,CCOC(=O)c1sc2c(/C=C3\C(=O)c4ccc(F)cc4C3=C(C#N)C#N)sc(-c3cc4c(s3)-c3cc5c(cc3C4(c3ccc(CC)cc3)c3ccc(CC)cc3)-c3sc(-c4sc(/C=C6\C(=O)c7ccc(F)cc7C6=C(C#N)C#N)c6sc(C(=O)OCC)c(F)c46)cc3C5(c3ccc(CC)cc3)c3ccc(CC)cc3)c2c1F,PTB7-Th,CCOC(=O)c1sc2c(-c3cc4c(-c5ccc(CC)s5)c5sc(-c6sc(-c7cc8c(-c9ccc(CC)s9)c9sc(-c%10sc(-c%11cc%12c(-c%13ccc(CC)s%13)c%13sccc%13c(-c%13ccc(CC)s%13)c%12s%11)c%11sc(C(=O)OCC)c(F)c%10%11)cc9c(-c9ccc(CC)s9)c8s7)c7sc(C(=O)OCC)c(F)c67)cc5c(-c5ccc(CC)s5)c4s3)scc2c1F
ITIC,PBDTTAZ-NaPh,10.1039/C8TA07134A,0.936,18.21,67.8,11.56,sm,fused,7,,ITIC,CCc1ccc(C2(c3ccc(CC)cc3)c3cc4c(cc3-c3sc5cc(/C=C6\C(=O)c7ccccc7C6=C(C#N)C#N)sc5c32)C(c2ccc(CC)cc2)(c2ccc(CC)cc2)c2c-4sc3cc(/C=C4\C(=O)c5ccccc5C4=C(C#N)C#N)sc23)cc1,PBDTTAZ-NaPh,CCSc1ccc(-c2c3ccsc3c(-c3ccc4ccccc4c3)c3cc(-c4ccc(-c5c(F)c(F)c(-c6ccc(-c7cc8c(-c9ccc(SCC)s9)c9sc(-c%10ccc(-c%11c(F)c(F)c(-c%12ccc(-c%13cc%14c(-c%15ccc(SCC)s%15)c%15sc(-c%16ccc(-c%17c(F)c(F)c(-c%18cccs%18)c%18nn(CC)nc%17%18)s%16)cc%15c(-c%15ccc%16ccccc%16c%15)c%14s%13)s%12)c%12nn(CC)nc%11%12)s%10)cc9c(-c9ccc%10ccccc%10c9)c8s7)s6)c6nn(CC)nc56)s4)sc23)s1
IBCT,L1,10.1039/d0ta02427a,1.02,15.07,73.5,11.26,sm,fused,5,,IBCT,CCC1(CC)c2cc3c(cc2-c2sc(/C=C4\C(=O)c5c(sc6ccccc56)C4=C(C#N)C#N)cc21)C(CC)(CC)c1cc(/C=C2\C(=O)c4c(sc5ccccc45)C2=C(C#N)C#N)sc1-3,L1,CCc1csc(-c2cc3oc(=O)c4cc(-c5cc(CC)c(-c6cc7c(-c8ccc(CC)s8)c8sc(-c9sc(-c%10cc%11oc(=O)c%12cc(-c%13cc(CC)c(-c%14cc%15c(-c%16ccc(CC)s%16)c%16sc(-c%17sc(-c%18cc%19oc(=O)c%20cc(-c%21cc(CC)c(-c%22cc%23c(-c%24ccc(CC)s%24)c%24sccc%24c(-c%24ccc(CC)s%24)c%23s%22)s%21)sc%20c%19s%18)cc%17CC)cc%16c(-c%16ccc(CC)s%16)c%15s%14)s%13)sc%12c%11s%10)cc9CC)cc8c(-c8ccc(CC)s8)c7s6)s5)sc4c3s2)c1
SY2,PBDB-TF,10.1002/adfm.202000456,0.852,25.29,74.3,16.01,sm,y,8,,BTP-2F-2Cl,CCc1c(/C=C2\C(=O)c3cc(F)c(F)cc3C2=C(C#N)C#N)sc2c1sc1c3c4nsnc4c4c5sc6c(CC)c(/C=C7\C(=O)c8cc(Cl)c(Cl)cc8C7=C(C#N)C#N)sc6c5n(CC)c4c3n(CC)c21,PBDB-TF,CCc1sc(-c2c3cc(-c4ccc(-c5sc(-c6ccc(-c7cc8c(-c9cc(F)c(CC)s9)c9sc(-c%10ccc(-c%11sc(-c%12ccc(-c%13cc%14c(-c%15cc(F)c(CC)s%15)c%15sc(-c%16ccc(-c%17sc(-c%18cccs%18)c%18c%17C(=O)c%17c(CC)sc(CC)c%17C%18=O)s%16)cc%15c(-c%15cc(F)c(CC)s%15)c%14s%13)s%12)c%12c%11C(=O)c%11c(CC)sc(CC)c%11C%12=O)s%10)cc9c(-c9cc(F)c(CC)s9)c8s7)s6)c6c5C(=O)c5c(CC)sc(CC)c5C6=O)s4)sc3c(-c3cc(F)c(CC)s3)c3ccsc23)cc1F
SY1,PBDB-TF,10.1002/adfm.202000456,0.871,25.41,76,16.83,sm,y,8,,SY1,CCc1c(/C=C2\C(=O)c3ccc(Cl)cc3C2=C(C#N)C#N)sc2c1sc1c3c4nsnc4c4c5sc6c(CC)c(/C=C7\C(=O)c8cc(F)c(F)cc8C7=C(C#N)C#N)sc6c5n(CC)c4c3n(CC)c21,PBDB-TF,CCc1sc(-c2c3cc(-c4ccc(-c5sc(-c6ccc(-c7cc8c(-c9cc(F)c(CC)s9)c9sc(-c%10ccc(-c%11sc(-c%12ccc(-c%13cc%14c(-c%15cc(F)c(CC)s%15)c%15sc(-c%16ccc(-c%17sc(-c%18cccs%18)c%18c%17C(=O)c%17c(CC)sc(CC)c%17C%18=O)s%16)cc%15c(-c%15cc(F)c(CC)s%15)c%14s%13)s%12)c%12c%11C(=O)c%11c(CC)sc(CC)c%11C%12=O)s%10)cc9c(-c9cc(F)c(CC)s9)c8s7)s6)c6c5C(=O)c5c(CC)sc(CC)c5C6=O)s4)sc3c(-c3cc(F)c(CC)s3)c3ccsc23)cc1F
SY3,PBDB-TF,10.1002/adfm.202000456,0.858,25.54,74.1,16.23,sm,y,8,,SY3,CCc1c(/C=C2\C(=O)c3ccc(Cl)cc3C2=C(C#N)C#N)sc2c1sc1c3c4nsnc4c4c5sc6c(CC)c(/C=C7\C(=O)c8cc(Cl)c(Cl)cc8C7=C(C#N)C#N)sc6c5n(CC)c4c3n(CC)c21,PBDB-TF,CCc1sc(-c2c3cc(-c4ccc(-c5sc(-c6ccc(-c7cc8c(-c9cc(F)c(CC)s9)c9sc(-c%10ccc(-c%11sc(-c%12ccc(-c%13cc%14c(-c%15cc(F)c(CC)s%15)c%15sc(-c%16ccc(-c%17sc(-c%18cccs%18)c%18c%17C(=O)c%17c(CC)sc(CC)c%17C%18=O)s%16)cc%15c(-c%15cc(F)c(CC)s%15)c%14s%13)s%12)c%12c%11C(=O)c%11c(CC)sc(CC)c%11C%12=O)s%10)cc9c(-c9cc(F)c(CC)s9)c8s7)s6)c6c5C(=O)c5c(CC)sc(CC)c5C6=O)s4)sc3c(-c3cc(F)c(CC)s3)c3ccsc23)cc1F
ITIC,J52-2Cl,10.1021/acs.jpclett.8b03247,0.956,17.17,70.2,11.53,sm,fused,7,,ITIC,CCc1ccc(C2(c3ccc(CC)cc3)c3cc4c(cc3-c3sc5cc(/C=C6\C(=O)c7ccccc7C6=C(C#N)C#N)sc5c32)C(c2ccc(CC)cc2)(c2ccc(CC)cc2)c2c-4sc3cc(/C=C4\C(=O)c5ccccc5C4=C(C#N)C#N)sc23)cc1,J52-Cl,CCc1sc(-c2c3cc(-c4ccc(-c5c(F)c(F)c(-c6ccc(-c7cc8c(-c9cc(Cl)c(CC)s9)c9sc(-c%10ccc(-c%11c(F)c(F)c(-c%12ccc(-c%13cc%14c(-c%15cc(Cl)c(CC)s%15)c%15sc(-c%16ccc(-c%17c(F)c(F)c(-c%18cccs%18)c%18nn(CC)nc%17%18)s%16)cc%15c(-c%15cc(Cl)c(CC)s%15)c%14s%13)s%12)c%12nn(CC)nc%11%12)s%10)cc9c(-c9cc(Cl)c(CC)s9)c8s7)s6)c6nn(CC)nc56)s4)sc3c(-c3cc(Cl)c(CC)s3)c3ccsc23)cc1Cl
ZITI,J71,10.1002/adma.201800403,0.93,20.37,69.49,13.24,sm,fused,8,,ZITI,CCC1(CC)C2=C(c3cc4c(cc31)-c1sc(/C=C3\C(=O)c5ccc(F)cc5C3=C(C#N)C#N)cc1C4)C(CC)(CC)c1cc3c(cc12)Cc1cc(/C=C2\C(=O)c4ccc(F)cc4C2=C(C#N)C#N)sc1-3,J71,CCn1nc2c(-c3ccc(C)s3)c(F)c(F)c(-c3ccc(-c4cc5c(-c6ccc([Si](CC)(CC)CC)s6)c6sc(-c7ccc(-c8c(F)c(F)c(-c9ccc(-c%10cc%11c(-c%12ccc([Si](CC)(CC)CC)s%12)c%12sc(-c%13ccc(-c%14c(F)c(F)c(-c%15ccc(-c%16cc%17c(-c%18ccc([Si](CC)(CC)CC)s%18)c%18sc(C)cc%18c(-c%18ccc([Si](CC)(CC)CC)s%18)c%17s%16)s%15)c%15nn(CC)nc%14%15)s%13)cc%12c(-c%12ccc([Si](CC)(CC)CC)s%12)c%11s%10)s9)c9nn(CC)nc89)s7)cc6c(-c6ccc([Si](CC)(CC)CC)s6)c5s4)s3)c2n1
ZITI,PBDB-T,10.1002/adma.201800403,0.89,19.8,74.04,13.03,sm,fused,8,,ZITI,CCC1(CC)C2=C(c3cc4c(cc31)-c1sc(/C=C3\C(=O)c5ccc(F)cc5C3=C(C#N)C#N)cc1C4)C(CC)(CC)c1cc3c(cc12)Cc1cc(/C=C2\C(=O)c4ccc(F)cc4C2=C(C#N)C#N)sc1-3,PBDB-T,CCc1ccc(-c2c3cc(-c4ccc(-c5sc(-c6ccc(-c7cc8c(-c9ccc(CC)s9)c9sc(-c%10ccc(-c%11sc(-c%12ccc(-c%13cc%14c(-c%15ccc(CC)s%15)c%15sc(-c%16ccc(-c%17sc(-c%18cccs%18)c%18c%17C(=O)c%17c(CC)sc(CC)c%17C%18=O)s%16)cc%15c(-c%15ccc(CC)s%15)c%14s%13)s%12)c%12c%11C(=O)c%11c(CC)sc(CC)c%11C%12=O)s%10)cc9c(-c9ccc(CC)s9)c8s7)s6)c6c5C(=O)c5c(CC)sc(CC)c5C6=O)s4)sc3c(-c3ccc(CC)s3)c3ccsc23)s1
IDIC,PTT4FB,10.1039/C8TA08769E,0.96,16.24,67,10.6,sm,fused,5,,IDIC,CCC1(CC)c2cc3c(cc2-c2sc(/C=C4\C(=O)c5ccccc5C4=C(C#N)C#N)cc21)C(CC)(CC)c1cc(/C=C2\C(=O)c4ccccc4C2=C(C#N)C#N)sc1-3,PTT4FB,CCc1ccc(-c2csc(-c3c(F)c(F)c(-c4cc(-c5ccc(CC)s5)c(-c5ccc(-c6c(F)c(F)c(-c7ccc(-c8sc(-c9c(F)c(F)c(-c%10cc(-c%11ccc(CC)s%11)c(-c%11ccc(-c%12c(F)c(F)c(-c%13ccc(-c%14sc(-c%15c(F)c(F)c(-c%16cc(-c%17ccc(CC)s%17)c(-c%17ccc(-c%18c(F)c(F)c(-c%19cccs%19)c(F)c%18F)s%17)s%16)c%16nn(CC)nc%15%16)cc%14-c%14ccc(CC)s%14)s%13)c(F)c%12F)s%11)s%10)c%10nn(CC)nc9%10)cc8-c8ccc(CC)s8)s7)c(F)c6F)s5)s4)c4nn(CC)nc34)c2)s1
IDIC,PT4FB,10.1039/C8TA08769E,0.97,13.72,71,9.81,sm,fused,5,,IDIC,CCC1(CC)c2cc3c(cc2-c2sc(/C=C4\C(=O)c5ccccc5C4=C(C#N)C#N)cc21)C(CC)(CC)c1cc(/C=C2\C(=O)c4ccccc4C2=C(C#N)C#N)sc1-3,PT4FB,CCc1csc(-c2c(F)c(F)c(-c3cc(CC)c(-c4ccc(-c5c(F)c(F)c(-c6ccc(-c7sc(-c8c(F)c(F)c(-c9cc(CC)c(-c%10ccc(-c%11c(F)c(F)c(-c%12ccc(-c%13sc(-c%14c(F)c(F)c(-c%15cc(CC)c(-c%16ccc(-c%17c(F)c(F)c(-c%18cccs%18)c(F)c%17F)s%16)s%15)c%15nn(CC)nc%14%15)cc%13CC)s%12)c(F)c%11F)s%10)s9)c9nn(CC)nc89)cc7CC)s6)c(F)c5F)s4)s3)c3nn(CC)nc23)c1
ATT-2,PTB7-Th,10.1002/adma.201606574,0.73,20.75,63,9.58,sm,fused,5,,ATT-2,CCOC(=O)c1cc2c(/C=C3\C(=O)c4ccccc4C3=C(C#N)C#N)sc(-c3cc4c(s3)-c3cc5c(cc3C4(c3ccc(CC)cc3)c3ccc(CC)cc3)-c3sc(-c4sc(/C=C6\C(=O)c7ccccc7C6=C(C#N)C#N)c6cc(C(=O)OCC)sc46)cc3C5(c3ccc(CC)cc3)c3ccc(CC)cc3)c2s1,PTB7-Th,CCOC(=O)c1sc2c(-c3cc4c(-c5ccc(CC)s5)c5sc(-c6sc(-c7cc8c(-c9ccc(CC)s9)c9sc(-c%10sc(-c%11cc%12c(-c%13ccc(CC)s%13)c%13sccc%13c(-c%13ccc(CC)s%13)c%12s%11)c%11sc(C(=O)OCC)c(F)c%10%11)cc9c(-c9ccc(CC)s9)c8s7)c7sc(C(=O)OCC)c(F)c67)cc5c(-c5ccc(CC)s5)c4s3)scc2c1F
ITOIC,PBDB-T,10.1021/acs.chemmater.8b01319,1.024,15.73,55.1,8.87,sm,fused,5,,ITOIC,CCOc1c(/C=C2\C(=O)c3ccccc3C2=C(C#N)C#N)sc(-c2cc3c(s2)-c2cc4c(cc2C3(c2ccc(CC)cc2)c2ccc(CC)cc2)-c2sc(-c3sc(/C=C5\C(=O)c6ccccc6C5=C(C#N)C#N)c(OCC)c3OCC)cc2C4(c2ccc(CC)cc2)c2ccc(CC)cc2)c1OCC,PBDB-T,CCc1ccc(-c2c3cc(-c4ccc(-c5sc(-c6ccc(-c7cc8c(-c9ccc(CC)s9)c9sc(-c%10ccc(-c%11sc(-c%12ccc(-c%13cc%14c(-c%15ccc(CC)s%15)c%15sc(-c%16ccc(-c%17sc(-c%18cccs%18)c%18c%17C(=O)c%17c(CC)sc(CC)c%17C%18=O)s%16)cc%15c(-c%15ccc(CC)s%15)c%14s%13)s%12)c%12c%11C(=O)c%11c(CC)sc(CC)c%11C%12=O)s%10)cc9c(-c9ccc(CC)s9)c8s7)s6)c6c5C(=O)c5c(CC)sc(CC)c5C6=O)s4)sc3c(-c3ccc(CC)s3)c3ccsc23)s1
ITOIC-2F,PBDB-T,10.1021/acs.chemmater.8b01319,0.897,21.04,64.5,12.17,sm,fused,5,,ITOIC-2F,CCOc1c(/C=C2\C(=O)c3cc(F)c(F)cc3C2=C(C#N)C#N)sc(-c2cc3c(s2)-c2cc4c(cc2C3(c2ccc(CC)cc2)c2ccc(CC)cc2)-c2sc(-c3sc(/C=C5\C(=O)c6cc(F)c(F)cc6C5=C(C#N)C#N)c(OCC)c3OCC)cc2C4(c2ccc(CC)cc2)c2ccc(CC)cc2)c1OCC,PBDB-T,CCc1ccc(-c2c3cc(-c4ccc(-c5sc(-c6ccc(-c7cc8c(-c9ccc(CC)s9)c9sc(-c%10ccc(-c%11sc(-c%12ccc(-c%13cc%14c(-c%15ccc(CC)s%15)c%15sc(-c%16ccc(-c%17sc(-c%18cccs%18)c%18c%17C(=O)c%17c(CC)sc(CC)c%17C%18=O)s%16)cc%15c(-c%15ccc(CC)s%15)c%14s%13)s%12)c%12c%11C(=O)c%11c(CC)sc(CC)c%11C%12=O)s%10)cc9c(-c9ccc(CC)s9)c8s7)s6)c6c5C(=O)c5c(CC)sc(CC)c5C6=O)s4)sc3c(-c3ccc(CC)s3)c3ccsc23)s1
