Repository: hutchisonlab/GA-tandem-OSCs

# GA Pipeline to Design Materials for Tandem Organic Solar Cells

This repository contains the data files and analysis notebooks to support the paper "Designing Efficient Tandem Organic Solar Cells with Machine Learning and Genetic Algorithms."

The PCE prediction model, known as OPEP2, was trained on a dataset containing 1,001 unique donor/acceptor pairs. This dataset can be found here: `OPEP2/filtered_dataset.csv`
The unfiltered dataset containing 1,225 donor/accpetor pairs can be found here: `OPEP2/Experimental_data.csv` 


The OPEP2 ML model to predict PCE can be found here: `OPEP2/Prediction_models/ensemble_rf_ann_mfcounts_standardized_above10_fixed.pkl`

File: OPEP2/filtered_dataset.csv (part 8 of 15)
Reported Acceptor,Reported Donor ,DOI,Voc (V),Jsc (mA/cm^2),FF (%),PCE (%),acceptor type,acceptor class,core fused ring size,donor,acceptor ID with shortened chains,acc_SMILES,donor ID with shortened chains,don_SMILES
ITOIC-F,PBDB-T,10.1021/acs.chemmater.8b01319,0.946,18.6,60.5,10.65,sm,fused,5,,ITOIC-F,CCOc1c(/C=C2\C(=O)c3cc(F)ccc3C2=C(C#N)C#N)sc(-c2cc3c(s2)-c2cc4c(cc2C3(c2ccc(CC)cc2)c2ccc(CC)cc2)-c2sc(-c3sc(/C=C5\C(=O)c6cc(F)ccc6C5=C(C#N)C#N)c(OCC)c3OCC)cc2C4(c2ccc(CC)cc2)c2ccc(CC)cc2)c1OCC,PBDB-T,CCc1ccc(-c2c3cc(-c4ccc(-c5sc(-c6ccc(-c7cc8c(-c9ccc(CC)s9)c9sc(-c%10ccc(-c%11sc(-c%12ccc(-c%13cc%14c(-c%15ccc(CC)s%15)c%15sc(-c%16ccc(-c%17sc(-c%18cccs%18)c%18c%17C(=O)c%17c(CC)sc(CC)c%17C%18=O)s%16)cc%15c(-c%15ccc(CC)s%15)c%14s%13)s%12)c%12c%11C(=O)c%11c(CC)sc(CC)c%11C%12=O)s%10)cc9c(-c9ccc(CC)s9)c8s7)s6)c6c5C(=O)c5c(CC)sc(CC)c5C6=O)s4)sc3c(-c3ccc(CC)s3)c3ccsc23)s1
IDT-BC6,PBDB-T,10.1021/jacs.7b00566,0.92,5.63,44,2.3,sm,fused,5,,IDT-BC6,CCc1ccc(C2(c3ccc(CC)cc3)c3cc4c(cc3-c3sc(-c5cc(CC)c(/C=C6\C(=O)c7ccccc7C6=C(C#N)C#N)cc5CC)cc32)C(c2ccc(CC)cc2)(c2ccc(CC)cc2)c2cc(-c3cc(CC)c(/C=C5\C(=O)c6ccccc6C5=C(C#N)C#N)cc3CC)sc2-4)cc1,PBDB-T,CCc1ccc(-c2c3cc(-c4ccc(-c5sc(-c6ccc(-c7cc8c(-c9ccc(CC)s9)c9sc(-c%10ccc(-c%11sc(-c%12ccc(-c%13cc%14c(-c%15ccc(CC)s%15)c%15sc(-c%16ccc(-c%17sc(-c%18cccs%18)c%18c%17C(=O)c%17c(CC)sc(CC)c%17C%18=O)s%16)cc%15c(-c%15ccc(CC)s%15)c%14s%13)s%12)c%12c%11C(=O)c%11c(CC)sc(CC)c%11C%12=O)s%10)cc9c(-c9ccc(CC)s9)c8s7)s6)c6c5C(=O)c5c(CC)sc(CC)c5C6=O)s4)sc3c(-c3ccc(CC)s3)c3ccsc23)s1
IDT-BOC6,PBDB-T,10.1021/jacs.7b00566,1.01,17.52,54,9.6,sm,fused,5,,IDT-BOC6,CCOc1cc(-c2cc3c(s2)-c2cc4c(cc2C3(c2ccc(CC)cc2)c2ccc(CC)cc2)-c2sc(-c3cc(OCC)c(/C=C5\C(=O)c6ccccc6C5=C(C#N)C#N)cc3OCC)cc2C4(c2ccc(CC)cc2)c2ccc(CC)cc2)c(OCC)cc1/C=C1\C(=O)c2ccccc2C1=C(C#N)C#N,PBDB-T,CCc1ccc(-c2c3cc(-c4ccc(-c5sc(-c6ccc(-c7cc8c(-c9ccc(CC)s9)c9sc(-c%10ccc(-c%11sc(-c%12ccc(-c%13cc%14c(-c%15ccc(CC)s%15)c%15sc(-c%16ccc(-c%17sc(-c%18cccs%18)c%18c%17C(=O)c%17c(CC)sc(CC)c%17C%18=O)s%16)cc%15c(-c%15ccc(CC)s%15)c%14s%13)s%12)c%12c%11C(=O)c%11c(CC)sc(CC)c%11C%12=O)s%10)cc9c(-c9ccc(CC)s9)c8s7)s6)c6c5C(=O)c5c(CC)sc(CC)c5C6=O)s4)sc3c(-c3ccc(CC)s3)c3ccsc23)s1
IT-DOH,PBDB-T,10.1002/aenm.201903650,0.87,18.04,70,10.4,sm,fused,7,,IT-DOH,CCc1ccc(C2(c3ccc(CC)cc3)c3cc4c(cc3-c3sc5cc(/C=C6\C(=O)c7c(O)cccc7C6=C(C#N)C#N)sc5c32)C(c2ccc(CC)cc2)(c2ccc(CC)cc2)c2c-4sc3cc(/C=C4\C(=O)c5c(O)cccc5C4=C(C#N)C#N)sc23)cc1,PBDB-T,CCc1ccc(-c2c3cc(-c4ccc(-c5sc(-c6ccc(-c7cc8c(-c9ccc(CC)s9)c9sc(-c%10ccc(-c%11sc(-c%12ccc(-c%13cc%14c(-c%15ccc(CC)s%15)c%15sc(-c%16ccc(-c%17sc(-c%18cccs%18)c%18c%17C(=O)c%17c(CC)sc(CC)c%17C%18=O)s%16)cc%15c(-c%15ccc(CC)s%15)c%14s%13)s%12)c%12c%11C(=O)c%11c(CC)sc(CC)c%11C%12=O)s%10)cc9c(-c9ccc(CC)s9)c8s7)s6)c6c5C(=O)c5c(CC)sc(CC)c5C6=O)s4)sc3c(-c3ccc(CC)s3)c3ccsc23)s1
IT-DOH,PBDB-TF,10.1002/aenm.201903650,0.96,17.78,73,11,sm,fused,7,,IT-DOH,CCc1ccc(C2(c3ccc(CC)cc3)c3cc4c(cc3-c3sc5cc(/C=C6\C(=O)c7c(O)cccc7C6=C(C#N)C#N)sc5c32)C(c2ccc(CC)cc2)(c2ccc(CC)cc2)c2c-4sc3cc(/C=C4\C(=O)c5c(O)cccc5C4=C(C#N)C#N)sc23)cc1,PBDB-TF,CCc1sc(-c2c3cc(-c4ccc(-c5sc(-c6ccc(-c7cc8c(-c9cc(F)c(CC)s9)c9sc(-c%10ccc(-c%11sc(-c%12ccc(-c%13cc%14c(-c%15cc(F)c(CC)s%15)c%15sc(-c%16ccc(-c%17sc(-c%18cccs%18)c%18c%17C(=O)c%17c(CC)sc(CC)c%17C%18=O)s%16)cc%15c(-c%15cc(F)c(CC)s%15)c%14s%13)s%12)c%12c%11C(=O)c%11c(CC)sc(CC)c%11C%12=O)s%10)cc9c(-c9cc(F)c(CC)s9)c8s7)s6)c6c5C(=O)c5c(CC)sc(CC)c5C6=O)s4)sc3c(-c3cc(F)c(CC)s3)c3ccsc23)cc1F
IT-OH,PBDB-T,10.1002/aenm.201903650,0.89,16.71,70,7.8,sm,fused,7,,IT-OH,CCc1ccc(C2(c3ccc(CC)cc3)c3cc4c(cc3-c3sc5cc(/C=C6\C(=O)c7ccccc7C6=C(C#N)C#N)sc5c32)C(c2ccc(CC)cc2)(c2ccc(CC)cc2)c2c-4sc3cc(/C=C4\C(=O)c5c(O)cccc5C4=C(C#N)C#N)sc23)cc1,PBDB-T,CCc1ccc(-c2c3cc(-c4ccc(-c5sc(-c6ccc(-c7cc8c(-c9ccc(CC)s9)c9sc(-c%10ccc(-c%11sc(-c%12ccc(-c%13cc%14c(-c%15ccc(CC)s%15)c%15sc(-c%16ccc(-c%17sc(-c%18cccs%18)c%18c%17C(=O)c%17c(CC)sc(CC)c%17C%18=O)s%16)cc%15c(-c%15ccc(CC)s%15)c%14s%13)s%12)c%12c%11C(=O)c%11c(CC)sc(CC)c%11C%12=O)s%10)cc9c(-c9ccc(CC)s9)c8s7)s6)c6c5C(=O)c5c(CC)sc(CC)c5C6=O)s4)sc3c(-c3ccc(CC)s3)c3ccsc23)s1
Y11,PBDB-TF,10.1038/s41566-019-0573-5,0.833,26.74,74.33,16.54,sm,y,8,,Y1-4F,CCn1nc2c(n1)c1c3sc4cc(/C=C5\C(=O)c6cc(F)c(F)cc6C5=C(C#N)C#N)sc4c3n(CC)c1c1c2c2sc3cc(/C=C4\C(=O)c5cc(F)c(F)cc5C4=C(C#N)C#N)sc3c2n1CC,PBDB-TF,CCc1sc(-c2c3cc(-c4ccc(-c5sc(-c6ccc(-c7cc8c(-c9cc(F)c(CC)s9)c9sc(-c%10ccc(-c%11sc(-c%12ccc(-c%13cc%14c(-c%15cc(F)c(CC)s%15)c%15sc(-c%16ccc(-c%17sc(-c%18cccs%18)c%18c%17C(=O)c%17c(CC)sc(CC)c%17C%18=O)s%16)cc%15c(-c%15cc(F)c(CC)s%15)c%14s%13)s%12)c%12c%11C(=O)c%11c(CC)sc(CC)c%11C%12=O)s%10)cc9c(-c9cc(F)c(CC)s9)c8s7)s6)c6c5C(=O)c5c(CC)sc(CC)c5C6=O)s4)sc3c(-c3cc(F)c(CC)s3)c3ccsc23)cc1F
N3,BTR,10.1021/acsaem.1c02534,0.796,22.1,64.49,11.34,sm,y,8,sm,Y6,CCc1c(/C=C2\C(=O)c3cc(F)c(F)cc3C2=C(C#N)C#N)sc2c1sc1c3c4nsnc4c4c5sc6cc(/C=C7\C(=O)c8cc(F)c(F)cc8C7=C(C#N)C#N)sc6c5n(CC)c4c3n(CC)c21,BTR,CCc1cc(-c2c3cc(-c4cc(CC)c(-c5cc(CC)c(-c6ccc(/C=C7/SC(=S)N(CC)C7=O)s6)s5)s4)sc3c(-c3cc(CC)c(CC)s3)c3cc(-c4cc(CC)c(-c5cc(CC)c(-c6ccc(/C=C7/SC(=S)N(CC)C7=O)s6)s5)s4)sc23)sc1CC
CTSe-IC,J71,10.1021/acsami.1c12028,0.925,18.21,68.81,11.59,sm,fused,7,,CTSe-IC,CCC1(CC)c2cc(/C=C3\C(=O)c4cc(F)c(F)cc4C3=C(C#N)C#N)sc2-c2sc(-c3cc4c(s3)-c3sc(-c5cc6c(s5)-c5sc(/C=C7\C(=O)c8cc(F)c(F)cc8C7=C(C#N)C#N)cc5C6(CC)CC)cc3C4(CC)CC)cc21,J71,CCn1nc2c(-c3ccc(C)s3)c(F)c(F)c(-c3ccc(-c4cc5c(-c6ccc([Si](CC)(CC)CC)s6)c6sc(-c7ccc(-c8c(F)c(F)c(-c9ccc(-c%10cc%11c(-c%12ccc([Si](CC)(CC)CC)s%12)c%12sc(-c%13ccc(-c%14c(F)c(F)c(-c%15ccc(-c%16cc%17c(-c%18ccc([Si](CC)(CC)CC)s%18)c%18sc(C)cc%18c(-c%18ccc([Si](CC)(CC)CC)s%18)c%17s%16)s%15)c%15nn(CC)nc%14%15)s%13)cc%12c(-c%12ccc([Si](CC)(CC)CC)s%12)c%11s%10)s9)c9nn(CC)nc89)s7)cc6c(-c6ccc([Si](CC)(CC)CC)s6)c5s4)s3)c2n1
SeCT-IC,J71,10.1021/acsami.1c12028,0.889,18.09,67.69,10.89,sm,fused,7,,SeCT-IC,CCc1ccc(C2(c3ccc(CC)cc3)c3cc(/C=C4\C(=O)c5ccccc5C4=C(C#N)C#N)sc3-c3[se]c4cc5c6c([se]c5cc4c32)-c2sc(/C=C3/C(=O)c4ccccc4C3=C(C#N)C#N)cc2C6(c2ccc(CC)cc2)c2ccc(CC)cc2)cc1,J71,CCn1nc2c(-c3ccc(C)s3)c(F)c(F)c(-c3ccc(-c4cc5c(-c6ccc([Si](CC)(CC)CC)s6)c6sc(-c7ccc(-c8c(F)c(F)c(-c9ccc(-c%10cc%11c(-c%12ccc([Si](CC)(CC)CC)s%12)c%12sc(-c%13ccc(-c%14c(F)c(F)c(-c%15ccc(-c%16cc%17c(-c%18ccc([Si](CC)(CC)CC)s%18)c%18sc(C)cc%18c(-c%18ccc([Si](CC)(CC)CC)s%18)c%17s%16)s%15)c%15nn(CC)nc%14%15)s%13)cc%12c(-c%12ccc([Si](CC)(CC)CC)s%12)c%11s%10)s9)c9nn(CC)nc89)s7)cc6c(-c6ccc([Si](CC)(CC)CC)s6)c5s4)s3)c2n1
CSeT-IC,J71,10.1021/acsami.1c12028,0.912,17.17,54.83,8.52,sm,fused,7,,SeTIC,CCc1ccc(C2(c3ccc(CC)cc3)c3cc4c(cc3-c3[se]c5cc(/C=C6\C(=O)c7ccccc7C6=C(C#N)C#N)sc5c32)C(c2ccc(CC)cc2)(c2ccc(CC)cc2)c2c-4[se]c3cc(/C=C4\C(=O)c5ccccc5C4=C(C#N)C#N)sc23)cc1,J71,CCn1nc2c(-c3ccc(C)s3)c(F)c(F)c(-c3ccc(-c4cc5c(-c6ccc([Si](CC)(CC)CC)s6)c6sc(-c7ccc(-c8c(F)c(F)c(-c9ccc(-c%10cc%11c(-c%12ccc([Si](CC)(CC)CC)s%12)c%12sc(-c%13ccc(-c%14c(F)c(F)c(-c%15ccc(-c%16cc%17c(-c%18ccc([Si](CC)(CC)CC)s%18)c%18sc(C)cc%18c(-c%18ccc([Si](CC)(CC)CC)s%18)c%17s%16)s%15)c%15nn(CC)nc%14%15)s%13)cc%12c(-c%12ccc([Si](CC)(CC)CC)s%12)c%11s%10)s9)c9nn(CC)nc89)s7)cc6c(-c6ccc([Si](CC)(CC)CC)s6)c5s4)s3)c2n1
IT-M,PB2T,10.1039/C6EE03489F,0.56,0.08,26,0.01,sm,fused,7,,IT-M,CCc1ccc(C2(c3ccc(CC)cc3)c3cc4c(cc3-c3sc5cc(/C=C6\C(=O)c7ccc(C)cc7C6=C(C#N)C#N)sc5c32)C(c2ccc(CC)cc2)(c2ccc(CC)cc2)c2c-4sc3cc(/C=C4\C(=O)c5ccc(C)cc5C4=C(C#N)C#N)sc23)cc1,PB2T,CCOC(=O)c1ccsc1-c1cc(C(=O)OCC)c(-c2cc3c(-c4ccc(CC)s4)c4sc(-c5cc(C(=O)OCC)c(-c6cc(C(=O)OCC)c(-c7cc8c(-c9ccc(CC)s9)c9sc(-c%10cc(C(=O)OCC)c(-c%11cc(C(=O)OCC)c(-c%12cc%13c(-c%14ccc(CC)s%14)c%14sccc%14c(-c%14ccc(CC)s%14)c%13s%12)s%11)s%10)cc9c(-c9ccc(CC)s9)c8s7)s6)s5)cc4c(-c4ccc(CC)s4)c3s2)s1
IT-M,PB3T,10.1039/C6EE03489F,1,18.9,63,11.9,sm,fused,7,,IT-M,CCc1ccc(C2(c3ccc(CC)cc3)c3cc4c(cc3-c3sc5cc(/C=C6\C(=O)c7ccc(C)cc7C6=C(C#N)C#N)sc5c32)C(c2ccc(CC)cc2)(c2ccc(CC)cc2)c2c-4sc3cc(/C=C4\C(=O)c5ccc(C)cc5C4=C(C#N)C#N)sc23)cc1,PB3T,CCOC(=O)c1ccsc1-c1ccc(-c2sc(-c3cc4c(-c5ccc(SCC)s5)c5sc(-c6cc(C(=O)OCC)c(-c7ccc(-c8sc(-c9cc%10c(-c%11ccc(SCC)s%11)c%11sc(-c%12cc(C(=O)OCC)c(-c%13ccc(-c%14sc(-c%15cc%16c(-c%17ccc(SCC)s%17)c%17sccc%17c(-c%17ccc(SCC)s%17)c%16s%15)cc%14C(=O)OCC)s%13)s%12)cc%11c(-c%11ccc(SCC)s%11)c%10s9)cc8C(=O)OCC)s7)s6)cc5c(-c5ccc(SCC)s5)c4s3)cc2C(=O)OCC)s1
IDTOT2F,PBDB-T,10.1021/acsenergylett.8b00928,0.85,20.87,72,12.79,sm,fused,5,,IDTOT2F,CCOc1c(-c2ccc(/C=C3\C(=O)c4cc(F)c(F)cc4C3=C(C#N)C#N)s2)sc2c1C(c1ccc(CC)cc1)(c1ccc(CC)cc1)c1cc3c(cc1-2)C(c1ccc(CC)cc1)(c1ccc(CC)cc1)c1c-3sc(-c2ccc(/C=C3\C(=O)c4cc(F)c(F)cc4C3=C(C#N)C#N)s2)c1OCC,PBDB-T,CCc1ccc(-c2c3cc(-c4ccc(-c5sc(-c6ccc(-c7cc8c(-c9ccc(CC)s9)c9sc(-c%10ccc(-c%11sc(-c%12ccc(-c%13cc%14c(-c%15ccc(CC)s%15)c%15sc(-c%16ccc(-c%17sc(-c%18cccs%18)c%18c%17C(=O)c%17c(CC)sc(CC)c%17C%18=O)s%16)cc%15c(-c%15ccc(CC)s%15)c%14s%13)s%12)c%12c%11C(=O)c%11c(CC)sc(CC)c%11C%12=O)s%10)cc9c(-c9ccc(CC)s9)c8s7)s6)c6c5C(=O)c5c(CC)sc(CC)c5C6=O)s4)sc3c(-c3ccc(CC)s3)c3ccsc23)s1
IDTT2F,PBDB-T,10.1021/acsenergylett.8b00928,0.81,18.51,59,8.85,sm,fused,5,,IDTT2F,CCc1ccc(C2(c3ccc(CC)cc3)c3cc4c(cc3-c3sc(-c5ccc(/C=C6\C(=O)c7cc(F)c(F)cc7C6=C(C#N)C#N)s5)cc32)C(c2ccc(CC)cc2)(c2ccc(CC)cc2)c2cc(-c3ccc(/C=C5\C(=O)c6cc(F)c(F)cc6C5=C(C#N)C#N)s3)sc2-4)cc1,PBDB-T,CCc1ccc(-c2c3cc(-c4ccc(-c5sc(-c6ccc(-c7cc8c(-c9ccc(CC)s9)c9sc(-c%10ccc(-c%11sc(-c%12ccc(-c%13cc%14c(-c%15ccc(CC)s%15)c%15sc(-c%16ccc(-c%17sc(-c%18cccs%18)c%18c%17C(=O)c%17c(CC)sc(CC)c%17C%18=O)s%16)cc%15c(-c%15ccc(CC)s%15)c%14s%13)s%12)c%12c%11C(=O)c%11c(CC)sc(CC)c%11C%12=O)s%10)cc9c(-c9ccc(CC)s9)c8s7)s6)c6c5C(=O)c5c(CC)sc(CC)c5C6=O)s4)sc3c(-c3ccc(CC)s3)c3ccsc23)s1
IEICO-4F,PBDB-T,10.1021/acsenergylett.8b00928,0.77,20.1,56,8.66,sm,fused,5,,IEICO-4F,CCOc1cc(/C=C2\C(=O)c3cc(F)c(F)cc3C2=C(C#N)C#N)sc1-c1cc2c(s1)-c1cc3c(cc1C2(c1ccc(CC)cc1)c1ccc(CC)cc1)-c1sc(-c2sc(/C=C4\C(=O)c5cc(F)c(F)cc5C4=C(C#N)C#N)cc2OCC)cc1C3(c1ccc(CC)cc1)c1ccc(CC)cc1,PBDB-T,CCc1ccc(-c2c3cc(-c4ccc(-c5sc(-c6ccc(-c7cc8c(-c9ccc(CC)s9)c9sc(-c%10ccc(-c%11sc(-c%12ccc(-c%13cc%14c(-c%15ccc(CC)s%15)c%15sc(-c%16ccc(-c%17sc(-c%18cccs%18)c%18c%17C(=O)c%17c(CC)sc(CC)c%17C%18=O)s%16)cc%15c(-c%15ccc(CC)s%15)c%14s%13)s%12)c%12c%11C(=O)c%11c(CC)sc(CC)c%11C%12=O)s%10)cc9c(-c9ccc(CC)s9)c8s7)s6)c6c5C(=O)c5c(CC)sc(CC)c5C6=O)s4)sc3c(-c3ccc(CC)s3)c3ccsc23)s1
IDT-R,P3HT,10.1039/D0TA09924D,0.73,3.73,51.25,1.57,sm,fused,5,,IDT-R,CCc1ccc(C2(c3ccc(CC)cc3)c3cc4c(cc3-c3sc(/C=c5/sc(=C(C#N)C#N)n(CC)c5=O)cc32)C(c2ccc(CC)cc2)(c2ccc(CC)cc2)c2cc(/C=c3/sc(=C(C#N)C#N)n(CC)c3=O)sc2-4)cc1,P3HT,CCc1cc(C)sc1-c1sc(-c2cc(CC)c(-c3sc(-c4cc(CC)c(-c5sc(C)cc5CC)s4)cc3CC)s2)cc1CC
IDTT-R,P3HT,10.1039/D0TA09924D,0.78,0.73,48.18,0.43,sm,fused,7,,IDTT-R,CCc1ccc(C2(c3ccc(CC)cc3)c3cc4c(cc3-c3sc5cc(/C=c6/sc(=C(C#N)C#N)n(CC)c6=O)sc5c32)C(c2ccc(CC)cc2)(c2ccc(CC)cc2)c2c-4sc3cc(/C=c4/sc(=C(C#N)C#N)n(CC)c4=O)sc23)cc1,P3HT,CCc1cc(C)sc1-c1sc(-c2cc(CC)c(-c3sc(-c4cc(CC)c(-c5sc(C)cc5CC)s4)cc3CC)s2)cc1CC
IDT-CR,P3HT,10.1039/D0TA09924D,0.66,2.62,49.26,0.99,sm,fused,5,,IDT-CR,CCc1ccc(C2(c3ccc(CC)cc3)c3cc4c(cc3-c3sc(C5=C/C(=c6/sc(=C(C#N)C#N)n(CC)c6=O)CCC5)cc32)C(c2ccc(CC)cc2)(c2ccc(CC)cc2)c2cc(C3C=C/C(=c5/sc(=C(C#N)C#N)n(CC)c5=O)CC3)sc2-4)cc1,P3HT,CCc1cc(C)sc1-c1sc(-c2cc(CC)c(-c3sc(-c4cc(CC)c(-c5sc(C)cc5CC)s4)cc3CC)s2)cc1CC
IDTT-CR,P3HT,10.1039/D0TA09924D,0.82,5.61,55.06,2.86,sm,fused,7,,IDTT-CR,CCc1ccc(C2(c3ccc(CC)cc3)c3cc4c(cc3-c3sc5cc(C6=C/C(=c7/sc(=C(C#N)C#N)n(CC)c7=O)CCC6)sc5c32)C(c2ccc(CC)cc2)(c2ccc(CC)cc2)c2c-4sc3cc(C4=C/C(=c5/sc(=C(C#N)C#N)n(CC)c5=O)CCC4)sc23)cc1,P3HT,CCc1cc(C)sc1-c1sc(-c2cc(CC)c(-c3sc(-c4cc(CC)c(-c5sc(C)cc5CC)s4)cc3CC)s2)cc1CC
IDT-CT,PTB7-Th,10.1039/D0TA09924D,0.93,11.19,42.32,4.62,sm,fused,5,,IDT-CT,CCc1ccc(C2(c3ccc(CC)cc3)c3cc4c(cc3-c3sc(C5=CC(=C6C(=O)N(CC)C(=S)N(CC)C6=O)CCC5)cc32)C(c2ccc(CC)cc2)(c2ccc(CC)cc2)c2cc(C3C=CC(=C5C(=O)N(CC)C(=S)N(CC)C5=O)CC3)sc2-4)cc1,PTB7-Th,CCOC(=O)c1sc2c(-c3cc4c(-c5ccc(CC)s5)c5sc(-c6sc(-c7cc8c(-c9ccc(CC)s9)c9sc(-c%10sc(-c%11cc%12c(-c%13ccc(CC)s%13)c%13sccc%13c(-c%13ccc(CC)s%13)c%12s%11)c%11sc(C(=O)OCC)c(F)c%10%11)cc9c(-c9ccc(CC)s9)c8s7)c7sc(C(=O)OCC)c(F)c67)cc5c(-c5ccc(CC)s5)c4s3)scc2c1F
IDTT-CT,PTB7-Th,10.1039/D0TA09924D,0.93,12.58,50.45,6.13,sm,fused,7,,IDTT-CT,CCc1ccc(C2(c3ccc(CC)cc3)c3cc4c(cc3-c3sc5cc(C6=CC(=C7C(=O)N(CC)C(=S)N(CC)C7=O)CCC6)sc5c32)C(c2ccc(CC)cc2)(c2ccc(CC)cc2)c2c-4sc3cc(C4=CC(=C5C(=O)N(CC)C(=S)N(CC)C5=O)CCC4)sc23)cc1,PTB7-Th,CCOC(=O)c1sc2c(-c3cc4c(-c5ccc(CC)s5)c5sc(-c6sc(-c7cc8c(-c9ccc(CC)s9)c9sc(-c%10sc(-c%11cc%12c(-c%13ccc(CC)s%13)c%13sccc%13c(-c%13ccc(CC)s%13)c%12s%11)c%11sc(C(=O)OCC)c(F)c%10%11)cc9c(-c9ccc(CC)s9)c8s7)c7sc(C(=O)OCC)c(F)c67)cc5c(-c5ccc(CC)s5)c4s3)scc2c1F
LL4,PBDB-T,10.1002/adfm.202103445,0.82,26.05,70.87,15.18,sm,y,8,,LL2,CCc1c(/C=C2\C(=O)c3cc(Cl)c(Cl)cc3C2=C(C#N)C#N)sc2c1sc1c3c4nsnc4c4c5sc6c(CC)c(/C=C7\C(=O)c8cc9c(cc8C7=C(C#N)C#N)C7C8C=CC(C8)C97)sc6c5n(CC)c4c3n(CC)c21,PBDB-T,CCc1ccc(-c2c3cc(-c4ccc(-c5sc(-c6ccc(-c7cc8c(-c9ccc(CC)s9)c9sc(-c%10ccc(-c%11sc(-c%12ccc(-c%13cc%14c(-c%15ccc(CC)s%15)c%15sc(-c%16ccc(-c%17sc(-c%18cccs%18)c%18c%17C(=O)c%17c(CC)sc(CC)c%17C%18=O)s%16)cc%15c(-c%15ccc(CC)s%15)c%14s%13)s%12)c%12c%11C(=O)c%11c(CC)sc(CC)c%11C%12=O)s%10)cc9c(-c9ccc(CC)s9)c8s7)s6)c6c5C(=O)c5c(CC)sc(CC)c5C6=O)s4)sc3c(-c3ccc(CC)s3)c3ccsc23)s1
LL3,PBDB-T,10.1002/adfm.202103445,0.86,26.97,72.27,16.82,sm,y,8,,LL3,CCc1c(/C=C2\C(=O)c3cc(Cl)c(Cl)cc3C2=C(C#N)C#N)sc2c1sc1c3c4nn(CC)nc4c4c5sc6c(CC)c(/C=C7\C(=O)c8cc9c(cc8C7=C(C#N)C#N)C7C8C=CC(C8)C97)sc6c5n(CC)c4c3n(CC)c21,PBDB-T,CCc1ccc(-c2c3cc(-c4ccc(-c5sc(-c6ccc(-c7cc8c(-c9ccc(CC)s9)c9sc(-c%10ccc(-c%11sc(-c%12ccc(-c%13cc%14c(-c%15ccc(CC)s%15)c%15sc(-c%16ccc(-c%17sc(-c%18cccs%18)c%18c%17C(=O)c%17c(CC)sc(CC)c%17C%18=O)s%16)cc%15c(-c%15ccc(CC)s%15)c%14s%13)s%12)c%12c%11C(=O)c%11c(CC)sc(CC)c%11C%12=O)s%10)cc9c(-c9ccc(CC)s9)c8s7)s6)c6c5C(=O)c5c(CC)sc(CC)c5C6=O)s4)sc3c(-c3ccc(CC)s3)c3ccsc23)s1
LL3-2Cl,PBDB-T,10.1002/adfm.202103445,0.79,26.96,67.7,14.4,sm,y,8,,Y19,CCc1c(/C=C2\C(=O)c3cc(Cl)c(Cl)cc3C2=C(C#N)C#N)sc2c1sc1c3c4nn(CC)nc4c4c5sc6c(CC)c(/C=C7\C(=O)c8cc(Cl)c(Cl)cc8C7=C(C#N)C#N)sc6c5n(CC)c4c3n(CC)c21,PBDB-T,CCc1ccc(-c2c3cc(-c4ccc(-c5sc(-c6ccc(-c7cc8c(-c9ccc(CC)s9)c9sc(-c%10ccc(-c%11sc(-c%12ccc(-c%13cc%14c(-c%15ccc(CC)s%15)c%15sc(-c%16ccc(-c%17sc(-c%18cccs%18)c%18c%17C(=O)c%17c(CC)sc(CC)c%17C%18=O)s%16)cc%15c(-c%15ccc(CC)s%15)c%14s%13)s%12)c%12c%11C(=O)c%11c(CC)sc(CC)c%11C%12=O)s%10)cc9c(-c9ccc(CC)s9)c8s7)s6)c6c5C(=O)c5c(CC)sc(CC)c5C6=O)s4)sc3c(-c3ccc(CC)s3)c3ccsc23)s1
BisPDI-T-di-EG,P3HT,10.1039/c3cp51475g,0.67,3.83,60,1.54,sm,PDI,7,,BisPDI-T-di-EG,CCN1C(=O)c2ccc3c4c(-c5ccc(-c6cc7c8c(cc(OCOC)c9c%10c(OCOC)cc%11c%12c(ccc(c6c89)c%12%10)C(=O)N(CC)C%11=O)C(=O)N(CC)C7=O)s5)cc5c6c(cc(OCOC)c(c7c(OCOC)cc(c2c37)C1=O)c64)C(=O)N(CC)C5=O,P3HT,CCc1cc(C)sc1-c1sc(-c2cc(CC)c(-c3sc(-c4cc(CC)c(-c5sc(C)cc5CC)s4)cc3CC)s2)cc1CC
BT-Cl,PTQ-10,10.1016/j.orgel.2021.106132,0.79,17.85,61.05,8.65,sm,unfused,2,,BTCIC-4Cl,CCC1(CC)c2cc(/C=C3\C(=O)c4cc(Cl)c(Cl)cc4C3=C(C#N)C#N)sc2-c2sc(-c3ccc(-c4cc5c(s4)-c4sc(/C=C6\C(=O)c7cc(Cl)c(Cl)cc7C6=C(C#N)C#N)cc4C5(CC)CC)c4nsnc34)cc21,PTQ10,CCOc1cnc2c(-c3ccc(-c4c(F)c(F)c(-c5ccc(-c6c(F)c(F)c(-c7cccs7)c7ncc(OCC)nc67)s5)c5ncc(OCC)nc45)s3)c(F)c(F)cc2n1
BT-F,PTQ-10,10.1016/j.orgel.2021.106132,0.82,16.99,59.3,8.26,sm,unfused,3,,BT-IC4F,CCC1(CC)c2cc(/C=C3\C(=O)c4cc(F)c(F)cc4C3=C(C#N)C#N)sc2-c2sc(-c3ccc(-c4cc5c(s4)-c4sc(/C=C6\C(=O)c7cc(F)c(F)cc7C6=C(C#N)C#N)cc4C5(CC)CC)c4nsnc34)cc21,PTQ10,CCOc1cnc2c(-c3ccc(-c4c(F)c(F)c(-c5ccc(-c6c(F)c(F)c(-c7cccs7)c7ncc(OCC)nc67)s5)c5ncc(OCC)nc45)s3)c(F)c(F)cc2n1
Y9,PBDB-T,10.1016/j.jechem.2019.07.002,0.9,23.28,63,13.26,sm,y,8,,Y9,CCc1c(/C=C2\C(=O)c3ccccc3C2=C(C#N)C#N)sc2c1sc1c3c4nn(CC)nc4c4c5sc6c(CC)c(/C=C7\C(=O)c8ccccc8C7=C(C#N)C#N)sc6c5n(CC)c4c3n(CC)c21,PBDB-T,CCc1ccc(-c2c3cc(-c4ccc(-c5sc(-c6ccc(-c7cc8c(-c9ccc(CC)s9)c9sc(-c%10ccc(-c%11sc(-c%12ccc(-c%13cc%14c(-c%15ccc(CC)s%15)c%15sc(-c%16ccc(-c%17sc(-c%18cccs%18)c%18c%17C(=O)c%17c(CC)sc(CC)c%17C%18=O)s%16)cc%15c(-c%15ccc(CC)s%15)c%14s%13)s%12)c%12c%11C(=O)c%11c(CC)sc(CC)c%11C%12=O)s%10)cc9c(-c9ccc(CC)s9)c8s7)s6)c6c5C(=O)c5c(CC)sc(CC)c5C6=O)s4)sc3c(-c3ccc(CC)s3)c3ccsc23)s1
BTP-ClBr,PBDB-TF,10.1002/aenm.202002649,0.906,23.48,79,16.82,sm,y,8,,BTP-ClBr,CCc1c(/C=C2\C(=O)c3c(ccc(Br)c3Cl)C2=C(C#N)C#N)sc2c1sc1c3c4nsnc4c4c5sc6c(CC)c(/C=C7\C(=O)c8c(ccc(Br)c8Cl)C7=C(C#N)C#N)sc6c5n(CC)c4c3n(CC)c21,PBDB-TF,CCc1sc(-c2c3cc(-c4ccc(-c5sc(-c6ccc(-c7cc8c(-c9cc(F)c(CC)s9)c9sc(-c%10ccc(-c%11sc(-c%12ccc(-c%13cc%14c(-c%15cc(F)c(CC)s%15)c%15sc(-c%16ccc(-c%17sc(-c%18cccs%18)c%18c%17C(=O)c%17c(CC)sc(CC)c%17C%18=O)s%16)cc%15c(-c%15cc(F)c(CC)s%15)c%14s%13)s%12)c%12c%11C(=O)c%11c(CC)sc(CC)c%11C%12=O)s%10)cc9c(-c9cc(F)c(CC)s9)c8s7)s6)c6c5C(=O)c5c(CC)sc(CC)c5C6=O)s4)sc3c(-c3cc(F)c(CC)s3)c3ccsc23)cc1F
BTP-ClBr1,PBDB-TF,10.1002/aenm.202002649,0.854,23.66,72.2,14.56,sm,y,8,,BTP-ClBr1,CCc1c(/C=C2\C(=O)c3cc(Cl)c(Br)cc3C2=C(C#N)C#N)sc2c1sc1c3c4nsnc4c4c5sc6c(CC)c(/C=C7\C(=O)c8cc(Cl)c(Br)cc8C7=C(C#N)C#N)sc6c5n(CC)c4c3n(CC)c21,PBDB-TF,CCc1sc(-c2c3cc(-c4ccc(-c5sc(-c6ccc(-c7cc8c(-c9cc(F)c(CC)s9)c9sc(-c%10ccc(-c%11sc(-c%12ccc(-c%13cc%14c(-c%15cc(F)c(CC)s%15)c%15sc(-c%16ccc(-c%17sc(-c%18cccs%18)c%18c%17C(=O)c%17c(CC)sc(CC)c%17C%18=O)s%16)cc%15c(-c%15cc(F)c(CC)s%15)c%14s%13)s%12)c%12c%11C(=O)c%11c(CC)sc(CC)c%11C%12=O)s%10)cc9c(-c9cc(F)c(CC)s9)c8s7)s6)c6c5C(=O)c5c(CC)sc(CC)c5C6=O)s4)sc3c(-c3cc(F)c(CC)s3)c3ccsc23)cc1F
BTP-ClBr2,PBDB-TF,10.1002/aenm.202002649,0.845,24.97,73.6,15.54,sm,y,8,,BTP-ClBr2,CCc1c(/C=C2\C(=O)c3c(Cl)cc(Br)cc3C2=C(C#N)C#N)sc2c1sc1c3c4nsnc4c4c5sc6c(CC)c(/C=C7\C(=O)c8c(Cl)cc(Br)cc8C7=C(C#N)C#N)sc6c5n(CC)c4c3n(CC)c21,PBDB-TF,CCc1sc(-c2c3cc(-c4ccc(-c5sc(-c6ccc(-c7cc8c(-c9cc(F)c(CC)s9)c9sc(-c%10ccc(-c%11sc(-c%12ccc(-c%13cc%14c(-c%15cc(F)c(CC)s%15)c%15sc(-c%16ccc(-c%17sc(-c%18cccs%18)c%18c%17C(=O)c%17c(CC)sc(CC)c%17C%18=O)s%16)cc%15c(-c%15cc(F)c(CC)s%15)c%14s%13)s%12)c%12c%11C(=O)c%11c(CC)sc(CC)c%11C%12=O)s%10)cc9c(-c9cc(F)c(CC)s9)c8s7)s6)c6c5C(=O)c5c(CC)sc(CC)c5C6=O)s4)sc3c(-c3cc(F)c(CC)s3)c3ccsc23)cc1F
BDTP-4F,PBDB-TF,10.1002/smll.202001942,0.895,22.54,75.5,15.24,sm,y,8,,BDTP-4F,CCc1c(/C=C2\C(=O)c3cc(F)c(F)cc3C2=C(C#N)C#N)sc2c3c4nsnc4c4c5sc6c7sc(/C=C8\C(=O)c9cc(F)c(F)cc9C8=C(C#N)C#N)cc7n(CC)c6c5n(CC)c4c3n(CC)c12,PBDB-TF,CCc1sc(-c2c3cc(-c4ccc(-c5sc(-c6ccc(-c7cc8c(-c9cc(F)c(CC)s9)c9sc(-c%10ccc(-c%11sc(-c%12ccc(-c%13cc%14c(-c%15cc(F)c(CC)s%15)c%15sc(-c%16ccc(-c%17sc(-c%18cccs%18)c%18c%17C(=O)c%17c(CC)sc(CC)c%17C%18=O)s%16)cc%15c(-c%15cc(F)c(CC)s%15)c%14s%13)s%12)c%12c%11C(=O)c%11c(CC)sc(CC)c%11C%12=O)s%10)cc9c(-c9cc(F)c(CC)s9)c8s7)s6)c6c5C(=O)c5c(CC)sc(CC)c5C6=O)s4)sc3c(-c3cc(F)c(CC)s3)c3ccsc23)cc1F
BTDTP-4F,PBDB-TF,10.1002/smll.202001942,0.866,21.25,71.3,13.12,sm,y,9,,BTDTP-4F,CCc1c(/C=C2\C(=O)c3cc(F)c(F)cc3C2=C(C#N)C#N)sc2c1sc1c3c4nsnc4c4c5sc6c7sc(/C=C8\C(=O)c9cc(F)c(F)cc9C8=C(C#N)C#N)cc7n(CC)c6c5n(CC)c4c3n(CC)c21,PBDB-TF,CCc1sc(-c2c3cc(-c4ccc(-c5sc(-c6ccc(-c7cc8c(-c9cc(F)c(CC)s9)c9sc(-c%10ccc(-c%11sc(-c%12ccc(-c%13cc%14c(-c%15cc(F)c(CC)s%15)c%15sc(-c%16ccc(-c%17sc(-c%18cccs%18)c%18c%17C(=O)c%17c(CC)sc(CC)c%17C%18=O)s%16)cc%15c(-c%15cc(F)c(CC)s%15)c%14s%13)s%12)c%12c%11C(=O)c%11c(CC)sc(CC)c%11C%12=O)s%10)cc9c(-c9cc(F)c(CC)s9)c8s7)s6)c6c5C(=O)c5c(CC)sc(CC)c5C6=O)s4)sc3c(-c3cc(F)c(CC)s3)c3ccsc23)cc1F
IDTTP-4F,PBDB-TF,10.1002/smll.202001942,0.876,20.21,71.4,12.64,sm,fused,8,,IDTTP-4F,CCn1c2cc(/C=C3\C(=O)c4cc(F)c(F)cc4C3=C(C#N)C#N)sc2c2sc3c(c21)C(c1ccccc1)(c1ccccc1)c1cc2c(cc1-3)C(c1ccccc1)(c1ccccc1)c1c-2sc2cc(/C=C3\C(=O)c4cc(F)c(F)cc4C3=C(C#N)C#N)sc12,PBDB-TF,CCc1sc(-c2c3cc(-c4ccc(-c5sc(-c6ccc(-c7cc8c(-c9cc(F)c(CC)s9)c9sc(-c%10ccc(-c%11sc(-c%12ccc(-c%13cc%14c(-c%15cc(F)c(CC)s%15)c%15sc(-c%16ccc(-c%17sc(-c%18cccs%18)c%18c%17C(=O)c%17c(CC)sc(CC)c%17C%18=O)s%16)cc%15c(-c%15cc(F)c(CC)s%15)c%14s%13)s%12)c%12c%11C(=O)c%11c(CC)sc(CC)c%11C%12=O)s%10)cc9c(-c9cc(F)c(CC)s9)c8s7)s6)c6c5C(=O)c5c(CC)sc(CC)c5C6=O)s4)sc3c(-c3cc(F)c(CC)s3)c3ccsc23)cc1F
BTIC-4F,PBDB-TF,10.1039/D1TA03643B,0.894,20.5,65.7,12.04,sm,unfused,3,,BTIC-4F,CCn1c(=O)c2cc(-c3cc4c(s3)-c3sc(/C=C5\C(=O)c6cc(F)c(F)cc6C5=C(C#N)C#N)cc3C4(CC)CC)sc2c2sc(-c3cc4c(s3)-c3sc(/C=C5\C(=O)c6cc(F)c(F)cc6C5=C(C#N)C#N)cc3C4(CC)CC)cc2c1=O,PBDB-TF,CCc1sc(-c2c3cc(-c4ccc(-c5sc(-c6ccc(-c7cc8c(-c9cc(F)c(CC)s9)c9sc(-c%10ccc(-c%11sc(-c%12ccc(-c%13cc%14c(-c%15cc(F)c(CC)s%15)c%15sc(-c%16ccc(-c%17sc(-c%18cccs%18)c%18c%17C(=O)c%17c(CC)sc(CC)c%17C%18=O)s%16)cc%15c(-c%15cc(F)c(CC)s%15)c%14s%13)s%12)c%12c%11C(=O)c%11c(CC)sc(CC)c%11C%12=O)s%10)cc9c(-c9cc(F)c(CC)s9)c8s7)s6)c6c5C(=O)c5c(CC)sc(CC)c5C6=O)s4)sc3c(-c3cc(F)c(CC)s3)c3ccsc23)cc1F
TPDC-4F,PBDB-TF,10.1039/D1TA03643B,0.852,22.19,70.6,13.35,sm,unfused,3,,TPDC-4F,CCN1C(=O)c2c(-c3cc4c(s3)-c3sc(/C=C5\C(=O)c6cc(F)c(F)cc6C5=C(C#N)C#N)cc3C4(CC)CC)sc(-c3cc4c(s3)-c3sc(/C=C5\C(=O)c6cc(F)c(F)cc6C5=C(C#N)C#N)cc3C4(CC)CC)c2C1=O,PBDB-TF,CCc1sc(-c2c3cc(-c4ccc(-c5sc(-c6ccc(-c7cc8c(-c9cc(F)c(CC)s9)c9sc(-c%10ccc(-c%11sc(-c%12ccc(-c%13cc%14c(-c%15cc(F)c(CC)s%15)c%15sc(-c%16ccc(-c%17sc(-c%18cccs%18)c%18c%17C(=O)c%17c(CC)sc(CC)c%17C%18=O)s%16)cc%15c(-c%15cc(F)c(CC)s%15)c%14s%13)s%12)c%12c%11C(=O)c%11c(CC)sc(CC)c%11C%12=O)s%10)cc9c(-c9cc(F)c(CC)s9)c8s7)s6)c6c5C(=O)c5c(CC)sc(CC)c5C6=O)s4)sc3c(-c3cc(F)c(CC)s3)c3ccsc23)cc1F
BPTCN,PTB7-Th,10.1039/D0TC00225A,0.81,14.68,54,6.42,sm,unfused,2,,BPTCN,CCc1cc(/C=c2/sc(=C(C#N)C#N)n(CC)c2=O)sc1-c1sc(-c2ccc(-c3sc(-c4sc(/C=c5/sc(=C(C#N)C#N)n(CC)c5=O)cc4CC)c4c3C(=O)N(CC)C4=O)c3nsnc23)c2c1C(=O)N(CC)C2=O,PTB7-Th,CCOC(=O)c1sc2c(-c3cc4c(-c5ccc(CC)s5)c5sc(-c6sc(-c7cc8c(-c9ccc(CC)s9)c9sc(-c%10sc(-c%11cc%12c(-c%13ccc(CC)s%13)c%13sccc%13c(-c%13ccc(CC)s%13)c%12s%11)c%11sc(C(=O)OCC)c(F)c%10%11)cc9c(-c9ccc(CC)s9)c8s7)c7sc(C(=O)OCC)c(F)c67)cc5c(-c5ccc(CC)s5)c4s3)scc2c1F
ITCPTC,J71,10.1002/adma.201706124,0.896,17.52,74.1,11.63,sm,fused,7,,ITCPTC,CCc1ccc(C2(c3ccc(CC)cc3)c3cc4c(cc3-c3sc5cc(/C=C6\C(=O)c7cscc7C6=C(C#N)C#N)sc5c32)C(c2ccc(CC)cc2)(c2ccc(CC)cc2)c2c-4sc3cc(/C=C4\C(=O)c5cscc5C4=C(C#N)C#N)sc23)cc1,J71,CCn1nc2c(-c3ccc(C)s3)c(F)c(F)c(-c3ccc(-c4cc5c(-c6ccc([Si](CC)(CC)CC)s6)c6sc(-c7ccc(-c8c(F)c(F)c(-c9ccc(-c%10cc%11c(-c%12ccc([Si](CC)(CC)CC)s%12)c%12sc(-c%13ccc(-c%14c(F)c(F)c(-c%15ccc(-c%16cc%17c(-c%18ccc([Si](CC)(CC)CC)s%18)c%18sc(C)cc%18c(-c%18ccc([Si](CC)(CC)CC)s%18)c%17s%16)s%15)c%15nn(CC)nc%14%15)s%13)cc%12c(-c%12ccc([Si](CC)(CC)CC)s%12)c%11s%10)s9)c9nn(CC)nc89)s7)cc6c(-c6ccc([Si](CC)(CC)CC)s6)c5s4)s3)c2n1
MeIC,J71,10.1002/adma.201706124,0.918,18.41,74.2,12.54,sm,fused,7,,MeIC,CCc1ccc(C2(c3ccc(CC)cc3)c3cc4c(cc3-c3sc5cc(/C=C6\C(=O)c7c(csc7C)C6=C(C#N)C#N)sc5c32)C(c2ccc(CC)cc2)(c2ccc(CC)cc2)c2c-4sc3cc(/C=C4\C(=O)c5c(csc5C)C4=C(C#N)C#N)sc23)cc1,J71,CCn1nc2c(-c3ccc(C)s3)c(F)c(F)c(-c3ccc(-c4cc5c(-c6ccc([Si](CC)(CC)CC)s6)c6sc(-c7ccc(-c8c(F)c(F)c(-c9ccc(-c%10cc%11c(-c%12ccc([Si](CC)(CC)CC)s%12)c%12sc(-c%13ccc(-c%14c(F)c(F)c(-c%15ccc(-c%16cc%17c(-c%18ccc([Si](CC)(CC)CC)s%18)c%18sc(C)cc%18c(-c%18ccc([Si](CC)(CC)CC)s%18)c%17s%16)s%15)c%15nn(CC)nc%14%15)s%13)cc%12c(-c%12ccc([Si](CC)(CC)CC)s%12)c%11s%10)s9)c9nn(CC)nc89)s7)cc6c(-c6ccc([Si](CC)(CC)CC)s6)c5s4)s3)c2n1
BTP-2F-ThCl,PBDB-TF,10.1016/j.joule.2020.03.023,0.869,25.38,77.4,17.06,sm,y,8,,BTP-2F-ThCl,CCc1c(/C=C2\C(=O)c3cc(F)c(F)cc3C2=C(C#N)C#N)sc2c1sc1c3c4nsnc4c4c5sc6c(CC)c(/C=C7\C(=O)c8c(csc8Cl)C7=C(C#N)C#N)sc6c5n(CC)c4c3n(CC)c21,PBDB-TF,CCc1sc(-c2c3cc(-c4ccc(-c5sc(-c6ccc(-c7cc8c(-c9cc(F)c(CC)s9)c9sc(-c%10ccc(-c%11sc(-c%12ccc(-c%13cc%14c(-c%15cc(F)c(CC)s%15)c%15sc(-c%16ccc(-c%17sc(-c%18cccs%18)c%18c%17C(=O)c%17c(CC)sc(CC)c%17C%18=O)s%16)cc%15c(-c%15cc(F)c(CC)s%15)c%14s%13)s%12)c%12c%11C(=O)c%11c(CC)sc(CC)c%11C%12=O)s%10)cc9c(-c9cc(F)c(CC)s9)c8s7)s6)c6c5C(=O)c5c(CC)sc(CC)c5C6=O)s4)sc3c(-c3cc(F)c(CC)s3)c3ccsc23)cc1F
BTN-4F,PBDB-TF,10.1002/sstr.202000052,0.816,25.05,77.3,15.82,sm,y,7,,BTN-4F,CCc1c(/C=C2\C(=O)c3cc(F)c(F)cc3C2=C(C#N)C#N)sc2c1sc1c3c4nsnc4c4c5c(cc(/C=C6\C(=O)c7cc(F)c(F)cc7C6=C(C#N)C#N)n5CC)n(CC)c4c3n(CC)c21,PBDB-TF,CCc1sc(-c2c3cc(-c4ccc(-c5sc(-c6ccc(-c7cc8c(-c9cc(F)c(CC)s9)c9sc(-c%10ccc(-c%11sc(-c%12ccc(-c%13cc%14c(-c%15cc(F)c(CC)s%15)c%15sc(-c%16ccc(-c%17sc(-c%18cccs%18)c%18c%17C(=O)c%17c(CC)sc(CC)c%17C%18=O)s%16)cc%15c(-c%15cc(F)c(CC)s%15)c%14s%13)s%12)c%12c%11C(=O)c%11c(CC)sc(CC)c%11C%12=O)s%10)cc9c(-c9cc(F)c(CC)s9)c8s7)s6)c6c5C(=O)c5c(CC)sc(CC)c5C6=O)s4)sc3c(-c3cc(F)c(CC)s3)c3ccsc23)cc1F
BTSe-4F,PBDB-TF,10.1002/sstr.202000052,0.811,22.52,75.4,13.79,sm,y,7,,BTSe-4F,CCc1c(/C=C2\C(=O)c3cc(F)c(F)cc3C2=C(C#N)C#N)sc2c1sc1c3c4nsnc4c4c5[se]c(/C=C6\C(=O)c7cc(F)c(F)cc7C6=C(C#N)C#N)cc5n(CC)c4c3n(CC)c21,PBDB-TF,CCc1sc(-c2c3cc(-c4ccc(-c5sc(-c6ccc(-c7cc8c(-c9cc(F)c(CC)s9)c9sc(-c%10ccc(-c%11sc(-c%12ccc(-c%13cc%14c(-c%15cc(F)c(CC)s%15)c%15sc(-c%16ccc(-c%17sc(-c%18cccs%18)c%18c%17C(=O)c%17c(CC)sc(CC)c%17C%18=O)s%16)cc%15c(-c%15cc(F)c(CC)s%15)c%14s%13)s%12)c%12c%11C(=O)c%11c(CC)sc(CC)c%11C%12=O)s%10)cc9c(-c9cc(F)c(CC)s9)c8s7)s6)c6c5C(=O)c5c(CC)sc(CC)c5C6=O)s4)sc3c(-c3cc(F)c(CC)s3)c3ccsc23)cc1F
ITC-2Cl,PBDB-TF,10.1002/aenm.201900041,0.91,20.1,74.1,13.6,sm,fused,7,,ITC-2Cl,CCc1ccc(C2(c3ccc(CC)cc3)c3cc4c(cc3-c3sc5cc(/C=C6\C(=O)c7c(csc7Cl)C6=C(C#N)C#N)sc5c32)C(c2ccc(CC)cc2)(c2ccc(CC)cc2)c2c-4sc3cc(/C=C4\C(=O)c5c(csc5Cl)C4=C(C#N)C#N)sc23)cc1,PBDB-TF,CCc1sc(-c2c3cc(-c4ccc(-c5sc(-c6ccc(-c7cc8c(-c9cc(F)c(CC)s9)c9sc(-c%10ccc(-c%11sc(-c%12ccc(-c%13cc%14c(-c%15cc(F)c(CC)s%15)c%15sc(-c%16ccc(-c%17sc(-c%18cccs%18)c%18c%17C(=O)c%17c(CC)sc(CC)c%17C%18=O)s%16)cc%15c(-c%15cc(F)c(CC)s%15)c%14s%13)s%12)c%12c%11C(=O)c%11c(CC)sc(CC)c%11C%12=O)s%10)cc9c(-c9cc(F)c(CC)s9)c8s7)s6)c6c5C(=O)c5c(CC)sc(CC)c5C6=O)s4)sc3c(-c3cc(F)c(CC)s3)c3ccsc23)cc1F
Y14,PBDB-TF,10.1039/C9QM00499H,0.866,16.83,58.24,8.49,sm,y,8,,Y14,CCc1c(/C=C2\C(=O)c3cc(F)ccc3C2=C(C#N)C#N)sc2c1sc1c3c4nn(CC)nc4c4c5sc6c(CC)c(/C=C7\C(=O)c8cc(F)ccc8C7=C(C#N)C#N)sc6c5n(CC)c4c3n(CC)c21,PBDB-TF,CCc1sc(-c2c3cc(-c4ccc(-c5sc(-c6ccc(-c7cc8c(-c9cc(F)c(CC)s9)c9sc(-c%10ccc(-c%11sc(-c%12ccc(-c%13cc%14c(-c%15cc(F)c(CC)s%15)c%15sc(-c%16ccc(-c%17sc(-c%18cccs%18)c%18c%17C(=O)c%17c(CC)sc(CC)c%17C%18=O)s%16)cc%15c(-c%15cc(F)c(CC)s%15)c%14s%13)s%12)c%12c%11C(=O)c%11c(CC)sc(CC)c%11C%12=O)s%10)cc9c(-c9cc(F)c(CC)s9)c8s7)s6)c6c5C(=O)c5c(CC)sc(CC)c5C6=O)s4)sc3c(-c3cc(F)c(CC)s3)c3ccsc23)cc1F
Y14,PTB7-Th,10.1039/C9QM00499H,0.788,21.28,62.24,10.44,sm,y,8,,Y14,CCc1c(/C=C2\C(=O)c3cc(F)ccc3C2=C(C#N)C#N)sc2c1sc1c3c4nn(CC)nc4c4c5sc6c(CC)c(/C=C7\C(=O)c8cc(F)ccc8C7=C(C#N)C#N)sc6c5n(CC)c4c3n(CC)c21,PTB7-Th,CCOC(=O)c1sc2c(-c3cc4c(-c5ccc(CC)s5)c5sc(-c6sc(-c7cc8c(-c9ccc(CC)s9)c9sc(-c%10sc(-c%11cc%12c(-c%13ccc(CC)s%13)c%13sccc%13c(-c%13ccc(CC)s%13)c%12s%11)c%11sc(C(=O)OCC)c(F)c%10%11)cc9c(-c9ccc(CC)s9)c8s7)c7sc(C(=O)OCC)c(F)c67)cc5c(-c5ccc(CC)s5)c4s3)scc2c1F
Y14,PBDB-T,10.1039/C9QM00499H,0.798,26.15,71.48,14.92,sm,y,8,,Y14,CCc1c(/C=C2\C(=O)c3cc(F)ccc3C2=C(C#N)C#N)sc2c1sc1c3c4nn(CC)nc4c4c5sc6c(CC)c(/C=C7\C(=O)c8cc(F)ccc8C7=C(C#N)C#N)sc6c5n(CC)c4c3n(CC)c21,PBDB-T,CCc1ccc(-c2c3cc(-c4ccc(-c5sc(-c6ccc(-c7cc8c(-c9ccc(CC)s9)c9sc(-c%10ccc(-c%11sc(-c%12ccc(-c%13cc%14c(-c%15ccc(CC)s%15)c%15sc(-c%16ccc(-c%17sc(-c%18cccs%18)c%18c%17C(=O)c%17c(CC)sc(CC)c%17C%18=O)s%16)cc%15c(-c%15ccc(CC)s%15)c%14s%13)s%12)c%12c%11C(=O)c%11c(CC)sc(CC)c%11C%12=O)s%10)cc9c(-c9ccc(CC)s9)c8s7)s6)c6c5C(=O)c5c(CC)sc(CC)c5C6=O)s4)sc3c(-c3ccc(CC)s3)c3ccsc23)s1
IDTO,PBDB-T,10.1021/acsami.7b10275,0.943,16.25,65.41,10.02,sm,fused,5,,i-cc34,CCc1ccc(C2(c3ccc(CC)cc3)c3cc4c(cc3-c3sc(-c5scc(/C=C6\C(=O)c7cscc7C6=C(C#N)C#N)c5OC)cc32)C(c2ccc(CC)cc2)(c2ccc(CC)cc2)c2cc(-c3scc(/C=C5\C(=O)c6cscc6C5=C(C#N)C#N)c3OC)sc2-4)cc1,PBDB-T,CCc1ccc(-c2c3cc(-c4ccc(-c5sc(-c6ccc(-c7cc8c(-c9ccc(CC)s9)c9sc(-c%10ccc(-c%11sc(-c%12ccc(-c%13cc%14c(-c%15ccc(CC)s%15)c%15sc(-c%16ccc(-c%17sc(-c%18cccs%18)c%18c%17C(=O)c%17c(CC)sc(CC)c%17C%18=O)s%16)cc%15c(-c%15ccc(CC)s%15)c%14s%13)s%12)c%12c%11C(=O)c%11c(CC)sc(CC)c%11C%12=O)s%10)cc9c(-c9ccc(CC)s9)c8s7)s6)c6c5C(=O)c5c(CC)sc(CC)c5C6=O)s4)sc3c(-c3ccc(CC)s3)c3ccsc23)s1
IDTC,PBDB-T,10.1021/acsami.7b10275,0.917,16.56,61.61,9.35,sm,fused,5,,IDTC,CCc1ccc(C2(c3ccc(CC)cc3)c3cc4c(cc3-c3sc(-c5scc(/C=C6\C(=O)c7cscc7C6=C(C#N)C#N)c5CC)cc32)C(c2ccc(CC)cc2)(c2ccc(CC)cc2)c2cc(-c3scc(/C=C5\C(=O)c6cscc6C5=C(C#N)C#N)c3CC)sc2-4)cc1,PBDB-T,CCc1ccc(-c2c3cc(-c4ccc(-c5sc(-c6ccc(-c7cc8c(-c9ccc(CC)s9)c9sc(-c%10ccc(-c%11sc(-c%12ccc(-c%13cc%14c(-c%15ccc(CC)s%15)c%15sc(-c%16ccc(-c%17sc(-c%18cccs%18)c%18c%17C(=O)c%17c(CC)sc(CC)c%17C%18=O)s%16)cc%15c(-c%15ccc(CC)s%15)c%14s%13)s%12)c%12c%11C(=O)c%11c(CC)sc(CC)c%11C%12=O)s%10)cc9c(-c9ccc(CC)s9)c8s7)s6)c6c5C(=O)c5c(CC)sc(CC)c5C6=O)s4)sc3c(-c3ccc(CC)s3)c3ccsc23)s1
SSTI,PTB7-Th,10.1002/solr.202000286,0.22,0.53,43,0.05,sm,unfused,3,,SSTI,CCc1cc(-c2c3c(c(-c4cc(CC)c(/C=C5\C(=O)c6ccccc6C5=C(C#N)C#N)s4)c4nsnc24)N=S=N3)sc1/C=C1\C(=O)c2ccccc2C1=C(C#N)C#N,PTB7-Th,CCOC(=O)c1sc2c(-c3cc4c(-c5ccc(CC)s5)c5sc(-c6sc(-c7cc8c(-c9ccc(CC)s9)c9sc(-c%10sc(-c%11cc%12c(-c%13ccc(CC)s%13)c%13sccc%13c(-c%13ccc(CC)s%13)c%12s%11)c%11sc(C(=O)OCC)c(F)c%10%11)cc9c(-c9ccc(CC)s9)c8s7)c7sc(C(=O)OCC)c(F)c67)cc5c(-c5ccc(CC)s5)c4s3)scc2c1F
ITCPTC,PBDB-TF,10.1021/acsenergylett.0c01364,0.964,17.285,73.8,12.31,sm,fused,7,,ITCPTC,CCc1ccc(C2(c3ccc(CC)cc3)c3cc4c(cc3-c3sc5cc(/C=C6\C(=O)c7cscc7C6=C(C#N)C#N)sc5c32)C(c2ccc(CC)cc2)(c2ccc(CC)cc2)c2c-4sc3cc(/C=C4\C(=O)c5cscc5C4=C(C#N)C#N)sc23)cc1,PBDB-TF,CCc1sc(-c2c3cc(-c4ccc(-c5sc(-c6ccc(-c7cc8c(-c9cc(F)c(CC)s9)c9sc(-c%10ccc(-c%11sc(-c%12ccc(-c%13cc%14c(-c%15cc(F)c(CC)s%15)c%15sc(-c%16ccc(-c%17sc(-c%18cccs%18)c%18c%17C(=O)c%17c(CC)sc(CC)c%17C%18=O)s%16)cc%15c(-c%15cc(F)c(CC)s%15)c%14s%13)s%12)c%12c%11C(=O)c%11c(CC)sc(CC)c%11C%12=O)s%10)cc9c(-c9cc(F)c(CC)s9)c8s7)s6)c6c5C(=O)c5c(CC)sc(CC)c5C6=O)s4)sc3c(-c3cc(F)c(CC)s3)c3ccsc23)cc1F
DTNR,PTB7-Th,10.1021/acs.chemmater.7b03770,1.08,15.72,56,9.51,sm,fused,6,,DTNR,CCN1C(=O)/C(=C\c2ccc(-c3cc4c(s3)-c3c(ccc5c6c(ccc35)C(CC)(CC)c3cc(-c5ccc(/C=C7/SC(=S)N(CC)C7=O)c7nsnc57)sc3-6)C4(CC)CC)c3nsnc23)SC1=S,PTB7-Th,CCOC(=O)c1sc2c(-c3cc4c(-c5ccc(CC)s5)c5sc(-c6sc(-c7cc8c(-c9ccc(CC)s9)c9sc(-c%10sc(-c%11cc%12c(-c%13ccc(CC)s%13)c%13sccc%13c(-c%13ccc(CC)s%13)c%12s%11)c%11sc(C(=O)OCC)c(F)c%10%11)cc9c(-c9ccc(CC)s9)c8s7)c7sc(C(=O)OCC)c(F)c67)cc5c(-c5ccc(CC)s5)c4s3)scc2c1F
A4T-16,PBDB-T,10.1038/s41467-021-25394-w,0.735,20.9,64.3,9.88,sm,unfused,1,,A4T-16,CCc1cc(CC)c(-c2cc(-c3cc(-c4c(CC)cc(CC)cc4CC)c(-c4sc(/C=C5\C(=O)c6cc(F)c(F)cc6C5=C(C#N)C#N)cc4CC)s3)sc2-c2sc(/C=C3\C(=O)c4cc(F)c(F)cc4C3=C(C#N)C#N)cc2CC)c(CC)c1,PBDB-T,CCc1ccc(-c2c3cc(-c4ccc(-c5sc(-c6ccc(-c7cc8c(-c9ccc(CC)s9)c9sc(-c%10ccc(-c%11sc(-c%12ccc(-c%13cc%14c(-c%15ccc(CC)s%15)c%15sc(-c%16ccc(-c%17sc(-c%18cccs%18)c%18c%17C(=O)c%17c(CC)sc(CC)c%17C%18=O)s%16)cc%15c(-c%15ccc(CC)s%15)c%14s%13)s%12)c%12c%11C(=O)c%11c(CC)sc(CC)c%11C%12=O)s%10)cc9c(-c9ccc(CC)s9)c8s7)s6)c6c5C(=O)c5c(CC)sc(CC)c5C6=O)s4)sc3c(-c3ccc(CC)s3)c3ccsc23)s1
A4T-16,PTO2,10.1038/s41467-021-25394-w,0.952,18.7,66.5,11.8,sm,unfused,1,,A4T-16,CCc1cc(CC)c(-c2cc(-c3cc(-c4c(CC)cc(CC)cc4CC)c(-c4sc(/C=C5\C(=O)c6cc(F)c(F)cc6C5=C(C#N)C#N)cc4CC)s3)sc2-c2sc(/C=C3\C(=O)c4cc(F)c(F)cc4C3=C(C#N)C#N)cc2CC)c(CC)c1,PTO2,CCOC(=O)c1ccsc1-c1cc2c(-c3cc(F)c(CC)s3)c3sc(-c4cc(C(=O)OCC)c(-c5cc6c(-c7cc(F)c(CC)s7)c7sc(-c8cc(C(=O)OCC)c(-c9cc%10c(-c%11cc(F)c(CC)s%11)c%11sccc%11c(-c%11cc(F)c(CC)s%11)c%10s9)s8)cc7c(-c7cc(F)c(CC)s7)c6s5)s4)cc3c(-c3cc(F)c(CC)s3)c2s1
A4T-16,J52-2F,10.1038/s41467-021-25394-w,0.821,18.1,69.9,10.4,sm,unfused,1,,A4T-16,CCc1cc(CC)c(-c2cc(-c3cc(-c4c(CC)cc(CC)cc4CC)c(-c4sc(/C=C5\C(=O)c6cc(F)c(F)cc6C5=C(C#N)C#N)cc4CC)s3)sc2-c2sc(/C=C3\C(=O)c4cc(F)c(F)cc4C3=C(C#N)C#N)cc2CC)c(CC)c1,J52-2F,CCc1sc(-c2c3cc(-c4ccc(-c5c(F)c(F)c(-c6ccc(-c7cc8c(-c9cc(F)c(CC)s9)c9sc(-c%10ccc(-c%11c(F)c(F)c(-c%12ccc(-c%13cc%14c(-c%15cc(F)c(CC)s%15)c%15sc(-c%16ccc(-c%17c(F)c(F)c(-c%18cccs%18)c%18nn(CC)nc%17%18)s%16)cc%15c(-c%15cc(F)c(CC)s%15)c%14s%13)s%12)c%12nn(CC)nc%11%12)s%10)cc9c(-c9cc(F)c(CC)s9)c8s7)s6)c6nn(CC)nc56)s4)sc3c(-c3cc(F)c(CC)s3)c3ccsc23)cc1F
A4T-16,PBDB-TF,10.1038/s41467-021-25394-w,0.876,21.8,79.8,15.2,sm,unfused,1,,A4T-16,CCc1cc(CC)c(-c2cc(-c3cc(-c4c(CC)cc(CC)cc4CC)c(-c4sc(/C=C5\C(=O)c6cc(F)c(F)cc6C5=C(C#N)C#N)cc4CC)s3)sc2-c2sc(/C=C3\C(=O)c4cc(F)c(F)cc4C3=C(C#N)C#N)cc2CC)c(CC)c1,PBDB-TF,CCc1sc(-c2c3cc(-c4ccc(-c5sc(-c6ccc(-c7cc8c(-c9cc(F)c(CC)s9)c9sc(-c%10ccc(-c%11sc(-c%12ccc(-c%13cc%14c(-c%15cc(F)c(CC)s%15)c%15sc(-c%16ccc(-c%17sc(-c%18cccs%18)c%18c%17C(=O)c%17c(CC)sc(CC)c%17C%18=O)s%16)cc%15c(-c%15cc(F)c(CC)s%15)c%14s%13)s%12)c%12c%11C(=O)c%11c(CC)sc(CC)c%11C%12=O)s%10)cc9c(-c9cc(F)c(CC)s9)c8s7)s6)c6c5C(=O)c5c(CC)sc(CC)c5C6=O)s4)sc3c(-c3cc(F)c(CC)s3)c3ccsc23)cc1F
A4T-21,PBDB-TF,10.1038/s41467-021-25394-w,0.936,5.55,30.3,1.57,sm,unfused,1,,A4T-21,CCc1cc(/C=C2\C(=O)c3cc(F)c(F)cc3C2=C(C#N)C#N)sc1-c1sc(-c2cc(-c3ccccc3)c(-c3sc(/C=C4\C(=O)c5cc(F)c(F)cc5C4=C(C#N)C#N)cc3CC)s2)cc1-c1ccccc1,PBDB-TF,CCc1sc(-c2c3cc(-c4ccc(-c5sc(-c6ccc(-c7cc8c(-c9cc(F)c(CC)s9)c9sc(-c%10ccc(-c%11sc(-c%12ccc(-c%13cc%14c(-c%15cc(F)c(CC)s%15)c%15sc(-c%16ccc(-c%17sc(-c%18cccs%18)c%18c%17C(=O)c%17c(CC)sc(CC)c%17C%18=O)s%16)cc%15c(-c%15cc(F)c(CC)s%15)c%14s%13)s%12)c%12c%11C(=O)c%11c(CC)sc(CC)c%11C%12=O)s%10)cc9c(-c9cc(F)c(CC)s9)c8s7)s6)c6c5C(=O)c5c(CC)sc(CC)c5C6=O)s4)sc3c(-c3cc(F)c(CC)s3)c3ccsc23)cc1F
A4T-23,PBDB-TF,10.1038/s41467-021-25394-w,0.87,21,56.8,10.4,sm,unfused,1,,A4T-23,CCc1cc(/C=C2\C(=O)c3cc(F)c(F)cc3C2=C(C#N)C#N)sc1-c1sc(-c2cc(-c3c(C)cc(C)cc3C)c(-c3sc(/C=C4\C(=O)c5cc(F)c(F)cc5C4=C(C#N)C#N)cc3CC)s2)cc1-c1c(C)cc(C)cc1C,PBDB-TF,CCc1sc(-c2c3cc(-c4ccc(-c5sc(-c6ccc(-c7cc8c(-c9cc(F)c(CC)s9)c9sc(-c%10ccc(-c%11sc(-c%12ccc(-c%13cc%14c(-c%15cc(F)c(CC)s%15)c%15sc(-c%16ccc(-c%17sc(-c%18cccs%18)c%18c%17C(=O)c%17c(CC)sc(CC)c%17C%18=O)s%16)cc%15c(-c%15cc(F)c(CC)s%15)c%14s%13)s%12)c%12c%11C(=O)c%11c(CC)sc(CC)c%11C%12=O)s%10)cc9c(-c9cc(F)c(CC)s9)c8s7)s6)c6c5C(=O)c5c(CC)sc(CC)c5C6=O)s4)sc3c(-c3cc(F)c(CC)s3)c3ccsc23)cc1F
MS-4Cl,PBDB-T,10.1002/cssc.202100592,0.81,20.3,71.2,11.79,sm,y,12,,MS-4Cl,CCn1nc2c3cc(/C=C4\C(=O)c5cc(Cl)c(Cl)cc5C4=C(C#N)C#N)sc3c3sc4c5c6nsnc6c6c7sc8c9sc(/C=C%10\C(=O)c%11cc(Cl)c(Cl)cc%11C%10=C(C#N)C#N)cc9c9nn(CC)nc9c8c7n(CC)c6c5n(CC)c4c3c2n1,PBDB-T,CCc1ccc(-c2c3cc(-c4ccc(-c5sc(-c6ccc(-c7cc8c(-c9ccc(CC)s9)c9sc(-c%10ccc(-c%11sc(-c%12ccc(-c%13cc%14c(-c%15ccc(CC)s%15)c%15sc(-c%16ccc(-c%17sc(-c%18cccs%18)c%18c%17C(=O)c%17c(CC)sc(CC)c%17C%18=O)s%16)cc%15c(-c%15ccc(CC)s%15)c%14s%13)s%12)c%12c%11C(=O)c%11c(CC)sc(CC)c%11C%12=O)s%10)cc9c(-c9ccc(CC)s9)c8s7)s6)c6c5C(=O)c5c(CC)sc(CC)c5C6=O)s4)sc3c(-c3ccc(CC)s3)c3ccsc23)s1
MS-4F,PBDB-T,10.1002/cssc.202100592,0.85,19.61,70.59,11.75,sm,y,12,,MS-4F,CCn1nc2c3cc(/C=C4\C(=O)c5cc(F)c(F)cc5C4=C(C#N)C#N)sc3c3sc4c5c6nsnc6c6c7sc8c9sc(/C=C%10\C(=O)c%11cc(F)c(F)cc%11C%10=C(C#N)C#N)cc9c9nn(CC)nc9c8c7n(CC)c6c5n(CC)c4c3c2n1,PBDB-T,CCc1ccc(-c2c3cc(-c4ccc(-c5sc(-c6ccc(-c7cc8c(-c9ccc(CC)s9)c9sc(-c%10ccc(-c%11sc(-c%12ccc(-c%13cc%14c(-c%15ccc(CC)s%15)c%15sc(-c%16ccc(-c%17sc(-c%18cccs%18)c%18c%17C(=O)c%17c(CC)sc(CC)c%17C%18=O)s%16)cc%15c(-c%15ccc(CC)s%15)c%14s%13)s%12)c%12c%11C(=O)c%11c(CC)sc(CC)c%11C%12=O)s%10)cc9c(-c9ccc(CC)s9)c8s7)s6)c6c5C(=O)c5c(CC)sc(CC)c5C6=O)s4)sc3c(-c3ccc(CC)s3)c3ccsc23)s1
IT-4F,PBDB-TF,10.1021/acsami.0c05172,0.858,20.2,78.9,13.7,sm,fused,7,,IT-4F,CCc1ccc(C2(c3ccc(CC)cc3)c3cc4c(cc3-c3sc5cc(/C=C6\C(=O)c7cc(F)c(F)cc7C6=C(C#N)C#N)sc5c32)C(c2ccc(CC)cc2)(c2ccc(CC)cc2)c2c-4sc3cc(/C=C4\C(=O)c5cc(F)c(F)cc5C4=C(C#N)C#N)sc23)cc1,PBDB-TF,CCc1sc(-c2c3cc(-c4ccc(-c5sc(-c6ccc(-c7cc8c(-c9cc(F)c(CC)s9)c9sc(-c%10ccc(-c%11sc(-c%12ccc(-c%13cc%14c(-c%15cc(F)c(CC)s%15)c%15sc(-c%16ccc(-c%17sc(-c%18cccs%18)c%18c%17C(=O)c%17c(CC)sc(CC)c%17C%18=O)s%16)cc%15c(-c%15cc(F)c(CC)s%15)c%14s%13)s%12)c%12c%11C(=O)c%11c(CC)sc(CC)c%11C%12=O)s%10)cc9c(-c9cc(F)c(CC)s9)c8s7)s6)c6c5C(=O)c5c(CC)sc(CC)c5C6=O)s4)sc3c(-c3cc(F)c(CC)s3)c3ccsc23)cc1F
BTP-4Cl,PBDB-T,10.1002/anie.202102622,0.75,22.9,68.8,11.8,sm,y,8,,BTP-4Cl,CCc1c(/C=C2\C(=O)c3cc(Cl)c(Cl)cc3C2=C(C#N)C#N)sc2c1sc1c3c4nsnc4c4c5sc6c(CC)c(/C=C7\C(=O)c8cc(Cl)c(Cl)cc8C7=C(C#N)C#N)sc6c5n(CC)c4c3n(CC)c21,PBDB-T,CCc1ccc(-c2c3cc(-c4ccc(-c5sc(-c6ccc(-c7cc8c(-c9ccc(CC)s9)c9sc(-c%10ccc(-c%11sc(-c%12ccc(-c%13cc%14c(-c%15ccc(CC)s%15)c%15sc(-c%16ccc(-c%17sc(-c%18cccs%18)c%18c%17C(=O)c%17c(CC)sc(CC)c%17C%18=O)s%16)cc%15c(-c%15ccc(CC)s%15)c%14s%13)s%12)c%12c%11C(=O)c%11c(CC)sc(CC)c%11C%12=O)s%10)cc9c(-c9ccc(CC)s9)c8s7)s6)c6c5C(=O)c5c(CC)sc(CC)c5C6=O)s4)sc3c(-c3ccc(CC)s3)c3ccsc23)s1
BTP-4Cl,PBDB-TF,10.1002/anie.202102622,0.838,26.7,79,17.7,sm,y,8,,BTP-4Cl,CCc1c(/C=C2\C(=O)c3cc(Cl)c(Cl)cc3C2=C(C#N)C#N)sc2c1sc1c3c4nsnc4c4c5sc6c(CC)c(/C=C7\C(=O)c8cc(Cl)c(Cl)cc8C7=C(C#N)C#N)sc6c5n(CC)c4c3n(CC)c21,PBDB-TF,CCc1sc(-c2c3cc(-c4ccc(-c5sc(-c6ccc(-c7cc8c(-c9cc(F)c(CC)s9)c9sc(-c%10ccc(-c%11sc(-c%12ccc(-c%13cc%14c(-c%15cc(F)c(CC)s%15)c%15sc(-c%16ccc(-c%17sc(-c%18cccs%18)c%18c%17C(=O)c%17c(CC)sc(CC)c%17C%18=O)s%16)cc%15c(-c%15cc(F)c(CC)s%15)c%14s%13)s%12)c%12c%11C(=O)c%11c(CC)sc(CC)c%11C%12=O)s%10)cc9c(-c9cc(F)c(CC)s9)c8s7)s6)c6c5C(=O)c5c(CC)sc(CC)c5C6=O)s4)sc3c(-c3cc(F)c(CC)s3)c3ccsc23)cc1F
Y6,PBDB-T-2Cl,10.1007/s11426-019-9669-3,0.882,25.605,73.3,17.037,sm,y,8,,Y6,CCc1c(/C=C2\C(=O)c3cc(F)c(F)cc3C2=C(C#N)C#N)sc2c1sc1c3c4nsnc4c4c5sc6cc(/C=C7\C(=O)c8cc(F)c(F)cc8C7=C(C#N)C#N)sc6c5n(CC)c4c3n(CC)c21,PBDB-T-2Cl,CCc1sc(-c2c3cc(-c4ccc(-c5sc(-c6ccc(-c7cc8c(-c9cc(Cl)c(CC)s9)c9sc(-c%10ccc(-c%11sc(-c%12ccc(-c%13cc%14c(-c%15cc(Cl)c(CC)s%15)c%15sc(-c%16ccc(-c%17sc(-c%18cccs%18)c%18c%17C(=O)c%17c(CC)sc(CC)c%17C%18=O)s%16)cc%15c(-c%15cc(Cl)c(CC)s%15)c%14s%13)s%12)c%12c%11C(=O)c%11c(CC)sc(CC)c%11C%12=O)s%10)cc9c(-c9cc(Cl)c(CC)s9)c8s7)s6)c6c5C(=O)c5c(CC)sc(CC)c5C6=O)s4)sc3c(-c3cc(Cl)c(CC)s3)c3ccsc23)cc1Cl
DTNIC8,PBDB-T,10.1021/acs.chemmater.7b02887,0.96,12.92,72.84,9.03,sm,fused,6,,DTNIC6,CCC1(CC)c2cc(/C=C3\C(=O)c4ccccc4C3=C(C#N)C#N)sc2-c2c1ccc1c3c(ccc21)C(CC)(CC)c1cc(/C=C2\C(=O)c4ccccc4C2=C(C#N)C#N)sc1-3,PBDB-T,CCc1ccc(-c2c3cc(-c4ccc(-c5sc(-c6ccc(-c7cc8c(-c9ccc(CC)s9)c9sc(-c%10ccc(-c%11sc(-c%12ccc(-c%13cc%14c(-c%15ccc(CC)s%15)c%15sc(-c%16ccc(-c%17sc(-c%18cccs%18)c%18c%17C(=O)c%17c(CC)sc(CC)c%17C%18=O)s%16)cc%15c(-c%15ccc(CC)s%15)c%14s%13)s%12)c%12c%11C(=O)c%11c(CC)sc(CC)c%11C%12=O)s%10)cc9c(-c9ccc(CC)s9)c8s7)s6)c6c5C(=O)c5c(CC)sc(CC)c5C6=O)s4)sc3c(-c3ccc(CC)s3)c3ccsc23)s1
M34,PBDB-TF,10.1002/anie.202007907,0.91,23.63,70.66,15.24,sm,fused,7,,BDTN-BF,CCOc1c2sc3c4sc(/C=C5\C(=O)c6cc(F)c(F)cc6C5=C(C#N)C#N)cc4n(CC)c3c2c(OCC)c2sc3c4sc(/C=C5\C(=O)c6cc(F)c(F)cc6C5=C(C#N)C#N)cc4n(CC)c3c12,PBDB-TF,CCc1sc(-c2c3cc(-c4ccc(-c5sc(-c6ccc(-c7cc8c(-c9cc(F)c(CC)s9)c9sc(-c%10ccc(-c%11sc(-c%12ccc(-c%13cc%14c(-c%15cc(F)c(CC)s%15)c%15sc(-c%16ccc(-c%17sc(-c%18cccs%18)c%18c%17C(=O)c%17c(CC)sc(CC)c%17C%18=O)s%16)cc%15c(-c%15cc(F)c(CC)s%15)c%14s%13)s%12)c%12c%11C(=O)c%11c(CC)sc(CC)c%11C%12=O)s%10)cc9c(-c9cc(F)c(CC)s9)c8s7)s6)c6c5C(=O)c5c(CC)sc(CC)c5C6=O)s4)sc3c(-c3cc(F)c(CC)s3)c3ccsc23)cc1F
M8,PBDB-TF,10.1002/anie.202007907,0.83,8.36,60.59,4.21,sm,fused,7,,M8,CCOc1c2oc3c4sc(/C=C5\C(=O)c6cc(F)c(F)cc6C5=C(C#N)C#N)cc4n(CC)c3c2c(OCC)c2oc3c4sc(/C=C5\C(=O)c6cc(F)c(F)cc6C5=C(C#N)C#N)cc4n(CC)c3c12,PBDB-TF,CCc1sc(-c2c3cc(-c4ccc(-c5sc(-c6ccc(-c7cc8c(-c9cc(F)c(CC)s9)c9sc(-c%10ccc(-c%11sc(-c%12ccc(-c%13cc%14c(-c%15cc(F)c(CC)s%15)c%15sc(-c%16ccc(-c%17sc(-c%18cccs%18)c%18c%17C(=O)c%17c(CC)sc(CC)c%17C%18=O)s%16)cc%15c(-c%15cc(F)c(CC)s%15)c%14s%13)s%12)c%12c%11C(=O)c%11c(CC)sc(CC)c%11C%12=O)s%10)cc9c(-c9cc(F)c(CC)s9)c8s7)s6)c6c5C(=O)c5c(CC)sc(CC)c5C6=O)s4)sc3c(-c3cc(F)c(CC)s3)c3ccsc23)cc1F
eC9,P5T,10.1021/acsmaterialslett.1c00328,0.832,14.6,50.5,6.13,sm,y,8,,BTP-4Cl,CCc1c(/C=C2\C(=O)c3cc(Cl)c(Cl)cc3C2=C(C#N)C#N)sc2c1sc1c3c4nsnc4c4c5sc6c(CC)c(/C=C7\C(=O)c8cc(Cl)c(Cl)cc8C7=C(C#N)C#N)sc6c5n(CC)c4c3n(CC)c21,P5T,CCc1sc(CC)c2c1C(=O)c1c(-c3ccc(-c4cccs4)s3)sc(-c3ccc(-c4ccc(-c5ccc(-c6ccc(-c7sc(-c8ccc(-c9ccc(-c%10ccc(-c%11ccc(-c%12sc(-c%13ccc(-c%14cccs%14)s%13)c%13c%12C(=O)c%12c(CC)sc(CC)c%12C%13=O)s%11)s%10)s9)s8)c8c7C(=O)c7c(CC)sc(CC)c7C8=O)s6)s5)s4)s3)c1C2=O
eC9,P5T-2F,10.1021/acsmaterialslett.1c00328,0.837,26.5,78.9,17.7,sm,y,8,,BTP-4Cl,CCc1c(/C=C2\C(=O)c3cc(Cl)c(Cl)cc3C2=C(C#N)C#N)sc2c1sc1c3c4nsnc4c4c5sc6c(CC)c(/C=C7\C(=O)c8cc(Cl)c(Cl)cc8C7=C(C#N)C#N)sc6c5n(CC)c4c3n(CC)c21,P5T-2F,CCc1sc(CC)c2c1C(=O)c1c(-c3ccc(-c4cc(F)cs4)s3)sc(-c3ccc(-c4cc(F)c(-c5sc(-c6ccc(-c7sc(-c8ccc(-c9cc(F)c(-c%10sc(-c%11ccc(-c%12sc(-c%13ccc(-c%14cc(F)cs%14)s%13)c%13c%12C(=O)c%12c(CC)sc(CC)c%12C%13=O)s%11)cc%10F)s9)s8)c8c7C(=O)c7c(CC)sc(CC)c7C8=O)s6)cc5F)s4)s3)c1C2=O
BTTBo-4F,PBDB-T,10.1039/D1TC03259C,0.85,15.04,64.61,8.27,sm,fused,4,,BTTBo-4F,CCC(=O)c1cc2c3cc(-c4cc5c(s4)-c4sc(/C=C6\C(=O)c7cc(F)c(F)cc7C6=C(C#N)C#N)cc4C5(CC)CC)sc3c3sc(-c4cc5c(s4)-c4sc(/C=C6\C(=O)c7cc(F)c(F)cc7C6=C(C#N)C#N)cc4C5(CC)CC)cc3c2s1,PBDB-T,CCc1ccc(-c2c3cc(-c4ccc(-c5sc(-c6ccc(-c7cc8c(-c9ccc(CC)s9)c9sc(-c%10ccc(-c%11sc(-c%12ccc(-c%13cc%14c(-c%15ccc(CC)s%15)c%15sc(-c%16ccc(-c%17sc(-c%18cccs%18)c%18c%17C(=O)c%17c(CC)sc(CC)c%17C%18=O)s%16)cc%15c(-c%15ccc(CC)s%15)c%14s%13)s%12)c%12c%11C(=O)c%11c(CC)sc(CC)c%11C%12=O)s%10)cc9c(-c9ccc(CC)s9)c8s7)s6)c6c5C(=O)c5c(CC)sc(CC)c5C6=O)s4)sc3c(-c3ccc(CC)s3)c3ccsc23)s1
