Repository: hutchisonlab/GA-tandem-OSCs

# GA Pipeline to Design Materials for Tandem Organic Solar Cells

This repository contains the data files and analysis notebooks to support the paper "Designing Efficient Tandem Organic Solar Cells with Machine Learning and Genetic Algorithms."

The PCE prediction model, known as OPEP2, was trained on a dataset containing 1,001 unique donor/acceptor pairs. This dataset can be found here: `OPEP2/filtered_dataset.csv`
The unfiltered dataset containing 1,225 donor/accpetor pairs can be found here: `OPEP2/Experimental_data.csv` 


The OPEP2 ML model to predict PCE can be found here: `OPEP2/Prediction_models/ensemble_rf_ann_mfcounts_standardized_above10_fixed.pkl`

File: OPEP2/filtered_dataset.csv (part 9 of 15)
Reported Acceptor,Reported Donor ,DOI,Voc (V),Jsc (mA/cm^2),FF (%),PCE (%),acceptor type,acceptor class,core fused ring size,donor,acceptor ID with shortened chains,acc_SMILES,donor ID with shortened chains,don_SMILES
BTTBo-4FN,PBDB-T,10.1039/D1TC03259C,0.84,19.56,70.47,11.6,sm,fused,4,,BTTBo-4FN,CCC(=O)c1cc2c3cc(-c4cc5c(s4)-c4sc(/C=C6\C(=O)c7cc8cc(F)c(F)cc8cc7C6=C(C#N)C#N)cc4C5(CC)CC)sc3c3sc(-c4cc5c(s4)-c4sc(/C=C6\C(=O)c7cc8cc(F)c(F)cc8cc7C6=C(C#N)C#N)cc4C5(CC)CC)cc3c2s1,PBDB-T,CCc1ccc(-c2c3cc(-c4ccc(-c5sc(-c6ccc(-c7cc8c(-c9ccc(CC)s9)c9sc(-c%10ccc(-c%11sc(-c%12ccc(-c%13cc%14c(-c%15ccc(CC)s%15)c%15sc(-c%16ccc(-c%17sc(-c%18cccs%18)c%18c%17C(=O)c%17c(CC)sc(CC)c%17C%18=O)s%16)cc%15c(-c%15ccc(CC)s%15)c%14s%13)s%12)c%12c%11C(=O)c%11c(CC)sc(CC)c%11C%12=O)s%10)cc9c(-c9ccc(CC)s9)c8s7)s6)c6c5C(=O)c5c(CC)sc(CC)c5C6=O)s4)sc3c(-c3ccc(CC)s3)c3ccsc23)s1
TPIC,PBDB-T-2Cl,10.1002/solr.202000250,1.003,18.51,71.11,13.2,sm,fused,7,,TPIC,CCc1ccc(C2(c3ccc(CC)cc3)c3cc4c(cc3-c3sc(/C=C5\C(=O)c6ccccc6C5=C(C#N)C#N)cc32)C(c2ccc(CC)cc2)(c2ccc(CC)cc2)c2c-4sc3c4sc(/C=C5\C(=O)c6ccccc6C5=C(C#N)C#N)cc4n(CC)c23)cc1,PBDB-T-2Cl,CCc1sc(-c2c3cc(-c4ccc(-c5sc(-c6ccc(-c7cc8c(-c9cc(Cl)c(CC)s9)c9sc(-c%10ccc(-c%11sc(-c%12ccc(-c%13cc%14c(-c%15cc(Cl)c(CC)s%15)c%15sc(-c%16ccc(-c%17sc(-c%18cccs%18)c%18c%17C(=O)c%17c(CC)sc(CC)c%17C%18=O)s%16)cc%15c(-c%15cc(Cl)c(CC)s%15)c%14s%13)s%12)c%12c%11C(=O)c%11c(CC)sc(CC)c%11C%12=O)s%10)cc9c(-c9cc(Cl)c(CC)s9)c8s7)s6)c6c5C(=O)c5c(CC)sc(CC)c5C6=O)s4)sc3c(-c3cc(Cl)c(CC)s3)c3ccsc23)cc1Cl
TPIC-4Cl,PBDB-T-2Cl,10.1002/solr.202000250,0.885,22.89,75.7,15.4,sm,fused,7,,TPIC-4Cl,CCc1ccc(C2(c3ccc(CC)cc3)c3cc4c(cc3-c3sc(/C=C5\C(=O)c6cc(Cl)c(Cl)cc6C5=C(C#N)C#N)cc32)C(c2ccc(CC)cc2)(c2ccc(CC)cc2)c2c-4sc3c4sc(/C=C5\C(=O)c6cc(Cl)c(Cl)cc6C5=C(C#N)C#N)cc4n(CC)c23)cc1,PBDB-T-2Cl,CCc1sc(-c2c3cc(-c4ccc(-c5sc(-c6ccc(-c7cc8c(-c9cc(Cl)c(CC)s9)c9sc(-c%10ccc(-c%11sc(-c%12ccc(-c%13cc%14c(-c%15cc(Cl)c(CC)s%15)c%15sc(-c%16ccc(-c%17sc(-c%18cccs%18)c%18c%17C(=O)c%17c(CC)sc(CC)c%17C%18=O)s%16)cc%15c(-c%15cc(Cl)c(CC)s%15)c%14s%13)s%12)c%12c%11C(=O)c%11c(CC)sc(CC)c%11C%12=O)s%10)cc9c(-c9cc(Cl)c(CC)s9)c8s7)s6)c6c5C(=O)c5c(CC)sc(CC)c5C6=O)s4)sc3c(-c3cc(Cl)c(CC)s3)c3ccsc23)cc1Cl
TPIC-4F,PBDB-T-2Cl,10.1002/solr.202000250,0.901,22.35,74.2,14.9,sm,fused,7,,TPIC-4F,CCc1ccc(C2(c3ccc(CC)cc3)c3cc4c(cc3-c3sc(/C=C5\C(=O)c6cc(F)c(F)cc6C5=C(C#N)C#N)cc32)C(c2ccc(CC)cc2)(c2ccc(CC)cc2)c2c-4sc3c4sc(/C=C5\C(=O)c6cc(F)c(F)cc6C5=C(C#N)C#N)cc4n(CC)c23)cc1,PBDB-T-2Cl,CCc1sc(-c2c3cc(-c4ccc(-c5sc(-c6ccc(-c7cc8c(-c9cc(Cl)c(CC)s9)c9sc(-c%10ccc(-c%11sc(-c%12ccc(-c%13cc%14c(-c%15cc(Cl)c(CC)s%15)c%15sc(-c%16ccc(-c%17sc(-c%18cccs%18)c%18c%17C(=O)c%17c(CC)sc(CC)c%17C%18=O)s%16)cc%15c(-c%15cc(Cl)c(CC)s%15)c%14s%13)s%12)c%12c%11C(=O)c%11c(CC)sc(CC)c%11C%12=O)s%10)cc9c(-c9cc(Cl)c(CC)s9)c8s7)s6)c6c5C(=O)c5c(CC)sc(CC)c5C6=O)s4)sc3c(-c3cc(Cl)c(CC)s3)c3ccsc23)cc1Cl
PZ1,PBDB-TF,10.1007/s11426-019-9466-6,0.96,17.1,68.2,11.2,polymer,polymer,,,PZ1,CCC1(CC)c2cc3c(cc2-c2sc(/C=C4\C(=O)c5ccccc5C4=C(C#N)C#N)cc21)C(CC)(CC)c1cc(/C=C2\C(=O)c4ccc(-c5ccc(-c6ccc7c(c6)C(=C(C#N)C#N)/C(=C/c6cc8c(s6)-c6cc9c(cc6C8(CC)CC)-c6sc(/C=C8\C(=O)c%10ccc(-c%11cccs%11)cc%10C8=C(C#N)C#N)cc6C9(CC)CC)C7=O)s5)cc4C2=C(C#N)C#N)sc1-3,PBDB-TF,CCc1sc(-c2c3cc(-c4ccc(-c5sc(-c6ccc(-c7cc8c(-c9cc(F)c(CC)s9)c9sc(-c%10ccc(-c%11sc(-c%12ccc(-c%13cc%14c(-c%15cc(F)c(CC)s%15)c%15sc(-c%16ccc(-c%17sc(-c%18cccs%18)c%18c%17C(=O)c%17c(CC)sc(CC)c%17C%18=O)s%16)cc%15c(-c%15cc(F)c(CC)s%15)c%14s%13)s%12)c%12c%11C(=O)c%11c(CC)sc(CC)c%11C%12=O)s%10)cc9c(-c9cc(F)c(CC)s9)c8s7)s6)c6c5C(=O)c5c(CC)sc(CC)c5C6=O)s4)sc3c(-c3cc(F)c(CC)s3)c3ccsc23)cc1F
L8-BO,PBDB-TF,10.1002/ange.202110550,0.89,26.37,79.94,18.77,sm,y,8,,Y6,CCc1c(/C=C2\C(=O)c3cc(F)c(F)cc3C2=C(C#N)C#N)sc2c1sc1c3c4nsnc4c4c5sc6cc(/C=C7\C(=O)c8cc(F)c(F)cc8C7=C(C#N)C#N)sc6c5n(CC)c4c3n(CC)c21,PBDB-TF,CCc1sc(-c2c3cc(-c4ccc(-c5sc(-c6ccc(-c7cc8c(-c9cc(F)c(CC)s9)c9sc(-c%10ccc(-c%11sc(-c%12ccc(-c%13cc%14c(-c%15cc(F)c(CC)s%15)c%15sc(-c%16ccc(-c%17sc(-c%18cccs%18)c%18c%17C(=O)c%17c(CC)sc(CC)c%17C%18=O)s%16)cc%15c(-c%15cc(F)c(CC)s%15)c%14s%13)s%12)c%12c%11C(=O)c%11c(CC)sc(CC)c%11C%12=O)s%10)cc9c(-c9cc(F)c(CC)s9)c8s7)s6)c6c5C(=O)c5c(CC)sc(CC)c5C6=O)s4)sc3c(-c3cc(F)c(CC)s3)c3ccsc23)cc1F
F-M,PBDB-TF,10.1002/adma.201804723,0.99,14.6,72.7,10.49,sm,fused,7,,F-M,CCC1(CC)c2cc3c(cc2-c2cc4c(cc21)-c1sc(/C=C2\C(=O)c5cc(C)ccc5C2=C(C#N)C#N)cc1C4(CC)CC)C(CC)(CC)c1cc(/C=C2\C(=O)c4cc(C)ccc4C2=C(C#N)C#N)sc1-3,PBDB-TF,CCc1sc(-c2c3cc(-c4ccc(-c5sc(-c6ccc(-c7cc8c(-c9cc(F)c(CC)s9)c9sc(-c%10ccc(-c%11sc(-c%12ccc(-c%13cc%14c(-c%15cc(F)c(CC)s%15)c%15sc(-c%16ccc(-c%17sc(-c%18cccs%18)c%18c%17C(=O)c%17c(CC)sc(CC)c%17C%18=O)s%16)cc%15c(-c%15cc(F)c(CC)s%15)c%14s%13)s%12)c%12c%11C(=O)c%11c(CC)sc(CC)c%11C%12=O)s%10)cc9c(-c9cc(F)c(CC)s9)c8s7)s6)c6c5C(=O)c5c(CC)sc(CC)c5C6=O)s4)sc3c(-c3cc(F)c(CC)s3)c3ccsc23)cc1F
NNBDT,PBDB-TF,10.1002/adma.201804723,0.86,20.07,69.7,12.03,sm,fused,7,,NNBDT,CCc1ccc(C2(c3ccc(CC)cc3)c3cc(/C=C4\C(=O)c5cc6ccccc6cc5C4=C(C#N)C#N)sc3-c3sc4c(CC)c5c6c(sc5c(CC)c4c32)-c2sc(/C=C3\C(=O)c4cc5ccccc5cc4C3=C(C#N)C#N)cc2C6(c2ccc(CC)cc2)c2ccc(CC)cc2)cc1,PBDB-TF,CCc1sc(-c2c3cc(-c4ccc(-c5sc(-c6ccc(-c7cc8c(-c9cc(F)c(CC)s9)c9sc(-c%10ccc(-c%11sc(-c%12ccc(-c%13cc%14c(-c%15cc(F)c(CC)s%15)c%15sc(-c%16ccc(-c%17sc(-c%18cccs%18)c%18c%17C(=O)c%17c(CC)sc(CC)c%17C%18=O)s%16)cc%15c(-c%15cc(F)c(CC)s%15)c%14s%13)s%12)c%12c%11C(=O)c%11c(CC)sc(CC)c%11C%12=O)s%10)cc9c(-c9cc(F)c(CC)s9)c8s7)s6)c6c5C(=O)c5c(CC)sc(CC)c5C6=O)s4)sc3c(-c3cc(F)c(CC)s3)c3ccsc23)cc1F
5T-OFIC,PBDB-TF,10.1007/s40843-020-1651-5,0.794,24.84,68.1,13.43,sm,fused,7,,5T-OFIC,CCc1ccc(C2(c3ccc(CC)cc3)c3c(sc(/C=C4\C(=O)c5cc(F)c(F)cc5C4=C(C#N)C#N)c3CC)-c3sc4c5c(sc4c32)-c2sc3c(CC)c(/C=C4\C(=O)c6cc(F)c(F)cc6C4=C(C#N)C#N)sc3c2C5(c2ccc(CC)cc2)c2ccc(CC)cc2)cc1,PBDB-TF,CCc1sc(-c2c3cc(-c4ccc(-c5sc(-c6ccc(-c7cc8c(-c9cc(F)c(CC)s9)c9sc(-c%10ccc(-c%11sc(-c%12ccc(-c%13cc%14c(-c%15cc(F)c(CC)s%15)c%15sc(-c%16ccc(-c%17sc(-c%18cccs%18)c%18c%17C(=O)c%17c(CC)sc(CC)c%17C%18=O)s%16)cc%15c(-c%15cc(F)c(CC)s%15)c%14s%13)s%12)c%12c%11C(=O)c%11c(CC)sc(CC)c%11C%12=O)s%10)cc9c(-c9cc(F)c(CC)s9)c8s7)s6)c6c5C(=O)c5c(CC)sc(CC)c5C6=O)s4)sc3c(-c3cc(F)c(CC)s3)c3ccsc23)cc1F
6T-OFIC,PBDB-TF,10.1007/s40843-020-1651-5,0.782,22.69,69.6,12.35,sm,fused,8,,6T-OFIC,CCc1ccc(C2(c3ccc(CC)cc3)c3c(sc4c(CC)c(/C=C5\C(=O)c6cc(F)c(F)cc6C5=C(C#N)C#N)sc34)-c3sc4c5c(sc4c32)-c2sc3c(CC)c(/C=C4\C(=O)c6cc(F)c(F)cc6C4=C(C#N)C#N)sc3c2C5(c2ccc(CC)cc2)c2ccc(CC)cc2)cc1,PBDB-TF,CCc1sc(-c2c3cc(-c4ccc(-c5sc(-c6ccc(-c7cc8c(-c9cc(F)c(CC)s9)c9sc(-c%10ccc(-c%11sc(-c%12ccc(-c%13cc%14c(-c%15cc(F)c(CC)s%15)c%15sc(-c%16ccc(-c%17sc(-c%18cccs%18)c%18c%17C(=O)c%17c(CC)sc(CC)c%17C%18=O)s%16)cc%15c(-c%15cc(F)c(CC)s%15)c%14s%13)s%12)c%12c%11C(=O)c%11c(CC)sc(CC)c%11C%12=O)s%10)cc9c(-c9cc(F)c(CC)s9)c8s7)s6)c6c5C(=O)c5c(CC)sc(CC)c5C6=O)s4)sc3c(-c3cc(F)c(CC)s3)c3ccsc23)cc1F
NITT-BF,PBDB-TF,10.1016/j.cej.2021.130618,0.94,18.08,72.38,12.3,sm,fused,8,,NITT-BF,CCOc1c2c(cc3c(OCC)c4c(cc13)C(c1ccc(CC)cc1)(c1ccc(CC)cc1)c1c-4sc3cc(/C=C4\C(=O)c5cc(F)c(F)cc5C4=C(C#N)C#N)sc13)C(c1ccc(CC)cc1)(c1ccc(CC)cc1)c1c-2sc2cc(/C=C3\C(=O)c4cc(F)c(F)cc4C3=C(C#N)C#N)sc12,PBDB-TF,CCc1sc(-c2c3cc(-c4ccc(-c5sc(-c6ccc(-c7cc8c(-c9cc(F)c(CC)s9)c9sc(-c%10ccc(-c%11sc(-c%12ccc(-c%13cc%14c(-c%15cc(F)c(CC)s%15)c%15sc(-c%16ccc(-c%17sc(-c%18cccs%18)c%18c%17C(=O)c%17c(CC)sc(CC)c%17C%18=O)s%16)cc%15c(-c%15cc(F)c(CC)s%15)c%14s%13)s%12)c%12c%11C(=O)c%11c(CC)sc(CC)c%11C%12=O)s%10)cc9c(-c9cc(F)c(CC)s9)c8s7)s6)c6c5C(=O)c5c(CC)sc(CC)c5C6=O)s4)sc3c(-c3cc(F)c(CC)s3)c3ccsc23)cc1F
NITT-ThCl,PBDB-TF,10.1016/j.cej.2021.130618,0.97,16.3,60.62,9.58,sm,fused,8,,NITT-ThCl,CCOc1c2c(cc3c(OCC)c4c(cc13)C(c1ccc(CC)cc1)(c1ccc(CC)cc1)c1c-4sc3cc(/C=C4\C(=O)c5c(csc5Cl)C4=C(C#N)C#N)sc13)C(c1ccc(CC)cc1)(c1ccc(CC)cc1)c1c-2sc2cc(/C=C3\C(=O)c4c(csc4Cl)C3=C(C#N)C#N)sc12,PBDB-TF,CCc1sc(-c2c3cc(-c4ccc(-c5sc(-c6ccc(-c7cc8c(-c9cc(F)c(CC)s9)c9sc(-c%10ccc(-c%11sc(-c%12ccc(-c%13cc%14c(-c%15cc(F)c(CC)s%15)c%15sc(-c%16ccc(-c%17sc(-c%18cccs%18)c%18c%17C(=O)c%17c(CC)sc(CC)c%17C%18=O)s%16)cc%15c(-c%15cc(F)c(CC)s%15)c%14s%13)s%12)c%12c%11C(=O)c%11c(CC)sc(CC)c%11C%12=O)s%10)cc9c(-c9cc(F)c(CC)s9)c8s7)s6)c6c5C(=O)c5c(CC)sc(CC)c5C6=O)s4)sc3c(-c3cc(F)c(CC)s3)c3ccsc23)cc1F
DCI-2,P1_mishra,10.1039/C7TA04703G,0.8,13.77,63,6.94,sm,unfused,3,,DCI-2,CCc1cc(/C=C2\C(=O)c3ccccc3C2=C(C#N)C#N)sc1-c1cc(CC)c(-c2cc3c(s2)c2sc(-c4sc(-c5sc(/C=C6\C(=O)c7ccccc7C6=C(C#N)C#N)cc5CC)cc4CC)cc2n3CC)s1,P1_mishra,CCOc1c2cc(-c3ccc(-c4ccc(-c5ccc(-c6cc7c(OCC)c8sc(-c9ccc(-c%10ccc(-c%11ccc(-c%12cc%13c(OCC)c%14sc(-c%15ccc(-c%16ccc(-c%17cccs%17)c%17nsnc%16%17)s%15)cc%14c(OCC)c%13s%12)s%11)c%11nsnc%10%11)s9)cc8c(OCC)c7s6)s5)c5nsnc45)s3)sc2c(OCC)c2ccsc12
PY-1,P1_mishra,10.1039/C7TA04703G,0.83,10.53,56,4.89,sm,unfused,3,,PY-1,CCc1cc(/C=C2\C(=O)N(CC)C(=O)C(C#N)=C2C)sc1-c1cc(CC)c(-c2cc3c(s2)c2sc(-c4sc(-c5sc(/C=C6/C(=O)N(CC)C(=O)[C@H](C#N)[C@H]6C)cc5CC)cc4CC)cc2n3CC)s1,P1_mishra,CCOc1c2cc(-c3ccc(-c4ccc(-c5ccc(-c6cc7c(OCC)c8sc(-c9ccc(-c%10ccc(-c%11ccc(-c%12cc%13c(OCC)c%14sc(-c%15ccc(-c%16ccc(-c%17cccs%17)c%17nsnc%16%17)s%15)cc%14c(OCC)c%13s%12)s%11)c%11nsnc%10%11)s9)cc8c(OCC)c7s6)s5)c5nsnc45)s3)sc2c(OCC)c2ccsc12
4TC-4F-C8C8,PBTIBDTT,10.1002/solr.202000359,0.9,18.61,72,12.06,sm,fused,9,,4TC-4F-C8C8,CCc1ccc(C2(c3ccc(CC)cc3)c3cc4c5cc6c(cc5n(CC)c4cc3-c3sc4cc(/C=C5\C(=O)c7cc(F)c(F)cc7C5=C(C#N)C#N)sc4c32)-c2sc3cc(/C=C4\C(=O)c5cc(F)c(F)cc5C4=C(C#N)C#N)sc3c2C6(c2ccc(CC)cc2)c2ccc(CC)cc2)cc1,PBTIBDTT,CCc1ccc(-c2c3cc(-c4cc(CC)c(-c5cc6c(=O)n(CC)c(=O)c7cc(-c8sc(-c9cc%10c(-c%11ccc(CC)s%11)c%11sc(-c%12cc(CC)c(-c%13cc%14c(=O)n(CC)c(=O)c%15cc(-c%16sc(-c%17cc%18c(-c%19ccc(CC)s%19)c%19sc(-c%20cc(CC)c(-c%21cc%22c(=O)n(CC)c(=O)c%23cc(-c%24sccc%24CC)sc%23c%22s%21)s%20)cc%19c(-c%19ccc(CC)s%19)c%18s%17)cc%16CC)sc%15c%14s%13)s%12)cc%11c(-c%11ccc(CC)s%11)c%10s9)cc8CC)sc7c6s5)s4)sc3c(-c3ccc(CC)s3)c3ccsc23)s1
MeIC,PffBT-DPP,10.1021/acs.chemmater.0c02133,0.78,4.5,58,2,sm,fused,7,,MeIC,CCc1ccc(C2(c3ccc(CC)cc3)c3cc4c(cc3-c3sc5cc(/C=C6\C(=O)c7c(csc7C)C6=C(C#N)C#N)sc5c32)C(c2ccc(CC)cc2)(c2ccc(CC)cc2)c2c-4sc3cc(/C=C4\C(=O)c5c(csc5C)C4=C(C#N)C#N)sc23)cc1,PffBT-DPP,CCc1ccsc1-c1ccc(C2=C3C(=O)N(CC)C(c4ccc(-c5sc(-c6c(F)c(F)c(-c7cc(CC)c(-c8ccc(C9=C%10C(=O)N(CC)C(c%11ccc(-c%12sc(-c%13c(F)c(F)c(-c%14cc(CC)c(-c%15ccc(C%16=C%17C(=O)N(CC)C(c%18ccc(-c%19sc(-c%20c(F)c(F)cc%21nsnc%20%21)cc%19CC)s%18)=C%17C(=O)N%16CC)s%15)s%14)c%14nsnc%13%14)cc%12CC)s%11)=C%10C(=O)N9CC)s8)s7)c7nsnc67)cc5CC)s4)=C3C(=O)N2CC)s1
BTCIC,PBDB-T-2Cl,10.1021/acsami.0c01850,0.83,5.4,62,2.8,sm,unfused,2,,BTCIC,CCC1(CC)c2cc(/C=C3\C(=O)c4ccccc4C3=C(C#N)C#N)sc2-c2sc(-c3ccc(-c4cc5c(s4)-c4sc(/C=C6\C(=O)c7ccccc7C6=C(C#N)C#N)cc4C5(CC)CC)c4nsnc34)cc21,PBDB-T-2Cl,CCc1sc(-c2c3cc(-c4ccc(-c5sc(-c6ccc(-c7cc8c(-c9cc(Cl)c(CC)s9)c9sc(-c%10ccc(-c%11sc(-c%12ccc(-c%13cc%14c(-c%15cc(Cl)c(CC)s%15)c%15sc(-c%16ccc(-c%17sc(-c%18cccs%18)c%18c%17C(=O)c%17c(CC)sc(CC)c%17C%18=O)s%16)cc%15c(-c%15cc(Cl)c(CC)s%15)c%14s%13)s%12)c%12c%11C(=O)c%11c(CC)sc(CC)c%11C%12=O)s%10)cc9c(-c9cc(Cl)c(CC)s9)c8s7)s6)c6c5C(=O)c5c(CC)sc(CC)c5C6=O)s4)sc3c(-c3cc(Cl)c(CC)s3)c3ccsc23)cc1Cl
BTCIC,PBDB-T,10.1021/acsami.0c01850,0.79,18.6,63,9.3,sm,unfused,2,,BTCIC,CCC1(CC)c2cc(/C=C3\C(=O)c4ccccc4C3=C(C#N)C#N)sc2-c2sc(-c3ccc(-c4cc5c(s4)-c4sc(/C=C6\C(=O)c7ccccc7C6=C(C#N)C#N)cc4C5(CC)CC)c4nsnc34)cc21,PBDB-T,CCc1ccc(-c2c3cc(-c4ccc(-c5sc(-c6ccc(-c7cc8c(-c9ccc(CC)s9)c9sc(-c%10ccc(-c%11sc(-c%12ccc(-c%13cc%14c(-c%15ccc(CC)s%15)c%15sc(-c%16ccc(-c%17sc(-c%18cccs%18)c%18c%17C(=O)c%17c(CC)sc(CC)c%17C%18=O)s%16)cc%15c(-c%15ccc(CC)s%15)c%14s%13)s%12)c%12c%11C(=O)c%11c(CC)sc(CC)c%11C%12=O)s%10)cc9c(-c9ccc(CC)s9)c8s7)s6)c6c5C(=O)c5c(CC)sc(CC)c5C6=O)s4)sc3c(-c3ccc(CC)s3)c3ccsc23)s1
BTCIC-4Cl,PBDB-T-2Cl,10.1021/acsami.0c01850,0.75,21,66,10.5,sm,unfused,2,,BTCIC-4Cl,CCC1(CC)c2cc(/C=C3\C(=O)c4cc(Cl)c(Cl)cc4C3=C(C#N)C#N)sc2-c2sc(-c3ccc(-c4cc5c(s4)-c4sc(/C=C6\C(=O)c7cc(Cl)c(Cl)cc7C6=C(C#N)C#N)cc4C5(CC)CC)c4nsnc34)cc21,PBDB-T-2Cl,CCc1sc(-c2c3cc(-c4ccc(-c5sc(-c6ccc(-c7cc8c(-c9cc(Cl)c(CC)s9)c9sc(-c%10ccc(-c%11sc(-c%12ccc(-c%13cc%14c(-c%15cc(Cl)c(CC)s%15)c%15sc(-c%16ccc(-c%17sc(-c%18cccs%18)c%18c%17C(=O)c%17c(CC)sc(CC)c%17C%18=O)s%16)cc%15c(-c%15cc(Cl)c(CC)s%15)c%14s%13)s%12)c%12c%11C(=O)c%11c(CC)sc(CC)c%11C%12=O)s%10)cc9c(-c9cc(Cl)c(CC)s9)c8s7)s6)c6c5C(=O)c5c(CC)sc(CC)c5C6=O)s4)sc3c(-c3cc(Cl)c(CC)s3)c3ccsc23)cc1Cl
BTCIC-4Cl,PBDB-T,10.1021/acsami.0c01850,0.63,23.2,69,10.2,sm,unfused,2,,BTCIC-4Cl,CCC1(CC)c2cc(/C=C3\C(=O)c4cc(Cl)c(Cl)cc4C3=C(C#N)C#N)sc2-c2sc(-c3ccc(-c4cc5c(s4)-c4sc(/C=C6\C(=O)c7cc(Cl)c(Cl)cc7C6=C(C#N)C#N)cc4C5(CC)CC)c4nsnc34)cc21,PBDB-T,CCc1ccc(-c2c3cc(-c4ccc(-c5sc(-c6ccc(-c7cc8c(-c9ccc(CC)s9)c9sc(-c%10ccc(-c%11sc(-c%12ccc(-c%13cc%14c(-c%15ccc(CC)s%15)c%15sc(-c%16ccc(-c%17sc(-c%18cccs%18)c%18c%17C(=O)c%17c(CC)sc(CC)c%17C%18=O)s%16)cc%15c(-c%15ccc(CC)s%15)c%14s%13)s%12)c%12c%11C(=O)c%11c(CC)sc(CC)c%11C%12=O)s%10)cc9c(-c9ccc(CC)s9)c8s7)s6)c6c5C(=O)c5c(CC)sc(CC)c5C6=O)s4)sc3c(-c3ccc(CC)s3)c3ccsc23)s1
ITIC,3MT-Th,10.1002/aenm.201700566,0.95,17.01,60.08,9.73,sm,fused,7,,ITIC,CCc1ccc(C2(c3ccc(CC)cc3)c3cc4c(cc3-c3sc5cc(/C=C6\C(=O)c7ccccc7C6=C(C#N)C#N)sc5c32)C(c2ccc(CC)cc2)(c2ccc(CC)cc2)c2c-4sc3cc(/C=C4\C(=O)c5ccccc5C4=C(C#N)C#N)sc23)cc1,F1,CCOC(=O)c1ccsc1-c1cc2c(-c3ccc(CC)s3)c3sc(-c4cc(C(=O)OCC)c(-c5cc6c(-c7ccc(CC)s7)c7sc(-c8cc(C(=O)OCC)c(-c9cc%10c(-c%11ccc(CC)s%11)c%11sccc%11c(-c%11ccc(CC)s%11)c%10s9)s8)cc7c(-c7ccc(CC)s7)c6s5)s4)cc3c(-c3ccc(CC)s3)c2s1
IT-4F,PBDB-TSCl,10.1021/acsenergylett.9b01819,0.834,21.17,74.37,13.13,sm,fused,7,,IT-4F,CCc1ccc(C2(c3ccc(CC)cc3)c3cc4c(cc3-c3sc5cc(/C=C6\C(=O)c7cc(F)c(F)cc7C6=C(C#N)C#N)sc5c32)C(c2ccc(CC)cc2)(c2ccc(CC)cc2)c2c-4sc3cc(/C=C4\C(=O)c5cc(F)c(F)cc5C4=C(C#N)C#N)sc23)cc1,PBDB-TSCl,CCSc1sc(-c2c3cc(-c4ccc(-c5sc(-c6ccc(-c7cc8c(-c9cc(Cl)c(SCC)s9)c9sc(-c%10ccc(-c%11sc(-c%12ccc(-c%13cc%14c(-c%15cc(Cl)c(SCC)s%15)c%15sc(-c%16ccc(-c%17sc(-c%18cccs%18)c%18c%17C(=O)c%17c(CC)sc(CC)c%17C%18=O)s%16)cc%15c(-c%15cc(Cl)c(SCC)s%15)c%14s%13)s%12)c%12c%11C(=O)c%11c(CC)sc(CC)c%11C%12=O)s%10)cc9c(-c9cc(Cl)c(SCC)s9)c8s7)s6)c6c5C(=O)c5c(CC)sc(CC)c5C6=O)s4)sc3c(-c3cc(Cl)c(SCC)s3)c3ccsc23)cc1Cl
PFA1,PTzBI-oF,10.1021/acsenergylett.0c02053,0.87,23.96,72.67,15.11,polymer,polymer,,,PFA1,CCc1c(/C=C2\C(=O)c3ccc(F)cc3C2=C(C#N)C#N)sc2c1sc1c3c4nsnc4c4c5sc6c(CC)c(/C=C7\C(=O)c8cc(F)c(-c9ccc(-c%10cc%11c(cc%10F)C(=C(C#N)C#N)/C(=C/c%10sc%12c(sc%13c%14c%15nsnc%15c%15c%16sc%17c(CC)c(/C=C%18\C(=O)c%19cc(F)c(-c%20cccs%20)cc%19C%18=C(C#N)C#N)sc%17c%16n(CC)c%15c%14n(CC)c%12%13)c%10CC)C%11=O)s9)cc8C7=C(C#N)C#N)sc6c5n(CC)c4c3n(CC)c21,PTzBI-oF,CCc1ccc(-c2c3cc(-c4sc(-c5c6c(c(-c7cc(F)c(-c8cc9c(-c%10ccc(CC)s%10)c%10sc(-c%11sc(-c%12c%13c(c(-c%14cc(F)c(-c%15cc%16c(-c%17ccc(CC)s%17)c%17sc(-c%18sc(-c%19c%20c(c(-c%21cc(F)cs%21)c%21nn(CC)nc%19%21)C(=O)N(CC)C%20=O)cc%18F)cc%17c(-c%17ccc(CC)s%17)c%16s%15)s%14)c%14nn(CC)nc%12%14)C(=O)N(CC)C%13=O)cc%11F)cc%10c(-c%10ccc(CC)s%10)c9s8)s7)c7nn(CC)nc57)C(=O)N(CC)C6=O)cc4F)sc3c(-c3ccc(CC)s3)c3ccsc23)s1
PY5T,PTzBI-oF,10.1021/acsenergylett.0c02053,0.91,9.91,44.42,4.01,polymer,polymer,,,PJ1-H,CCc1c(/C=C2\C(=O)c3ccccc3C2=C(C#N)C#N)sc2c1sc1c3c4nsnc4c4c5sc6c(CC)c(/C=C7\C(=O)c8ccc(-c9ccc(-c%10ccc%11c(c%10)C(=C(C#N)C#N)/C(=C/c%10sc%12c(sc%13c%14c%15nsnc%15c%15c%16sc%17c(CC)c(/C=C%18\C(=O)c%19ccc(-c%20cccs%20)cc%19C%18=C(C#N)C#N)sc%17c%16n(CC)c%15c%14n(CC)c%12%13)c%10CC)C%11=O)s9)cc8C7=C(C#N)C#N)sc6c5n(CC)c4c3n(CC)c21,PTzBI-oF,CCc1ccc(-c2c3cc(-c4sc(-c5c6c(c(-c7cc(F)c(-c8cc9c(-c%10ccc(CC)s%10)c%10sc(-c%11sc(-c%12c%13c(c(-c%14cc(F)c(-c%15cc%16c(-c%17ccc(CC)s%17)c%17sc(-c%18sc(-c%19c%20c(c(-c%21cc(F)cs%21)c%21nn(CC)nc%19%21)C(=O)N(CC)C%20=O)cc%18F)cc%17c(-c%17ccc(CC)s%17)c%16s%15)s%14)c%14nn(CC)nc%12%14)C(=O)N(CC)C%13=O)cc%11F)cc%10c(-c%10ccc(CC)s%10)c9s8)s7)c7nn(CC)nc57)C(=O)N(CC)C6=O)cc4F)sc3c(-c3ccc(CC)s3)c3ccsc23)s1
TTz1,J71,10.1039/C8TA09370A,0.9,15.43,63.2,8.77,sm,unfused,2,,TTz1,CCc1cc(-c2ccc(C=C(C#N)C#N)c3nsnc23)sc1-c1nc2sc(-c3sc(-c4ccc(C=C(C#N)C#N)c5nsnc45)cc3CC)nc2s1,J71,CCn1nc2c(-c3ccc(C)s3)c(F)c(F)c(-c3ccc(-c4cc5c(-c6ccc([Si](CC)(CC)CC)s6)c6sc(-c7ccc(-c8c(F)c(F)c(-c9ccc(-c%10cc%11c(-c%12ccc([Si](CC)(CC)CC)s%12)c%12sc(-c%13ccc(-c%14c(F)c(F)c(-c%15ccc(-c%16cc%17c(-c%18ccc([Si](CC)(CC)CC)s%18)c%18sc(C)cc%18c(-c%18ccc([Si](CC)(CC)CC)s%18)c%17s%16)s%15)c%15nn(CC)nc%14%15)s%13)cc%12c(-c%12ccc([Si](CC)(CC)CC)s%12)c%11s%10)s9)c9nn(CC)nc89)s7)cc6c(-c6ccc([Si](CC)(CC)CC)s6)c5s4)s3)c2n1
TTz2,J71,10.1039/C8TA09370A,0.92,12.75,53.7,6.3,sm,unfused,2,,TTz2,CCc1cc(-c2ccc(/C=c3\sc(=C(C#N)C#N)n(CC)c3=O)c3nsnc23)sc1-c1nc2sc(-c3sc(-c4ccc(/C=c5\sc(=C(C#N)C#N)n(CC)c5=O)c5nsnc45)cc3CC)nc2s1,J71,CCn1nc2c(-c3ccc(C)s3)c(F)c(F)c(-c3ccc(-c4cc5c(-c6ccc([Si](CC)(CC)CC)s6)c6sc(-c7ccc(-c8c(F)c(F)c(-c9ccc(-c%10cc%11c(-c%12ccc([Si](CC)(CC)CC)s%12)c%12sc(-c%13ccc(-c%14c(F)c(F)c(-c%15ccc(-c%16cc%17c(-c%18ccc([Si](CC)(CC)CC)s%18)c%18sc(C)cc%18c(-c%18ccc([Si](CC)(CC)CC)s%18)c%17s%16)s%15)c%15nn(CC)nc%14%15)s%13)cc%12c(-c%12ccc([Si](CC)(CC)CC)s%12)c%11s%10)s9)c9nn(CC)nc89)s7)cc6c(-c6ccc([Si](CC)(CC)CC)s6)c5s4)s3)c2n1
DTI,PCDTBT,10.1002/aenm.201301007,0.931,2.9,28,0.75,sm,PDI,13,,DTI,CCn1c(=O)c2ccc3c4c(ccc(c1=O)c24)c1c3c2c3ccc4c(=O)n(CC)c(=O)c5ccc(c3c45)c2c2c3ccc4c(=O)n(CC)c(=O)c5ccc(c3c54)c12,PCDTBT,CCn1c2ccccc2c2ccc(-c3ccc(-c4ccc(-c5ccc(-c6ccc7c8ccc(-c9ccc(-c%10ccc(-c%11ccc(-c%12ccc%13c%14ccc(-c%15ccc(-c%16ccc(-c%17cccs%17)c%17nsnc%16%17)s%15)cc%14n(CC)c%13c%12)s%11)c%11nsnc%10%11)s9)cc8n(CC)c7c6)s5)c5nsnc45)s3)cc21
DTI,PBDTTPD,10.1002/aenm.201301007,1.051,4.6,30,1.47,sm,PDI,13,,DTI,CCn1c(=O)c2ccc3c4c(ccc(c1=O)c24)c1c3c2c3ccc4c(=O)n(CC)c(=O)c5ccc(c3c45)c2c2c3ccc4c(=O)n(CC)c(=O)c5ccc(c3c54)c12,PBDTTPD,CCOc1c2cc(-c3sc(-c4cc5c(OCC)c6sc(-c7sc(-c8cc9c(OCC)c%10sc(-c%11scc%12c%11C(=O)N(CC)C%12=O)cc%10c(OCC)c9s8)c8c7C(=O)N(CC)C8=O)cc6c(OCC)c5s4)c4c3C(=O)N(CC)C4=O)sc2c(OCC)c2ccsc12
DTI,PDTSBT,10.1002/aenm.201301007,0.725,5.7,32,1.32,sm,PDI,13,,DTI,CCn1c(=O)c2ccc3c4c(ccc(c1=O)c24)c1c3c2c3ccc4c(=O)n(CC)c(=O)c5ccc(c3c45)c2c2c3ccc4c(=O)n(CC)c(=O)c5ccc(c3c54)c12,PDTSBT,CC[Si]1(CC)c2ccsc2-c2sc(-c3ccc(-c4cc5c(s4)-c4sc(-c6ccc(-c7cc8c(s7)-c7sc(-c9cccc%10nsnc9%10)cc7[Si]8(CC)CC)c7nsnc67)cc4[Si]5(CC)CC)c4nsnc34)cc21
DTI,P3HT,10.1002/aenm.201301007,0.613,4.3,55,1.45,sm,PDI,13,,DTI,CCn1c(=O)c2ccc3c4c(ccc(c1=O)c24)c1c3c2c3ccc4c(=O)n(CC)c(=O)c5ccc(c3c45)c2c2c3ccc4c(=O)n(CC)c(=O)c5ccc(c3c54)c12,P3HT,CCc1cc(C)sc1-c1sc(-c2cc(CC)c(-c3sc(-c4cc(CC)c(-c5sc(C)cc5CC)s4)cc3CC)s2)cc1CC
BO-4Cl,BTR,10.1007/s40843-020-1269-9,0.83,18.93,72,11.3,sm,y,8,sm,BTP-4Cl,CCc1c(/C=C2\C(=O)c3cc(Cl)c(Cl)cc3C2=C(C#N)C#N)sc2c1sc1c3c4nsnc4c4c5sc6c(CC)c(/C=C7\C(=O)c8cc(Cl)c(Cl)cc8C7=C(C#N)C#N)sc6c5n(CC)c4c3n(CC)c21,BTR,CCc1cc(-c2c3cc(-c4cc(CC)c(-c5cc(CC)c(-c6ccc(/C=C7/SC(=S)N(CC)C7=O)s6)s5)s4)sc3c(-c3cc(CC)c(CC)s3)c3cc(-c4cc(CC)c(-c5cc(CC)c(-c6ccc(/C=C7/SC(=S)N(CC)C7=O)s6)s5)s4)sc23)sc1CC
BO-4Cl,B1,10.1007/s40843-020-1269-9,0.83,25.27,73,15.3,sm,y,8,sm,BTP-4Cl,CCc1c(/C=C2\C(=O)c3cc(Cl)c(Cl)cc3C2=C(C#N)C#N)sc2c1sc1c3c4nsnc4c4c5sc6c(CC)c(/C=C7\C(=O)c8cc(Cl)c(Cl)cc8C7=C(C#N)C#N)sc6c5n(CC)c4c3n(CC)c21,B1,CCSc1ccc(-c2c3cc(-c4cc(CC)c(-c5cc(CC)c(-c6ccc(/C=C7/SC(=S)N(CC)C7=O)s6)s5)s4)sc3c(-c3ccc(SCC)cc3)c3cc(-c4cc(CC)c(-c5cc(CC)c(-c6ccc(/C=C7/SC(=S)N(CC)C7=O)s6)s5)s4)sc23)cc1
IT-M,PBDB-BzT,10.1039/C8TA00368H,0.96,17.97,70,12.1,sm,fused,7,,IT-M,CCc1ccc(C2(c3ccc(CC)cc3)c3cc4c(cc3-c3sc5cc(/C=C6\C(=O)c7ccc(C)cc7C6=C(C#N)C#N)sc5c32)C(c2ccc(CC)cc2)(c2ccc(CC)cc2)c2c-4sc3cc(/C=C4\C(=O)c5ccc(C)cc5C4=C(C#N)C#N)sc23)cc1,PBDB-BzT,CCc1ccc2sc(-c3c4cc(-c5ccc(-c6sc(-c7ccc(-c8cc9c(-c%10cc%11cc(CC)ccc%11s%10)c%10sc(-c%11ccc(-c%12sc(-c%13ccc(-c%14cc%15c(-c%16cc%17cc(CC)ccc%17s%16)c%16sc(-c%17ccc(-c%18sc(-c%19cccs%19)c%19c%18C(=O)c%18c(CC)sc(CC)c%18C%19=O)s%17)cc%16c(-c%16cc%17cc(CC)ccc%17s%16)c%15s%14)s%13)c%13c%12C(=O)c%12c(CC)sc(CC)c%12C%13=O)s%11)cc%10c(-c%10cc%11cc(CC)ccc%11s%10)c9s8)s7)c7c6C(=O)c6c(CC)sc(CC)c6C7=O)s5)sc4c(-c4cc5cc(CC)ccc5s4)c4ccsc34)cc2c1
DF-TCIC,PBDB-T,10.1039/C8QM00609A,0.86,16.39,58,8.23,sm,unfused,3,,DF-TCIC,CCC1(CC)c2cc(/C=C3\C(=O)c4ccccc4C3=C(C#N)C#N)sc2-c2sc(-c3sc(-c4cc5c(s4)-c4sc(/C=C6\C(=O)c7ccccc7C6=C(C#N)C#N)cc4C5(CC)CC)c(F)c3F)cc21,PBDB-T,CCc1ccc(-c2c3cc(-c4ccc(-c5sc(-c6ccc(-c7cc8c(-c9ccc(CC)s9)c9sc(-c%10ccc(-c%11sc(-c%12ccc(-c%13cc%14c(-c%15ccc(CC)s%15)c%15sc(-c%16ccc(-c%17sc(-c%18cccs%18)c%18c%17C(=O)c%17c(CC)sc(CC)c%17C%18=O)s%16)cc%15c(-c%15ccc(CC)s%15)c%14s%13)s%12)c%12c%11C(=O)c%11c(CC)sc(CC)c%11C%12=O)s%10)cc9c(-c9ccc(CC)s9)c8s7)s6)c6c5C(=O)c5c(CC)sc(CC)c5C6=O)s4)sc3c(-c3ccc(CC)s3)c3ccsc23)s1
HF-TCIC,PBDB-T,10.1039/C8QM00609A,0.76,20.04,65,9.86,sm,unfused,3,,HF-TCIC,CCC1(CC)c2cc(/C=C3\C(=O)c4cc(F)c(F)cc4C3=C(C#N)C#N)sc2-c2sc(-c3sc(-c4cc5c(s4)-c4sc(/C=C6\C(=O)c7cc(F)c(F)cc7C6=C(C#N)C#N)cc4C5(CC)CC)c(F)c3F)cc21,PBDB-T,CCc1ccc(-c2c3cc(-c4ccc(-c5sc(-c6ccc(-c7cc8c(-c9ccc(CC)s9)c9sc(-c%10ccc(-c%11sc(-c%12ccc(-c%13cc%14c(-c%15ccc(CC)s%15)c%15sc(-c%16ccc(-c%17sc(-c%18cccs%18)c%18c%17C(=O)c%17c(CC)sc(CC)c%17C%18=O)s%16)cc%15c(-c%15ccc(CC)s%15)c%14s%13)s%12)c%12c%11C(=O)c%11c(CC)sc(CC)c%11C%12=O)s%10)cc9c(-c9ccc(CC)s9)c8s7)s6)c6c5C(=O)c5c(CC)sc(CC)c5C6=O)s4)sc3c(-c3ccc(CC)s3)c3ccsc23)s1
ITIC,P3HT,10.1002/adma.201601803,0.52,4.22,56.93,1.25,sm,fused,7,,ITIC,CCc1ccc(C2(c3ccc(CC)cc3)c3cc4c(cc3-c3sc5cc(/C=C6\C(=O)c7ccccc7C6=C(C#N)C#N)sc5c32)C(c2ccc(CC)cc2)(c2ccc(CC)cc2)c2c-4sc3cc(/C=C4\C(=O)c5ccccc5C4=C(C#N)C#N)sc23)cc1,P3HT,CCc1cc(C)sc1-c1sc(-c2cc(CC)c(-c3sc(-c4cc(CC)c(-c5sc(C)cc5CC)s4)cc3CC)s2)cc1CC
ITIC,PDCBT,10.1002/adma.201601803,0.94,16.5,65.67,10.16,sm,fused,7,,ITIC,CCc1ccc(C2(c3ccc(CC)cc3)c3cc4c(cc3-c3sc5cc(/C=C6\C(=O)c7ccccc7C6=C(C#N)C#N)sc5c32)C(c2ccc(CC)cc2)(c2ccc(CC)cc2)c2c-4sc3cc(/C=C4\C(=O)c5ccccc5C4=C(C#N)C#N)sc23)cc1,PDCBT,CCOC(=O)c1cc(-c2cc(C(=O)OCC)c(-c3ccc(-c4ccc(-c5sc(-c6cc(C(=O)OCC)c(-c7ccc(-c8ccc(-c9sc(-c%10cc(C(=O)OCC)c(-c%11cccs%11)s%10)cc9C(=O)OCC)s8)s7)s6)cc5C(=O)OCC)s4)s3)s2)sc1-c1cccs1
BTPV-4F-eC9,PTB7-Th,10.1002/adfm.202102361,0.661,28.2,68.48,12.77,sm,y,8,,BTP-2V,CCc1c(/C=C/C=C2\C(=O)c3cc(F)c(F)cc3C2=C(C#N)C#N)sc2c1sc1c3c4nsnc4c4c5sc6c(CC)c(/C=C/C=C7\C(=O)c8cc(F)c(F)cc8C7=C(C#N)C#N)sc6c5n(CC)c4c3n(CC)c21,PTB7-Th,CCOC(=O)c1sc2c(-c3cc4c(-c5ccc(CC)s5)c5sc(-c6sc(-c7cc8c(-c9ccc(CC)s9)c9sc(-c%10sc(-c%11cc%12c(-c%13ccc(CC)s%13)c%13sccc%13c(-c%13ccc(CC)s%13)c%12s%11)c%11sc(C(=O)OCC)c(F)c%10%11)cc9c(-c9ccc(CC)s9)c8s7)c7sc(C(=O)OCC)c(F)c67)cc5c(-c5ccc(CC)s5)c4s3)scc2c1F
m-DTC-2Cl,PTQ10,10.1002/adfm.202102361,0.992,16.67,73.42,12.14,sm,fused,7,,m-DTC-2Cl,CCc1ccc(C2(c3ccc(CC)cc3)c3cc4c5cc6c(cc5n(CC)c4cc3-c3sc(/C=C4\C(=O)c5ccc(Cl)cc5C4=C(C#N)C#N)cc32)-c2sc(/C=C3\C(=O)c4ccc(Cl)cc4C3=C(C#N)C#N)cc2C6(c2ccc(CC)cc2)c2ccc(CC)cc2)cc1,PTQ10,CCOc1cnc2c(-c3ccc(-c4c(F)c(F)c(-c5ccc(-c6c(F)c(F)c(-c7cccs7)c7ncc(OCC)nc67)s5)c5ncc(OCC)nc45)s3)c(F)c(F)cc2n1
IT-4F,PBDB-T,10.1002/aenm.201901823,0.71,20.13,70.65,10.1,sm,fused,7,,IT-4F,CCc1ccc(C2(c3ccc(CC)cc3)c3cc4c(cc3-c3sc5cc(/C=C6\C(=O)c7cc(F)c(F)cc7C6=C(C#N)C#N)sc5c32)C(c2ccc(CC)cc2)(c2ccc(CC)cc2)c2c-4sc3cc(/C=C4\C(=O)c5cc(F)c(F)cc5C4=C(C#N)C#N)sc23)cc1,PBDB-T,CCc1ccc(-c2c3cc(-c4ccc(-c5sc(-c6ccc(-c7cc8c(-c9ccc(CC)s9)c9sc(-c%10ccc(-c%11sc(-c%12ccc(-c%13cc%14c(-c%15ccc(CC)s%15)c%15sc(-c%16ccc(-c%17sc(-c%18cccs%18)c%18c%17C(=O)c%17c(CC)sc(CC)c%17C%18=O)s%16)cc%15c(-c%15ccc(CC)s%15)c%14s%13)s%12)c%12c%11C(=O)c%11c(CC)sc(CC)c%11C%12=O)s%10)cc9c(-c9ccc(CC)s9)c8s7)s6)c6c5C(=O)c5c(CC)sc(CC)c5C6=O)s4)sc3c(-c3ccc(CC)s3)c3ccsc23)s1
H2,PBDB-T,10.1002/anie.202006081,0.79,25.82,73,15.12,sm,y,8,,H2,CCc1c(/C=C2\C(=O)c3ccc(Cl)cc3C2=C(C#N)C#N)sc2c1sc1c3c4nsnc4c4c5sc6c(CC)c(/C=C7\C(=O)c8ccc(Cl)cc8C7=C(C#N)C#N)sc6c5n(CC)c4c3n(CC)c21,PBDB-T,CCc1ccc(-c2c3cc(-c4ccc(-c5sc(-c6ccc(-c7cc8c(-c9ccc(CC)s9)c9sc(-c%10ccc(-c%11sc(-c%12ccc(-c%13cc%14c(-c%15ccc(CC)s%15)c%15sc(-c%16ccc(-c%17sc(-c%18cccs%18)c%18c%17C(=O)c%17c(CC)sc(CC)c%17C%18=O)s%16)cc%15c(-c%15ccc(CC)s%15)c%14s%13)s%12)c%12c%11C(=O)c%11c(CC)sc(CC)c%11C%12=O)s%10)cc9c(-c9ccc(CC)s9)c8s7)s6)c6c5C(=O)c5c(CC)sc(CC)c5C6=O)s4)sc3c(-c3ccc(CC)s3)c3ccsc23)s1
BTTPC,PBDB-T,10.1039/C9TA11285E,0.89,22.25,73,14.51,sm,y,8,,BTTPC,CCc1c(/C=C2\C(=O)c3cc4ccsc4cc3C2=C(C#N)C#N)sc2c1sc1c3c4nsnc4c4c5sc6c(CC)c(/C=C7\C(=O)c8cc9ccsc9cc8C7=C(C#N)C#N)sc6c5n(CC)c4c3n(CC)c21,PBDB-T,CCc1ccc(-c2c3cc(-c4ccc(-c5sc(-c6ccc(-c7cc8c(-c9ccc(CC)s9)c9sc(-c%10ccc(-c%11sc(-c%12ccc(-c%13cc%14c(-c%15ccc(CC)s%15)c%15sc(-c%16ccc(-c%17sc(-c%18cccs%18)c%18c%17C(=O)c%17c(CC)sc(CC)c%17C%18=O)s%16)cc%15c(-c%15ccc(CC)s%15)c%14s%13)s%12)c%12c%11C(=O)c%11c(CC)sc(CC)c%11C%12=O)s%10)cc9c(-c9ccc(CC)s9)c8s7)s6)c6c5C(=O)c5c(CC)sc(CC)c5C6=O)s4)sc3c(-c3ccc(CC)s3)c3ccsc23)s1
BTTPC-Br,PBDB-T,10.1039/C9TA11285E,0.86,24.71,71,15.22,sm,y,8,,BTTPC-Br,CCc1c(/C=C2\C(=O)c3cc4cc(Br)sc4cc3C2=C(C#N)C#N)sc2c1sc1c3c4nsnc4c4c5sc6c(CC)c(/C=C7\C(=O)c8cc9cc(Br)sc9cc8C7=C(C#N)C#N)sc6c5n(CC)c4c3n(CC)c21,PBDB-T,CCc1ccc(-c2c3cc(-c4ccc(-c5sc(-c6ccc(-c7cc8c(-c9ccc(CC)s9)c9sc(-c%10ccc(-c%11sc(-c%12ccc(-c%13cc%14c(-c%15ccc(CC)s%15)c%15sc(-c%16ccc(-c%17sc(-c%18cccs%18)c%18c%17C(=O)c%17c(CC)sc(CC)c%17C%18=O)s%16)cc%15c(-c%15ccc(CC)s%15)c%14s%13)s%12)c%12c%11C(=O)c%11c(CC)sc(CC)c%11C%12=O)s%10)cc9c(-c9ccc(CC)s9)c8s7)s6)c6c5C(=O)c5c(CC)sc(CC)c5C6=O)s4)sc3c(-c3ccc(CC)s3)c3ccsc23)s1
DICTF,PBDB-T,10.1002/adma.201604964,0.93,10.3,59,5.93,sm,unfused,3,,DICTF,CCC1(CC)c2cc(-c3ccc(/C=C4\C(=O)c5ccccc5C4=C(C#N)C#N)s3)ccc2-c2ccc(-c3ccc(/C=C4\C(=O)c5ccccc5C4=C(C#N)C#N)s3)cc21,PBDB-T,CCc1ccc(-c2c3cc(-c4ccc(-c5sc(-c6ccc(-c7cc8c(-c9ccc(CC)s9)c9sc(-c%10ccc(-c%11sc(-c%12ccc(-c%13cc%14c(-c%15ccc(CC)s%15)c%15sc(-c%16ccc(-c%17sc(-c%18cccs%18)c%18c%17C(=O)c%17c(CC)sc(CC)c%17C%18=O)s%16)cc%15c(-c%15ccc(CC)s%15)c%14s%13)s%12)c%12c%11C(=O)c%11c(CC)sc(CC)c%11C%12=O)s%10)cc9c(-c9ccc(CC)s9)c8s7)s6)c6c5C(=O)c5c(CC)sc(CC)c5C6=O)s4)sc3c(-c3ccc(CC)s3)c3ccsc23)s1
FDICTF,PBDB-T,10.1002/adma.201604964,0.94,15.81,66,10.06,sm,fused,7,,FDICTF,CCC1(CC)c2cc3c(cc2-c2cc4c(cc21)-c1sc(/C=C2\C(=O)c5ccccc5C2=C(C#N)C#N)cc1C4(CC)CC)C(CC)(CC)c1cc(/C=C2\C(=O)c4ccccc4C2=C(C#N)C#N)sc1-3,PBDB-T,CCc1ccc(-c2c3cc(-c4ccc(-c5sc(-c6ccc(-c7cc8c(-c9ccc(CC)s9)c9sc(-c%10ccc(-c%11sc(-c%12ccc(-c%13cc%14c(-c%15ccc(CC)s%15)c%15sc(-c%16ccc(-c%17sc(-c%18cccs%18)c%18c%17C(=O)c%17c(CC)sc(CC)c%17C%18=O)s%16)cc%15c(-c%15ccc(CC)s%15)c%14s%13)s%12)c%12c%11C(=O)c%11c(CC)sc(CC)c%11C%12=O)s%10)cc9c(-c9ccc(CC)s9)c8s7)s6)c6c5C(=O)c5c(CC)sc(CC)c5C6=O)s4)sc3c(-c3ccc(CC)s3)c3ccsc23)s1
m-ITTC,J12,10.1021/acs.chemmater.8b05352,0.943,16.64,55.7,8.74,sm,fused,7,,ITCPTC,CCc1ccc(C2(c3ccc(CC)cc3)c3cc4c(cc3-c3sc5cc(/C=C6\C(=O)c7cscc7C6=C(C#N)C#N)sc5c32)C(c2ccc(CC)cc2)(c2ccc(CC)cc2)c2c-4sc3cc(/C=C4\C(=O)c5cscc5C4=C(C#N)C#N)sc23)cc1,J12,CCOc1cc(-c2c3cc(-c4ccc(-c5c(F)c(F)c(-c6ccc(-c7cc8c(-c9cc(OCC)c(Cl)s9)c9sc(-c%10ccc(-c%11c(F)c(F)c(-c%12ccc(-c%13cc%14c(-c%15cc(OCC)c(Cl)s%15)c%15sc(-c%16ccc(-c%17c(F)c(F)c(-c%18cccs%18)c%18nn(CC)nc%17%18)s%16)cc%15c(-c%15cc(OCC)c(Cl)s%15)c%14s%13)s%12)c%12nn(CC)nc%11%12)s%10)cc9c(-c9cc(OCC)c(Cl)s9)c8s7)s6)c6nn(CC)nc56)s4)sc3c(-c3cc(OCC)c(Cl)s3)c3ccsc23)sc1Cl
m-ITTC,J11,10.1021/acs.chemmater.8b05352,0.935,18.05,73,12.32,sm,fused,7,,ITCPTC,CCc1ccc(C2(c3ccc(CC)cc3)c3cc4c(cc3-c3sc5cc(/C=C6\C(=O)c7cscc7C6=C(C#N)C#N)sc5c32)C(c2ccc(CC)cc2)(c2ccc(CC)cc2)c2c-4sc3cc(/C=C4\C(=O)c5cscc5C4=C(C#N)C#N)sc23)cc1,J11,CCc1cc(-c2c3cc(-c4ccc(-c5c(F)c(F)c(-c6ccc(-c7cc8c(-c9cc(CC)c(Cl)s9)c9sc(-c%10ccc(-c%11c(F)c(F)c(-c%12ccc(-c%13cc%14c(-c%15cc(CC)c(Cl)s%15)c%15sc(-c%16ccc(-c%17c(F)c(F)c(-c%18cccs%18)c%18nn(CC)nc%17%18)s%16)cc%15c(-c%15cc(CC)c(Cl)s%15)c%14s%13)s%12)c%12nn(CC)nc%11%12)s%10)cc9c(-c9cc(CC)c(Cl)s9)c8s7)s6)c6nn(CC)nc56)s4)sc3c(-c3cc(CC)c(Cl)s3)c3ccsc23)sc1Cl
IDIC,SM1,10.1021/acs.chemmater.7b02536,0.905,15.18,73.55,10.11,sm,fused,5,sm,IDIC,CCC1(CC)c2cc3c(cc2-c2sc(/C=C4\C(=O)c5ccccc5C4=C(C#N)C#N)cc21)C(CC)(CC)c1cc(/C=C2\C(=O)c4ccccc4C2=C(C#N)C#N)sc1-3,SM,CCOC(=O)/C(C#N)=C\c1cc(CC)c(-c2ccc(-c3sc(-c4cc5c(-c6ccc(CC)s6)c6sc(-c7cc(CC)c(-c8ccc(-c9sc(/C=C(\C#N)C(=O)OCC)cc9CC)s8)s7)cc6c(-c6ccc(CC)s6)c5s4)cc3CC)s2)s1
Y6,SM1,10.1002/adma.201908373,0.805,23.59,67,12.72,sm,y,8,sm,Y6,CCc1c(/C=C2\C(=O)c3cc(F)c(F)cc3C2=C(C#N)C#N)sc2c1sc1c3c4nsnc4c4c5sc6cc(/C=C7\C(=O)c8cc(F)c(F)cc8C7=C(C#N)C#N)sc6c5n(CC)c4c3n(CC)c21,SM,CCOC(=O)/C(C#N)=C\c1cc(CC)c(-c2ccc(-c3sc(-c4cc5c(-c6ccc(CC)s6)c6sc(-c7cc(CC)c(-c8ccc(-c9sc(/C=C(\C#N)C(=O)OCC)cc9CC)s8)s7)cc6c(-c6ccc(CC)s6)c5s4)cc3CC)s2)s1
Y6,SM1-S,10.1002/adma.201908373,0.825,23.23,67.7,12.94,sm,y,8,sm,Y6,CCc1c(/C=C2\C(=O)c3cc(F)c(F)cc3C2=C(C#N)C#N)sc2c1sc1c3c4nsnc4c4c5sc6cc(/C=C7\C(=O)c8cc(F)c(F)cc8C7=C(C#N)C#N)sc6c5n(CC)c4c3n(CC)c21,SM1-S,CCOC(=O)/C(C#N)=C\c1cc(CC)c(-c2ccc(-c3sc(-c4cc5c(-c6ccc(SCC)s6)c6sc(-c7cc(CC)c(-c8ccc(-c9sc(/C=C(\C#N)C(=O)OCC)cc9CC)s8)s7)cc6c(-c6ccc(SCC)s6)c5s4)cc3CC)s2)s1
Y6,SM1-F,10.1002/adma.201908373,0.866,23.25,69.9,14.07,sm,y,8,sm,Y6,CCc1c(/C=C2\C(=O)c3cc(F)c(F)cc3C2=C(C#N)C#N)sc2c1sc1c3c4nsnc4c4c5sc6cc(/C=C7\C(=O)c8cc(F)c(F)cc8C7=C(C#N)C#N)sc6c5n(CC)c4c3n(CC)c21,SM1-F,CCOC(=O)/C(C#N)=C\c1cc(CC)c(-c2ccc(-c3sc(-c4cc5c(-c6cc(F)c(CC)s6)c6sc(-c7cc(CC)c(-c8ccc(-c9sc(/C=C(\C#N)C(=O)OCC)cc9CC)s8)s7)cc6c(-c6cc(F)c(CC)s6)c5s4)cc3CC)s2)s1
SF-OR,P3HT,10.1021/acs.chemmater.6b03323,0.97,7.5,65,4.7,sm,unfused,3,,SF-OR,CCc1cc(-c2ccc3c(c2)C2(c4cc(-c5cc(CC)c(/C=C6\SC(=S)N(CC)C6=O)s5)ccc4-3)c3cc(-c4cc(CC)c(/C=C5\SC(=S)N(CC)C5=O)s4)ccc3-c3ccc(-c4cc(CC)c(/C=C5\SC(=S)N(CC)C5=O)s4)cc32)sc1/C=C1\SC(=S)N(CC)C1=O,P3HT,CCc1cc(C)sc1-c1sc(-c2cc(CC)c(-c3sc(-c4cc(CC)c(-c5sc(C)cc5CC)s4)cc3CC)s2)cc1CC
ITBTR-C6,PBDB-T,10.1021/acsaem.8b00851,0.88,16.3,64.18,9.29,sm,fused,7,,ITBTR-C,CCc1ccc(C2(c3ccc(CC)cc3)c3cc4c(cc3-c3sc5cc(-c6ccc(/C=c7\sc(=C(C#N)C#N)n(CC)c7=O)c7nsnc67)sc5c32)C(c2ccc(CC)cc2)(c2ccc(CC)cc2)c2c-4sc3cc(-c4ccc(/C=c5\sc(=C(C#N)C#N)n(CC)c5=O)c5nsnc45)sc23)cc1,PBDB-T,CCc1ccc(-c2c3cc(-c4ccc(-c5sc(-c6ccc(-c7cc8c(-c9ccc(CC)s9)c9sc(-c%10ccc(-c%11sc(-c%12ccc(-c%13cc%14c(-c%15ccc(CC)s%15)c%15sc(-c%16ccc(-c%17sc(-c%18cccs%18)c%18c%17C(=O)c%17c(CC)sc(CC)c%17C%18=O)s%16)cc%15c(-c%15ccc(CC)s%15)c%14s%13)s%12)c%12c%11C(=O)c%11c(CC)sc(CC)c%11C%12=O)s%10)cc9c(-c9ccc(CC)s9)c8s7)s6)c6c5C(=O)c5c(CC)sc(CC)c5C6=O)s4)sc3c(-c3ccc(CC)s3)c3ccsc23)s1
R10-4Cl,PBDB-T,10.1021/acs.chemmater.8b05047,0.85,18.9,66.6,10.7,sm,fused,10,,R10-4Cl,CCc1ccc(C2(c3ccc(CC)cc3)c3cc4c(cc3-c3sc(/C=C5\C(=O)c6cc(Cl)c(Cl)cc6C5=C(C#N)C#N)cc32)C(c2ccc(CC)cc2)(c2ccc(CC)cc2)c2c-4sc3c4c(sc23)-c2cc3c(cc2C4(c2ccc(CC)cc2)c2ccc(CC)cc2)-c2sc(/C=C4\C(=O)c5cc(Cl)c(Cl)cc5C4=C(C#N)C#N)cc2C3(c2ccc(CC)cc2)c2ccc(CC)cc2)cc1,PBDB-T,CCc1ccc(-c2c3cc(-c4ccc(-c5sc(-c6ccc(-c7cc8c(-c9ccc(CC)s9)c9sc(-c%10ccc(-c%11sc(-c%12ccc(-c%13cc%14c(-c%15ccc(CC)s%15)c%15sc(-c%16ccc(-c%17sc(-c%18cccs%18)c%18c%17C(=O)c%17c(CC)sc(CC)c%17C%18=O)s%16)cc%15c(-c%15ccc(CC)s%15)c%14s%13)s%12)c%12c%11C(=O)c%11c(CC)sc(CC)c%11C%12=O)s%10)cc9c(-c9ccc(CC)s9)c8s7)s6)c6c5C(=O)c5c(CC)sc(CC)c5C6=O)s4)sc3c(-c3ccc(CC)s3)c3ccsc23)s1
R12-4Cl,PBDB-T,10.1021/acs.chemmater.8b05047,0.75,18.5,66.9,9.3,sm,fused,12,,R12-4Cl,CCc1ccc(C2(c3ccc(CC)cc3)c3cc4c(cc3-c3sc5cc(/C=C6\C(=O)c7cc(Cl)c(Cl)cc7C6=C(C#N)C#N)sc5c32)C(c2ccc(CC)cc2)(c2ccc(CC)cc2)c2c-4sc3c4c(sc23)-c2cc3c(cc2C4(c2ccc(CC)cc2)c2ccc(CC)cc2)-c2sc4cc(/C=C5\C(=O)c6cc(Cl)c(Cl)cc6C5=C(C#N)C#N)sc4c2C3(c2ccc(CC)cc2)c2ccc(CC)cc2)cc1,PBDB-T,CCc1ccc(-c2c3cc(-c4ccc(-c5sc(-c6ccc(-c7cc8c(-c9ccc(CC)s9)c9sc(-c%10ccc(-c%11sc(-c%12ccc(-c%13cc%14c(-c%15ccc(CC)s%15)c%15sc(-c%16ccc(-c%17sc(-c%18cccs%18)c%18c%17C(=O)c%17c(CC)sc(CC)c%17C%18=O)s%16)cc%15c(-c%15ccc(CC)s%15)c%14s%13)s%12)c%12c%11C(=O)c%11c(CC)sc(CC)c%11C%12=O)s%10)cc9c(-c9ccc(CC)s9)c8s7)s6)c6c5C(=O)c5c(CC)sc(CC)c5C6=O)s4)sc3c(-c3ccc(CC)s3)c3ccsc23)s1
IDT-3EsT,PBDB-T,10.1021/acsaem.1c02403,0.985,13.49,56,7.43,sm,fused,5,,IDT-3EsT,CCOC(=O)c1cc(/C=C2\C(=O)c3ccccc3C2=C(C#N)C#N)sc1-c1cc2c(s1)-c1cc3c(cc1C2(c1ccc(CC)cc1)c1ccc(CC)cc1)-c1sc(-c2sc(/C=C4\C(=O)c5ccccc5C4=C(C#N)C#N)cc2C(=O)OCC)cc1C3(c1ccc(CC)cc1)c1ccc(CC)cc1,PBDB-T,CCc1ccc(-c2c3cc(-c4ccc(-c5sc(-c6ccc(-c7cc8c(-c9ccc(CC)s9)c9sc(-c%10ccc(-c%11sc(-c%12ccc(-c%13cc%14c(-c%15ccc(CC)s%15)c%15sc(-c%16ccc(-c%17sc(-c%18cccs%18)c%18c%17C(=O)c%17c(CC)sc(CC)c%17C%18=O)s%16)cc%15c(-c%15ccc(CC)s%15)c%14s%13)s%12)c%12c%11C(=O)c%11c(CC)sc(CC)c%11C%12=O)s%10)cc9c(-c9ccc(CC)s9)c8s7)s6)c6c5C(=O)c5c(CC)sc(CC)c5C6=O)s4)sc3c(-c3ccc(CC)s3)c3ccsc23)s1
IDT-3EsT-2IC2F,PBDB-T,10.1021/acsaem.1c02403,0.886,14.68,58,7.54,sm,fused,5,,IDT-3EsT-2IC2F,CCOC(=O)c1cc(/C=C2\C(=O)c3cc(F)c(F)cc3C2=C(C#N)C#N)sc1-c1cc2c(s1)-c1cc3c(cc1C2(c1ccc(CC)cc1)c1ccc(CC)cc1)-c1sc(-c2sc(/C=C4\C(=O)c5cc(F)c(F)cc5C4=C(C#N)C#N)cc2C(=O)OCC)cc1C3(c1ccc(CC)cc1)c1ccc(CC)cc1,PBDB-T,CCc1ccc(-c2c3cc(-c4ccc(-c5sc(-c6ccc(-c7cc8c(-c9ccc(CC)s9)c9sc(-c%10ccc(-c%11sc(-c%12ccc(-c%13cc%14c(-c%15ccc(CC)s%15)c%15sc(-c%16ccc(-c%17sc(-c%18cccs%18)c%18c%17C(=O)c%17c(CC)sc(CC)c%17C%18=O)s%16)cc%15c(-c%15ccc(CC)s%15)c%14s%13)s%12)c%12c%11C(=O)c%11c(CC)sc(CC)c%11C%12=O)s%10)cc9c(-c9ccc(CC)s9)c8s7)s6)c6c5C(=O)c5c(CC)sc(CC)c5C6=O)s4)sc3c(-c3ccc(CC)s3)c3ccsc23)s1
IDT-4EsT-2IC2F,PBDB-T,10.1021/acsaem.1c02403,0.745,13.02,56,5.45,sm,fused,5,,IDT-4EsT-2IC2F,CCOC(=O)c1cc(-c2cc3c(s2)-c2cc4c(cc2C3(c2ccc(CC)cc2)c2ccc(CC)cc2)-c2sc(-c3cc(C(=O)OCC)c(/C=C5\C(=O)c6cc(F)c(F)cc6C5=C(C#N)C#N)s3)cc2C4(c2ccc(CC)cc2)c2ccc(CC)cc2)sc1/C=C1\C(=O)c2cc(F)c(F)cc2C1=C(C#N)C#N,PBDB-T,CCc1ccc(-c2c3cc(-c4ccc(-c5sc(-c6ccc(-c7cc8c(-c9ccc(CC)s9)c9sc(-c%10ccc(-c%11sc(-c%12ccc(-c%13cc%14c(-c%15ccc(CC)s%15)c%15sc(-c%16ccc(-c%17sc(-c%18cccs%18)c%18c%17C(=O)c%17c(CC)sc(CC)c%17C%18=O)s%16)cc%15c(-c%15ccc(CC)s%15)c%14s%13)s%12)c%12c%11C(=O)c%11c(CC)sc(CC)c%11C%12=O)s%10)cc9c(-c9ccc(CC)s9)c8s7)s6)c6c5C(=O)c5c(CC)sc(CC)c5C6=O)s4)sc3c(-c3ccc(CC)s3)c3ccsc23)s1
NDICz-6,P3HT,10.1016/j.dyepig.2019.107677,0.94,13.67,59,7.58,sm,PDI,4,,NDICz-6,CCN1C(=O)c2ccc3c4c(ccc(c24)C1=O)C(=O)N(c1ccc(C#Cc2ccc4c(c2)c2cc(C(C(=C(C#N)C#N)c5ccc(N6C(=O)c7ccc8c9c(ccc(c79)C6=O)C(=O)N(CC)C8=O)cc5)=c5ccc(=C(C#N)C#N)cc5)ccc2n4CC)cc1)C3=O,P3HT,CCc1cc(C)sc1-c1sc(-c2cc(CC)c(-c3sc(-c4cc(CC)c(-c5sc(C)cc5CC)s4)cc3CC)s2)cc1CC
N10,P3HT,10.1039/C8CC01779D,0.99,12.08,64,7.65,sm,PDI,4,,N10,CCN1C(=O)c2ccc3c4c(ccc(c24)C1=O)C(=O)N(c1ccc(-c2ccc(-c4cc5c6c(c(-c7ccc(-c8ccc(N9C(=O)c%10ccc%11c%12c(ccc(c%10%12)C9=O)C(=O)N(CC)C%11=O)cc8)s7)cc7c6c4C(=O)N(CC)C7=O)C(=O)N(CC)C5=O)s2)cc1)C3=O,P3HT,CCc1cc(C)sc1-c1sc(-c2cc(CC)c(-c3sc(-c4cc(CC)c(-c5sc(C)cc5CC)s4)cc3CC)s2)cc1CC
N7,P3HT,10.1039/C6RA01558A,1.17,3.16,62,2.3,sm,unfused,3,,N7,CCN1C(=O)C2=C(c3ccc(-c4ccc5c6ccc(-c7ccc(C8=C9C(=O)N(CC)C(c%10cccs%10)=C9C(=O)N8CC)s7)cc6n(CC)c5c4)s3)N(CC)C(=O)C2=C1c1cccs1,P3HT,CCc1cc(C)sc1-c1sc(-c2cc(CC)c(-c3sc(-c4cc(CC)c(-c5sc(C)cc5CC)s4)cc3CC)s2)cc1CC
N6b,P3HT,10.1039/C4RA09668A,1.08,2.06,52,1.16,sm,unfused,2,,N6b,CCN1C(=O)C2=C(c3ccc(-c4ccc(-c5ccc(C6=C7C(=O)N(CC)C(c8cccs8)=C7C(=O)N6CC)s5)c5nsnc45)s3)N(CC)C(=O)C2=C1c1cccs1,P3HT,CCc1cc(C)sc1-c1sc(-c2cc(CC)c(-c3sc(-c4cc(CC)c(-c5sc(C)cc5CC)s4)cc3CC)s2)cc1CC
IDTCF,FTAZ,10.1039/C9QM00314B,0.705,2.1,39.6,0.59,sm,fused,5,,IDTCF,CCC1(CC)c2cc3c(cc2-c2sc(/C=C/C4=C(C#N)C(=C(C#N)C#N)OC4(C)C)cc21)C(CC)(CC)c1cc(/C=C/C2=C(C#N)C(=C(C#N)C#N)OC2(C)C)sc1-3,FTAZ,CCc1c2cc(-c3ccc(-c4c(F)c(F)c(-c5ccc(-c6cc7c(CC)c8sc(-c9ccc(-c%10c(F)c(F)c(-c%11ccc(-c%12cc%13c(CC)c%14sc(-c%15ccc(-c%16c(F)c(F)c(-c%17cccs%17)c%17nn(CC)nc%16%17)s%15)cc%14c(CC)c%13s%12)s%11)c%11nn(CC)nc%10%11)s9)cc8c(CC)c7s6)s5)c5nn(CC)nc45)s3)sc2c(CC)c2ccsc12
NDI-3TH,P3HT,10.1002/aenm.201100285,0.82,3.51,52,1.5,sm,PDI,4,,NDI-3TH,CCc1ccc(-c2ccc(-c3ccc(-c4cc5c6c(c(-c7ccc(-c8ccc(-c9ccc(CC)s9)s8)s7)cc7c6c4C(=O)N(CC)C7=O)C(=O)N(CC)C5=O)s3)s2)s1,P3HT,CCc1cc(C)sc1-c1sc(-c2cc(CC)c(-c3sc(-c4cc(CC)c(-c5sc(C)cc5CC)s4)cc3CC)s2)cc1CC
ITIC,P(T4-iI-M),10.1016/j.orgel.2019.02.020,0.76,7.3,40,2.4,sm,fused,7,,ITIC,CCc1ccc(C2(c3ccc(CC)cc3)c3cc4c(cc3-c3sc5cc(/C=C6\C(=O)c7ccccc7C6=C(C#N)C#N)sc5c32)C(c2ccc(CC)cc2)(c2ccc(CC)cc2)c2c-4sc3cc(/C=C4\C(=O)c5ccccc5C4=C(C#N)C#N)sc23)cc1,P_T4-iI-M_,CCc1csc(-c2ccc3c(c2)N(C)C(=O)/C3=C2/C(=O)N(C)c3cc(-c4cc(CC)c(-c5ccc(-c6ccc(-c7sc(-c8ccc9c(c8)N(C)C(=O)/C9=C8/C(=O)N(C)c9cc(-c%10cc(CC)c(-c%11ccc(-c%12ccc(-c%13sc(-c%14ccc%15c(c%14)N(C)C(=O)/C%15=C%14/C(=O)N(C)c%15cc(-c%16cc(CC)c(-c%17ccc(-c%18cccs%18)s%17)s%16)ccc%15%14)cc%13CC)s%12)s%11)s%10)ccc98)cc7CC)s6)s5)s4)ccc32)c1
ITIC,P(T4-DPP-M),10.1016/j.orgel.2019.02.020,0.69,6.7,46,2.2,sm,fused,7,,ITIC,CCc1ccc(C2(c3ccc(CC)cc3)c3cc4c(cc3-c3sc5cc(/C=C6\C(=O)c7ccccc7C6=C(C#N)C#N)sc5c32)C(c2ccc(CC)cc2)(c2ccc(CC)cc2)c2c-4sc3cc(/C=C4\C(=O)c5ccccc5C4=C(C#N)C#N)sc23)cc1,P_T4-DPP-M_,CCc1csc(C2=C3C(=O)N(C)C(c4cc(CC)c(-c5ccc(-c6ccc(-c7sc(C8=C9C(=O)N(C)C(c%10cc(CC)c(-c%11ccc(-c%12ccc(-c%13sc(C%14=C%15C(=O)N(C)C(c%16cc(CC)c(-c%17ccc(-c%18cccs%18)s%17)s%16)=C%15C(=O)N%14C)cc%13CC)s%12)s%11)s%10)=C9C(=O)N8C)cc7CC)s6)s5)s4)=C3C(=O)N2C)c1
ITIC,P(T4-TPD-M),10.1016/j.orgel.2019.02.020,1,6.8,57,4,sm,fused,7,,ITIC,CCc1ccc(C2(c3ccc(CC)cc3)c3cc4c(cc3-c3sc5cc(/C=C6\C(=O)c7ccccc7C6=C(C#N)C#N)sc5c32)C(c2ccc(CC)cc2)(c2ccc(CC)cc2)c2c-4sc3cc(/C=C4\C(=O)c5ccccc5C4=C(C#N)C#N)sc23)cc1,P_T4-TPD-M_,CCc1csc(-c2sc(-c3cc(CC)c(-c4ccc(-c5ccc(-c6sc(-c7sc(-c8cc(CC)c(-c9ccc(-c%10ccc(-c%11sc(-c%12sc(-c%13cc(CC)c(-c%14ccc(-c%15cccs%15)s%14)s%13)c%13c%12C(=O)N(C)C%13=O)cc%11CC)s%10)s9)s8)c8c7C(=O)N(C)C8=O)cc6CC)s5)s4)s3)c3c2C(=O)N(C)C3=O)c1
K12,P3HT,10.1002/aenm.201000024,0.62,2.36,49.8,0.73,sm,unfused,3,,K12,CCC1(CC)c2ccccc2-c2ccc(-c3ccc(C=C(C#N)C#N)c4nsnc34)cc21,P3HT,CCc1cc(C)sc1-c1sc(-c2cc(CC)c(-c3sc(-c4cc(CC)c(-c5sc(C)cc5CC)s4)cc3CC)s2)cc1CC
IDT2-IC,PBDB-T,10.1016/j.orgel.2021.106329,0.94,13.23,65.71,8.18,sm,fused,5,,IDT2-IC,CCC1(CC)c2cc3c(cc2-c2sc(/C=C4\C(=O)c5ccccc5C4=C(C#N)C#N)cc21)C(CC)(CC)c1cc(-c2cc4c(s2)-c2cc5c(cc2C4(CC)CC)-c2sc(/C=C4\C(=O)c6ccccc6C4=C(C#N)C#N)cc2C5(CC)CC)sc1-3,PBDB-T,CCc1ccc(-c2c3cc(-c4ccc(-c5sc(-c6ccc(-c7cc8c(-c9ccc(CC)s9)c9sc(-c%10ccc(-c%11sc(-c%12ccc(-c%13cc%14c(-c%15ccc(CC)s%15)c%15sc(-c%16ccc(-c%17sc(-c%18cccs%18)c%18c%17C(=O)c%17c(CC)sc(CC)c%17C%18=O)s%16)cc%15c(-c%15ccc(CC)s%15)c%14s%13)s%12)c%12c%11C(=O)c%11c(CC)sc(CC)c%11C%12=O)s%10)cc9c(-c9ccc(CC)s9)c8s7)s6)c6c5C(=O)c5c(CC)sc(CC)c5C6=O)s4)sc3c(-c3ccc(CC)s3)c3ccsc23)s1
IDT2-IC-4Cl,PBDB-T,10.1016/j.orgel.2021.106329,0.81,22.22,69.81,12.53,sm,fused,5,,IDT2-IC-4Cl,CCC1(CC)c2cc3c(cc2-c2sc(/C=C4\C(=O)c5cc(Cl)c(Cl)cc5C4=C(C#N)C#N)cc21)C(CC)(CC)c1cc(-c2cc4c(s2)-c2cc5c(cc2C4(CC)CC)-c2sc(/C=C4\C(=O)c6cc(Cl)c(Cl)cc6C4=C(C#N)C#N)cc2C5(CC)CC)sc1-3,PBDB-T,CCc1ccc(-c2c3cc(-c4ccc(-c5sc(-c6ccc(-c7cc8c(-c9ccc(CC)s9)c9sc(-c%10ccc(-c%11sc(-c%12ccc(-c%13cc%14c(-c%15ccc(CC)s%15)c%15sc(-c%16ccc(-c%17sc(-c%18cccs%18)c%18c%17C(=O)c%17c(CC)sc(CC)c%17C%18=O)s%16)cc%15c(-c%15ccc(CC)s%15)c%14s%13)s%12)c%12c%11C(=O)c%11c(CC)sc(CC)c%11C%12=O)s%10)cc9c(-c9ccc(CC)s9)c8s7)s6)c6c5C(=O)c5c(CC)sc(CC)c5C6=O)s4)sc3c(-c3ccc(CC)s3)c3ccsc23)s1
PBI,P3HT,10.1016/j.orgel.2012.07.002,0.78,7.4,55,3.17,sm,PDI,7,,PBI,N#C/C(=C\c1ccc(Oc2cc3c4c(ccc5c6c(Oc7ccc(/C=C(\C#N)c8ccc([N+](=O)[O-])cc8)cc7)cc7c8c(ccc(c2c45)c86)C(=O)N(C2CCCCC2)C7=O)C(=O)N(C2CCCCC2)C3=O)cc1)c1ccc([N+](=O)[O-])cc1,P3HT,CCc1cc(C)sc1-c1sc(-c2cc(CC)c(-c3sc(-c4cc(CC)c(-c5sc(C)cc5CC)s4)cc3CC)s2)cc1CC
4TIC,PTB7-Th,10.1021/acs.chemmater.7b02853,0.78,18.8,72,10.43,sm,fused,6,,4TIC,CCc1ccc(C2(c3ccc(CC)cc3)c3cc(/C=C4\C(=O)c5ccccc5C4=C(C#N)C#N)sc3-c3sc4c5c(sc4c32)-c2sc(/C=C3\C(=O)c4ccccc4C3=C(C#N)C#N)cc2C5(c2ccc(CC)cc2)c2ccc(CC)cc2)cc1,PTB7-Th,CCOC(=O)c1sc2c(-c3cc4c(-c5ccc(CC)s5)c5sc(-c6sc(-c7cc8c(-c9ccc(CC)s9)c9sc(-c%10sc(-c%11cc%12c(-c%13ccc(CC)s%13)c%13sccc%13c(-c%13ccc(CC)s%13)c%12s%11)c%11sc(C(=O)OCC)c(F)c%10%11)cc9c(-c9ccc(CC)s9)c8s7)c7sc(C(=O)OCC)c(F)c67)cc5c(-c5ccc(CC)s5)c4s3)scc2c1F
F(DPP)2B2,P3HT,10.1039/C4TA06035K,1.18,5.35,50,3.17,sm,unfused,3,,F_DPP_2B2,CCN1C(=O)C2=C(c3ccc(-c4ccc5c(c4)C(CC)(CC)c4cc(-c6ccc(C7=C8C(=O)N(CC)C(c9ccc(-c%10ccccc%10)s9)=C8C(=O)N7CC)s6)ccc4-5)s3)N(CC)C(=O)C2=C1c1ccc(-c2ccccc2)s1,P3HT,CCc1cc(C)sc1-c1sc(-c2cc(CC)c(-c3sc(-c4cc(CC)c(-c5sc(C)cc5CC)s4)cc3CC)s2)cc1CC
IT-BT-CN,PBDB-TF,10.1021/acsaem.1c01872,1,16.38,62.47,10.2,sm,fused,7,,IDTT-2BM,CCc1ccc(C2(c3ccc(CC)cc3)c3cc4c(cc3-c3sc5cc(-c6ccc(C=C(C#N)C#N)c7nsnc67)sc5c32)C(c2ccc(CC)cc2)(c2ccc(CC)cc2)c2c-4sc3cc(-c4ccc(C=C(C#N)C#N)c5nsnc45)sc23)cc1,PBDB-TF,CCc1sc(-c2c3cc(-c4ccc(-c5sc(-c6ccc(-c7cc8c(-c9cc(F)c(CC)s9)c9sc(-c%10ccc(-c%11sc(-c%12ccc(-c%13cc%14c(-c%15cc(F)c(CC)s%15)c%15sc(-c%16ccc(-c%17sc(-c%18cccs%18)c%18c%17C(=O)c%17c(CC)sc(CC)c%17C%18=O)s%16)cc%15c(-c%15cc(F)c(CC)s%15)c%14s%13)s%12)c%12c%11C(=O)c%11c(CC)sc(CC)c%11C%12=O)s%10)cc9c(-c9cc(F)c(CC)s9)c8s7)s6)c6c5C(=O)c5c(CC)sc(CC)c5C6=O)s4)sc3c(-c3cc(F)c(CC)s3)c3ccsc23)cc1F
