Repository: hutchisonlab/GA-tandem-OSCs

# GA Pipeline to Design Materials for Tandem Organic Solar Cells

This repository contains the data files and analysis notebooks to support the paper "Designing Efficient Tandem Organic Solar Cells with Machine Learning and Genetic Algorithms."

The PCE prediction model, known as OPEP2, was trained on a dataset containing 1,001 unique donor/acceptor pairs. This dataset can be found here: `OPEP2/filtered_dataset.csv`
The unfiltered dataset containing 1,225 donor/accpetor pairs can be found here: `OPEP2/Experimental_data.csv` 


The OPEP2 ML model to predict PCE can be found here: `OPEP2/Prediction_models/ensemble_rf_ann_mfcounts_standardized_above10_fixed.pkl`

File: OPEP2/filtered_dataset.csv (part 10 of 15)
Reported Acceptor,Reported Donor ,DOI,Voc (V),Jsc (mA/cm^2),FF (%),PCE (%),acceptor type,acceptor class,core fused ring size,donor,acceptor ID with shortened chains,acc_SMILES,donor ID with shortened chains,don_SMILES
IT-BT-ICN,PBDB-TF,10.1021/acsaem.1c01872,0.87,17.54,73.23,11.14,sm,fused,7,,IT-BT-ICN,CCc1ccc(C2(c3ccc(CC)cc3)c3cc4c(cc3-c3sc5cc(-c6ccc(/C=C7\C(=O)c8ccccc8C7=C(C#N)C#N)c7nsnc67)sc5c32)C(c2ccc(CC)cc2)(c2ccc(CC)cc2)c2c-4sc3cc(-c4ccc(/C=C5/C(=O)c6ccccc6C5=C(C#N)C#N)c5nsnc45)sc23)cc1,PBDB-TF,CCc1sc(-c2c3cc(-c4ccc(-c5sc(-c6ccc(-c7cc8c(-c9cc(F)c(CC)s9)c9sc(-c%10ccc(-c%11sc(-c%12ccc(-c%13cc%14c(-c%15cc(F)c(CC)s%15)c%15sc(-c%16ccc(-c%17sc(-c%18cccs%18)c%18c%17C(=O)c%17c(CC)sc(CC)c%17C%18=O)s%16)cc%15c(-c%15cc(F)c(CC)s%15)c%14s%13)s%12)c%12c%11C(=O)c%11c(CC)sc(CC)c%11C%12=O)s%10)cc9c(-c9cc(F)c(CC)s9)c8s7)s6)c6c5C(=O)c5c(CC)sc(CC)c5C6=O)s4)sc3c(-c3cc(F)c(CC)s3)c3ccsc23)cc1F
TPT-2F,PBT1-C,10.1039/C8TA07334A,0.874,13.89,68.6,8.33,sm,fused,5,,TPT-2F,CCc1ccc(C2(c3ccc(CC)cc3)c3cc4c(cc3-c3sc(/C=C5\C(=O)c6ccc(F)cc6C5=C(C#N)C#N)cc32)C(c2ccc(CC)cc2)(c2ccc(CC)cc2)c2cc(/C=C3\C(=O)c5ccc(F)cc5C3=C(C#N)C#N)sc2-4)cc1,PBT1-C,CCc1ccc(-c2c3cc(-c4ccc(-c5sc(-c6ccc(-c7cc8c(-c9ccc(CC)cc9)c9sc(-c%10ccc(-c%11sc(-c%12ccc(-c%13cc%14c(-c%15ccc(CC)cc%15)c%15sc(-c%16ccc(-c%17sc(-c%18cccs%18)c%18c%17C(=O)c%17c(CC)sc(CC)c%17C%18=O)s%16)cc%15c(-c%15ccc(CC)cc%15)c%14s%13)s%12)c%12c%11C(=O)c%11c(CC)sc(CC)c%11C%12=O)s%10)cc9c(-c9ccc(CC)cc9)c8s7)s6)c6c5C(=O)c5c(CC)sc(CC)c5C6=O)s4)sc3c(-c3ccc(CC)cc3)c3ccsc23)cc1
TPTT-2F,PBT1-C,10.1039/C8TA07334A,0.881,15.82,73,10.17,sm,fused,6,,TPTT-2F,CCc1ccc(C2(c3ccc(CC)cc3)c3cc4c(cc3-c3sc(/C=C5\C(=O)c6ccc(F)cc6C5=C(C#N)C#N)cc32)C(c2ccc(CC)cc2)(c2ccc(CC)cc2)c2c-4sc3cc(/C=C4\C(=O)c5ccc(F)cc5C4=C(C#N)C#N)sc23)cc1,PBT1-C,CCc1ccc(-c2c3cc(-c4ccc(-c5sc(-c6ccc(-c7cc8c(-c9ccc(CC)cc9)c9sc(-c%10ccc(-c%11sc(-c%12ccc(-c%13cc%14c(-c%15ccc(CC)cc%15)c%15sc(-c%16ccc(-c%17sc(-c%18cccs%18)c%18c%17C(=O)c%17c(CC)sc(CC)c%17C%18=O)s%16)cc%15c(-c%15ccc(CC)cc%15)c%14s%13)s%12)c%12c%11C(=O)c%11c(CC)sc(CC)c%11C%12=O)s%10)cc9c(-c9ccc(CC)cc9)c8s7)s6)c6c5C(=O)c5c(CC)sc(CC)c5C6=O)s4)sc3c(-c3ccc(CC)cc3)c3ccsc23)cc1
TPTTT-2F,PBT1-C,10.1039/C8TA07334A,0.916,17.63,74.5,12.03,sm,fused,7,,TPTTT-2F,CCc1ccc(C2(c3ccc(CC)cc3)c3cc4c(cc3-c3sc(/C=C5\C(=O)c6ccc(F)cc6C5=C(C#N)C#N)cc32)C(c2ccc(CC)cc2)(c2ccc(CC)cc2)c2c-4sc3c2sc2cc(/C=C4\C(=O)c5ccc(F)cc5C4=C(C#N)C#N)sc23)cc1,PBT1-C,CCc1ccc(-c2c3cc(-c4ccc(-c5sc(-c6ccc(-c7cc8c(-c9ccc(CC)cc9)c9sc(-c%10ccc(-c%11sc(-c%12ccc(-c%13cc%14c(-c%15ccc(CC)cc%15)c%15sc(-c%16ccc(-c%17sc(-c%18cccs%18)c%18c%17C(=O)c%17c(CC)sc(CC)c%17C%18=O)s%16)cc%15c(-c%15ccc(CC)cc%15)c%14s%13)s%12)c%12c%11C(=O)c%11c(CC)sc(CC)c%11C%12=O)s%10)cc9c(-c9ccc(CC)cc9)c8s7)s6)c6c5C(=O)c5c(CC)sc(CC)c5C6=O)s4)sc3c(-c3ccc(CC)cc3)c3ccsc23)cc1
BTP-S,PBDB-T,10.1016/j.cej.2021.132830,0.711,26.5,66.65,12.56,sm,y,8,,BTP-1V,CCc1c(/C=C2\C(=O)c3cc(F)c(F)cc3C2=C(C#N)C#N)sc2c1sc1c3c4nsnc4c4c5sc6c(CC)c(/C=C/C=C7/C(=O)c8cc(F)c(F)cc8C7=C(C#N)C#N)sc6c5n(CC)c4c3n(CC)c21,PBDB-T,CCc1ccc(-c2c3cc(-c4ccc(-c5sc(-c6ccc(-c7cc8c(-c9ccc(CC)s9)c9sc(-c%10ccc(-c%11sc(-c%12ccc(-c%13cc%14c(-c%15ccc(CC)s%15)c%15sc(-c%16ccc(-c%17sc(-c%18cccs%18)c%18c%17C(=O)c%17c(CC)sc(CC)c%17C%18=O)s%16)cc%15c(-c%15ccc(CC)s%15)c%14s%13)s%12)c%12c%11C(=O)c%11c(CC)sc(CC)c%11C%12=O)s%10)cc9c(-c9ccc(CC)s9)c8s7)s6)c6c5C(=O)c5c(CC)sc(CC)c5C6=O)s4)sc3c(-c3ccc(CC)s3)c3ccsc23)s1
BTP-N,PBDB-T,10.1016/j.cej.2021.132830,0.748,24.87,64.35,11.97,sm,y,8,,BTP-N,CCc1sc2c(sc3c4c5nn(CC)nc5c5c6sc7c(CC)c(/C=C8\C(=O)c9cc(F)c(F)cc9C8=C(C#N)C#N)sc7c6n(CC)c5c4n(CC)c23)c1/C=C/C=C1\C(=O)c2cc(F)c(F)cc2C1=C(C#N)C#N,PBDB-T,CCc1ccc(-c2c3cc(-c4ccc(-c5sc(-c6ccc(-c7cc8c(-c9ccc(CC)s9)c9sc(-c%10ccc(-c%11sc(-c%12ccc(-c%13cc%14c(-c%15ccc(CC)s%15)c%15sc(-c%16ccc(-c%17sc(-c%18cccs%18)c%18c%17C(=O)c%17c(CC)sc(CC)c%17C%18=O)s%16)cc%15c(-c%15ccc(CC)s%15)c%14s%13)s%12)c%12c%11C(=O)c%11c(CC)sc(CC)c%11C%12=O)s%10)cc9c(-c9ccc(CC)s9)c8s7)s6)c6c5C(=O)c5c(CC)sc(CC)c5C6=O)s4)sc3c(-c3ccc(CC)s3)c3ccsc23)s1
BTP-Se,PBDB-T,10.1016/j.cej.2021.132830,0.711,28.66,69.7,14.2,sm,y,8,,BTP-Se,CCc1c(/C=C2\C(=O)c3cc(F)c(F)cc3C2=C(C#N)C#N)sc2c1sc1c3c4n[se]nc4c4c5sc6c(CC)c(/C=C/C=C7\C(=O)c8cc(F)c(F)cc8C7=C(C#N)C#N)sc6c5n(CC)c4c3n(CC)c21,PBDB-T,CCc1ccc(-c2c3cc(-c4ccc(-c5sc(-c6ccc(-c7cc8c(-c9ccc(CC)s9)c9sc(-c%10ccc(-c%11sc(-c%12ccc(-c%13cc%14c(-c%15ccc(CC)s%15)c%15sc(-c%16ccc(-c%17sc(-c%18cccs%18)c%18c%17C(=O)c%17c(CC)sc(CC)c%17C%18=O)s%16)cc%15c(-c%15ccc(CC)s%15)c%14s%13)s%12)c%12c%11C(=O)c%11c(CC)sc(CC)c%11C%12=O)s%10)cc9c(-c9ccc(CC)s9)c8s7)s6)c6c5C(=O)c5c(CC)sc(CC)c5C6=O)s4)sc3c(-c3ccc(CC)s3)c3ccsc23)s1
Y25,PBDB-TF,10.1002/solr.202100281,0.8,20.19,72.14,11.65,sm,y,6,,Y25,CCn1nc2c(n1)c1c3sc(/C=C4\C(=O)c5cc(F)c(F)cc5C4=C(C#N)C#N)cc3n(CC)c1c1c2c2sc(/C=C3\C(=O)c4cc(F)c(F)cc4C3=C(C#N)C#N)cc2n1CC,PBDB-TF,CCc1sc(-c2c3cc(-c4ccc(-c5sc(-c6ccc(-c7cc8c(-c9cc(F)c(CC)s9)c9sc(-c%10ccc(-c%11sc(-c%12ccc(-c%13cc%14c(-c%15cc(F)c(CC)s%15)c%15sc(-c%16ccc(-c%17sc(-c%18cccs%18)c%18c%17C(=O)c%17c(CC)sc(CC)c%17C%18=O)s%16)cc%15c(-c%15cc(F)c(CC)s%15)c%14s%13)s%12)c%12c%11C(=O)c%11c(CC)sc(CC)c%11C%12=O)s%10)cc9c(-c9cc(F)c(CC)s9)c8s7)s6)c6c5C(=O)c5c(CC)sc(CC)c5C6=O)s4)sc3c(-c3cc(F)c(CC)s3)c3ccsc23)cc1F
Y26,PBDB-TF,10.1002/solr.202100281,0.83,21.63,74.33,13.34,sm,y,6,,Y26,CCc1c(/C=C2\C(=O)c3cc(F)c(F)cc3C2=C(C#N)C#N)sc2c3c4nn(CC)nc4c4c5sc(/C=C6\C(=O)c7cc(F)c(F)cc7C6=C(C#N)C#N)c(CC)c5n(CC)c4c3n(CC)c12,PBDB-TF,CCc1sc(-c2c3cc(-c4ccc(-c5sc(-c6ccc(-c7cc8c(-c9cc(F)c(CC)s9)c9sc(-c%10ccc(-c%11sc(-c%12ccc(-c%13cc%14c(-c%15cc(F)c(CC)s%15)c%15sc(-c%16ccc(-c%17sc(-c%18cccs%18)c%18c%17C(=O)c%17c(CC)sc(CC)c%17C%18=O)s%16)cc%15c(-c%15cc(F)c(CC)s%15)c%14s%13)s%12)c%12c%11C(=O)c%11c(CC)sc(CC)c%11C%12=O)s%10)cc9c(-c9cc(F)c(CC)s9)c8s7)s6)c6c5C(=O)c5c(CC)sc(CC)c5C6=O)s4)sc3c(-c3cc(F)c(CC)s3)c3ccsc23)cc1F
INPIC-2F,PBDB-T,10.1021/acsami.0c19700,0.91,15.7,58.6,8.37,sm,fused,9,,INPIC-2F,CCc1ccc(C2(c3ccc(CC)cc3)c3cc4c(cc3-c3sc5c6sc(/C=C7\C(=O)c8cc(F)ccc8C7=C(C#N)C#N)cc6n(CC)c5c32)C(c2ccc(CC)cc2)(c2ccc(CC)cc2)c2c-4sc3c4sc(/C=C5\C(=O)c6cc(F)ccc6C5=C(C#N)C#N)cc4n(CC)c23)cc1,PBDB-T,CCc1ccc(-c2c3cc(-c4ccc(-c5sc(-c6ccc(-c7cc8c(-c9ccc(CC)s9)c9sc(-c%10ccc(-c%11sc(-c%12ccc(-c%13cc%14c(-c%15ccc(CC)s%15)c%15sc(-c%16ccc(-c%17sc(-c%18cccs%18)c%18c%17C(=O)c%17c(CC)sc(CC)c%17C%18=O)s%16)cc%15c(-c%15ccc(CC)s%15)c%14s%13)s%12)c%12c%11C(=O)c%11c(CC)sc(CC)c%11C%12=O)s%10)cc9c(-c9ccc(CC)s9)c8s7)s6)c6c5C(=O)c5c(CC)sc(CC)c5C6=O)s4)sc3c(-c3ccc(CC)s3)c3ccsc23)s1
IPT-2F,PBDB-T,10.1021/acsami.0c19700,0.86,22.2,73,14,sm,fused,7,,IPT-2F,CCc1ccc(C2(c3ccc(CC)cc3)c3cc4c(cc3-c3sc(/C=C5\C(=O)c6ccc(F)cc6C5=C(C#N)C#N)cc32)C(c2ccc(CC)cc2)(c2ccc(CC)cc2)c2c-4sc3c4sc(/C=C5\C(=O)c6ccc(F)cc6C5=C(C#N)C#N)cc4n(CC)c23)cc1,PBDB-T,CCc1ccc(-c2c3cc(-c4ccc(-c5sc(-c6ccc(-c7cc8c(-c9ccc(CC)s9)c9sc(-c%10ccc(-c%11sc(-c%12ccc(-c%13cc%14c(-c%15ccc(CC)s%15)c%15sc(-c%16ccc(-c%17sc(-c%18cccs%18)c%18c%17C(=O)c%17c(CC)sc(CC)c%17C%18=O)s%16)cc%15c(-c%15ccc(CC)s%15)c%14s%13)s%12)c%12c%11C(=O)c%11c(CC)sc(CC)c%11C%12=O)s%10)cc9c(-c9ccc(CC)s9)c8s7)s6)c6c5C(=O)c5c(CC)sc(CC)c5C6=O)s4)sc3c(-c3ccc(CC)s3)c3ccsc23)s1
N3_srivani,P3HT,10.1039/C7CC03122J,0.87,8.87,60,4.62,sm,PDI,4,,N3_srivani,CCN1C(=O)c2cc(-c3ccc(/C=C4/SC(=S)N(CC)C4=O)s3)c3c4c(cc(-c5ccc(/C=C6/SC(=S)N(CC)C6=O)s5)c(c24)C1=O)C(=O)N(CC)C3=O,P3HT,CCc1cc(C)sc1-c1sc(-c2cc(CC)c(-c3sc(-c4cc(CC)c(-c5sc(C)cc5CC)s4)cc3CC)s2)cc1CC
N4,P3HT,10.1039/C7CC03122J,0.91,6.69,58,3.52,sm,PDI,4,,N4,CCN1C(=O)c2cc(-c3ccc(C=C4C(=O)c5ccccc5C4=O)s3)c3c4c(cc(-c5ccc(C=C6C(=O)c7ccccc7C6=O)s5)c(c24)C1=O)C(=O)N(CC)C3=O,P3HT,CCc1cc(C)sc1-c1sc(-c2cc(CC)c(-c3sc(-c4cc(CC)c(-c5sc(C)cc5CC)s4)cc3CC)s2)cc1CC
N2200,PFBZ,10.1039/C8TA05376F,0.9,13.5,67,8.1,polymer,polymer,,,N2200,CCN1C(=O)c2ccc3c4c(c(-c5ccc(-c6ccc(-c7cc8c9c(c(-c%10ccc(-c%11ccc(-c%12cc%13c%14c(c(-c%15ccc(-c%16cccs%16)s%15)cc%15c%14c%12C(=O)N(CC)C%15=O)C(=O)N(CC)C%13=O)s%11)s%10)cc%10c9c7C(=O)N(CC)C%10=O)C(=O)N(CC)C8=O)s6)s5)cc(c24)C1=O)C(=O)N(CC)C3=O,J52-2F,CCc1sc(-c2c3cc(-c4ccc(-c5c(F)c(F)c(-c6ccc(-c7cc8c(-c9cc(F)c(CC)s9)c9sc(-c%10ccc(-c%11c(F)c(F)c(-c%12ccc(-c%13cc%14c(-c%15cc(F)c(CC)s%15)c%15sc(-c%16ccc(-c%17c(F)c(F)c(-c%18cccs%18)c%18nn(CC)nc%17%18)s%16)cc%15c(-c%15cc(F)c(CC)s%15)c%14s%13)s%12)c%12nn(CC)nc%11%12)s%10)cc9c(-c9cc(F)c(CC)s9)c8s7)s6)c6nn(CC)nc56)s4)sc3c(-c3cc(F)c(CC)s3)c3ccsc23)cc1F
IT-4Cl,PBFTT,10.1039/C9CP01101C,0.76,18.8,73.9,10.7,sm,fused,7,,ITIC-4Cl,CCc1ccc(C2(c3ccc(CC)cc3)c3cc4c(cc3-c3sc5cc(/C=C6\C(=O)c7cc(Cl)c(Cl)cc7C6=C(C#N)C#N)sc5c32)C(c2ccc(CC)cc2)(c2ccc(CC)cc2)c2c-4sc3cc(/C=C4\C(=O)c5cc(Cl)c(Cl)cc5C4=C(C#N)C#N)sc23)cc1,PCE10-2F,CCOC(=O)c1sc2c(-c3cc4c(-c5cc(F)c(CC)s5)c5sc(-c6sc(-c7cc8c(-c9cc(F)c(CC)s9)c9sc(-c%10sc(-c%11cc%12c(-c%13cc(F)c(CC)s%13)c%13sccc%13c(-c%13cc(F)c(CC)s%13)c%12s%11)c%11sc(C(=O)OCC)c(F)c%10%11)cc9c(-c9cc(F)c(CC)s9)c8s7)c7sc(C(=O)OCC)c(F)c67)cc5c(-c5cc(F)c(CC)s5)c4s3)scc2c1F
DTSiC-IC,PBDB-T-2Cl,10.1021/acsami.1c06360,1.1,11.62,61.95,7.92,sm,fused,7,,DTSiC-IC,CCn1c2cc3c(cc2c2cc4c(cc21)-c1sc(/C=C2\C(=O)c5ccccc5C2=C(C#N)C#N)cc1[Si]4(CC)CC)[Si](CC)(CC)c1cc(/C=C2\C(=O)c4ccccc4C2=C(C#N)C#N)sc1-3,PBDB-T-2Cl,CCc1sc(-c2c3cc(-c4ccc(-c5sc(-c6ccc(-c7cc8c(-c9cc(Cl)c(CC)s9)c9sc(-c%10ccc(-c%11sc(-c%12ccc(-c%13cc%14c(-c%15cc(Cl)c(CC)s%15)c%15sc(-c%16ccc(-c%17sc(-c%18cccs%18)c%18c%17C(=O)c%17c(CC)sc(CC)c%17C%18=O)s%16)cc%15c(-c%15cc(Cl)c(CC)s%15)c%14s%13)s%12)c%12c%11C(=O)c%11c(CC)sc(CC)c%11C%12=O)s%10)cc9c(-c9cc(Cl)c(CC)s9)c8s7)s6)c6c5C(=O)c5c(CC)sc(CC)c5C6=O)s4)sc3c(-c3cc(Cl)c(CC)s3)c3ccsc23)cc1Cl
DTSiC-TC,PBDB-T-2Cl,10.1021/acsami.1c06360,1.06,14.6,70.32,10.88,sm,fused,7,,DTSiC-TC,CCn1c2cc3c(cc2c2cc4c(cc21)-c1sc(/C=C2\C(=O)c5cscc5C2=C(C#N)C#N)cc1[Si]4(CC)CC)[Si](CC)(CC)c1cc(/C=C2\C(=O)c4cscc4C2=C(C#N)C#N)sc1-3,PBDB-T-2Cl,CCc1sc(-c2c3cc(-c4ccc(-c5sc(-c6ccc(-c7cc8c(-c9cc(Cl)c(CC)s9)c9sc(-c%10ccc(-c%11sc(-c%12ccc(-c%13cc%14c(-c%15cc(Cl)c(CC)s%15)c%15sc(-c%16ccc(-c%17sc(-c%18cccs%18)c%18c%17C(=O)c%17c(CC)sc(CC)c%17C%18=O)s%16)cc%15c(-c%15cc(Cl)c(CC)s%15)c%14s%13)s%12)c%12c%11C(=O)c%11c(CC)sc(CC)c%11C%12=O)s%10)cc9c(-c9cc(Cl)c(CC)s9)c8s7)s6)c6c5C(=O)c5c(CC)sc(CC)c5C6=O)s4)sc3c(-c3cc(Cl)c(CC)s3)c3ccsc23)cc1Cl
IT-4F,PBZ,10.1039/C8TA10662B,0.6,17,63.2,6.4,sm,fused,7,,IT-4F,CCc1ccc(C2(c3ccc(CC)cc3)c3cc4c(cc3-c3sc5cc(/C=C6\C(=O)c7cc(F)c(F)cc7C6=C(C#N)C#N)sc5c32)C(c2ccc(CC)cc2)(c2ccc(CC)cc2)c2c-4sc3cc(/C=C4\C(=O)c5cc(F)c(F)cc5C4=C(C#N)C#N)sc23)cc1,J51,CCc1ccc(-c2c3cc(-c4ccc(-c5c(F)c(F)c(-c6ccc(-c7cc8c(-c9ccc(CC)s9)c9sc(-c%10ccc(-c%11c(F)c(F)c(-c%12ccc(-c%13cc%14c(-c%15ccc(CC)s%15)c%15sc(-c%16ccc(-c%17c(F)c(F)c(-c%18cccs%18)c%18nn(CC)nc%17%18)s%16)cc%15c(-c%15ccc(CC)s%15)c%14s%13)s%12)c%12nn(CC)nc%11%12)s%10)cc9c(-c9ccc(CC)s9)c8s7)s6)c6nn(CC)nc56)s4)sc3c(-c3ccc(CC)s3)c3ccsc23)s1
IT-4F,PBZ-ClSi,10.1039/C8TA10662B,0.93,19.2,71.5,12.8,sm,fused,7,,IT-4F,CCc1ccc(C2(c3ccc(CC)cc3)c3cc4c(cc3-c3sc5cc(/C=C6\C(=O)c7cc(F)c(F)cc7C6=C(C#N)C#N)sc5c32)C(c2ccc(CC)cc2)(c2ccc(CC)cc2)c2c-4sc3cc(/C=C4\C(=O)c5cc(F)c(F)cc5C4=C(C#N)C#N)sc23)cc1,J71-Cl,CCn1nc2c(-c3cccs3)c(F)c(F)c(-c3ccc(-c4cc5c(-c6cc(Cl)c([Si](CC)(CC)CC)s6)c6sc(-c7ccc(-c8c(F)c(F)c(-c9ccc(-c%10cc%11c(-c%12cc(Cl)c([Si](CC)(CC)CC)s%12)c%12sc(-c%13ccc(-c%14c(F)c(F)c(-c%15ccc(-c%16cc%17c(-c%18cc(Cl)c([Si](CC)(CC)CC)s%18)c%18sccc%18c(-c%18cc(Cl)c([Si](CC)(CC)CC)s%18)c%17s%16)s%15)c%15nn(CC)nc%14%15)s%13)cc%12c(-c%12cc(Cl)c([Si](CC)(CC)CC)s%12)c%11s%10)s9)c9nn(CC)nc89)s7)cc6c(-c6cc(Cl)c([Si](CC)(CC)CC)s6)c5s4)s3)c2n1
FRdCN2,PTB7-Th,10.1039/C7CC08440D,0.93,16,71.9,10.7,sm,unfused,3,,FRdCN2,CCn1c(=C(C#N)C#N)s/c(=C/c2ccc(-c3ccc(-c4ccc5c(c4)C(CC)(CC)c4cc(-c6ccc(-c7ccc(/C=c8/sc(=C(C#N)C#N)n(CC)c8=O)o7)c7nsnc67)ccc4-5)c4nsnc34)o2)c1=O,PTB7-Th,CCOC(=O)c1sc2c(-c3cc4c(-c5ccc(CC)s5)c5sc(-c6sc(-c7cc8c(-c9ccc(CC)s9)c9sc(-c%10sc(-c%11cc%12c(-c%13ccc(CC)s%13)c%13sccc%13c(-c%13ccc(CC)s%13)c%12s%11)c%11sc(C(=O)OCC)c(F)c%10%11)cc9c(-c9ccc(CC)s9)c8s7)c7sc(C(=O)OCC)c(F)c67)cc5c(-c5ccc(CC)s5)c4s3)scc2c1F
Icz-Rd2,P_suman,10.1039/C8TC05318A,1.04,14.04,54,7.88,sm,fused,5,,Icz-Rd2,CCN1C(=O)/C(=C\c2ccc(-c3ccc4c5cc6c(cc5n(CC)c4c3)c3ccc(-c4ccc(/C=C5/SC(=S)N(CC)C5=O)c5nsnc45)cc3n6CC)c3nsnc23)SC1=S,P_suman,CCc1ccc(-c2sc(-c3ccc(CC)s3)c3c4cc(-c5cc(-c6ccc(-c7ccc(-c8cc9c(s8)c8sc(-c%10cc(-c%11ccc(-c%12ccc(-c%13cc%14c(s%13)c%13sc(-c%15cc(-c%16ccc(-c%17cccs%17)c%17nsnc%16%17)cs%15)cc%13c%13c(-c%15ccc(CC)s%15)sc(-c%15ccc(CC)s%15)c%14%13)s%12)c%12nsnc%11%12)cs%10)cc8c8c(-c%10ccc(CC)s%10)sc(-c%10ccc(CC)s%10)c98)s7)c7nsnc67)cs5)sc4c4sccc4c23)s1
Icz-RdCN2,P_suman,10.1039/C8TC05318A,1.01,15.58,62,9.76,sm,fused,5,,Icz-RdCN2,CCn1c(=C(C#N)C#N)s/c(=C\c2ccc(-c3ccc4c5cc6c(cc5n(CC)c4c3)c3ccc(-c4ccc(/C=c5\sc(=C(C#N)C#N)n(CC)c5=O)c5nsnc45)cc3n6CC)c3nsnc23)c1=O,P_suman,CCc1ccc(-c2sc(-c3ccc(CC)s3)c3c4cc(-c5cc(-c6ccc(-c7ccc(-c8cc9c(s8)c8sc(-c%10cc(-c%11ccc(-c%12ccc(-c%13cc%14c(s%13)c%13sc(-c%15cc(-c%16ccc(-c%17cccs%17)c%17nsnc%16%17)cs%15)cc%13c%13c(-c%15ccc(CC)s%15)sc(-c%15ccc(CC)s%15)c%14%13)s%12)c%12nsnc%11%12)cs%10)cc8c8c(-c%10ccc(CC)s%10)sc(-c%10ccc(CC)s%10)c98)s7)c7nsnc67)cs5)sc4c4sccc4c23)s1
FRd2,PTB7-Th,10.1039/C7CC08237A,0.833,15.7,72.3,9.4,sm,unfused,3,,FRd2,CCN1C(=O)/C(=C\c2ccc(-c3ccc(-c4ccc5c(c4)C(CC)(CC)c4cc(-c6ccc(-c7ccc(/C=C8/SC(=S)N(CC)C8=O)o7)c7nsnc67)ccc4-5)c4nsnc34)o2)SC1=S,PTB7-Th,CCOC(=O)c1sc2c(-c3cc4c(-c5ccc(CC)s5)c5sc(-c6sc(-c7cc8c(-c9ccc(CC)s9)c9sc(-c%10sc(-c%11cc%12c(-c%13ccc(CC)s%13)c%13sccc%13c(-c%13ccc(CC)s%13)c%12s%11)c%11sc(C(=O)OCC)c(F)c%10%11)cc9c(-c9ccc(CC)s9)c8s7)c7sc(C(=O)OCC)c(F)c67)cc5c(-c5ccc(CC)s5)c4s3)scc2c1F
IDIC,PTQ10,10.1038/s41467-018-03207-x,0.969,17.81,73.6,12.7,sm,fused,5,,IDIC,CCC1(CC)c2cc3c(cc2-c2sc(/C=C4\C(=O)c5ccccc5C4=C(C#N)C#N)cc21)C(CC)(CC)c1cc(/C=C2\C(=O)c4ccccc4C2=C(C#N)C#N)sc1-3,PTQ10,CCOc1cnc2c(-c3ccc(-c4c(F)c(F)c(-c5ccc(-c6c(F)c(F)c(-c7cccs7)c7ncc(OCC)nc67)s5)c5ncc(OCC)nc45)s3)c(F)c(F)cc2n1
Y6,PTQ8,10.1002/adma.201905480,0.89,3.11,32.5,0.9,sm,y,8,,Y6,CCc1c(/C=C2\C(=O)c3cc(F)c(F)cc3C2=C(C#N)C#N)sc2c1sc1c3c4nsnc4c4c5sc6cc(/C=C7\C(=O)c8cc(F)c(F)cc8C7=C(C#N)C#N)sc6c5n(CC)c4c3n(CC)c21,PTQ8,CCOc1cnc2c(-c3sc(-c4ccc(-c5sc(-c6ccc(-c7scc(F)c7F)c7ncc(OCC)nc67)c(F)c5F)c5ncc(OCC)nc45)c(F)c3F)cccc2n1
Y6,PTQ7,10.1002/adma.201905480,0.71,18.65,43.4,5.75,sm,y,8,,Y6,CCc1c(/C=C2\C(=O)c3cc(F)c(F)cc3C2=C(C#N)C#N)sc2c1sc1c3c4nsnc4c4c5sc6cc(/C=C7\C(=O)c8cc(F)c(F)cc8C7=C(C#N)C#N)sc6c5n(CC)c4c3n(CC)c21,PTQ7,CCOc1cnc2c(-c3ccc(-c4ccc(-c5ccc(-c6ccc(-c7cccs7)c7ncc(OCC)nc67)s5)c5ncc(OCC)nc45)s3)cccc2n1
Y6,PTQ9,10.1002/adma.201905480,0.82,23.72,54,10.5,sm,y,8,,Y6,CCc1c(/C=C2\C(=O)c3cc(F)c(F)cc3C2=C(C#N)C#N)sc2c1sc1c3c4nsnc4c4c5sc6cc(/C=C7\C(=O)c8cc(F)c(F)cc8C7=C(C#N)C#N)sc6c5n(CC)c4c3n(CC)c21,PTQ9,CCOc1cnc2c(-c3ccc(-c4c(F)cc(-c5ccc(-c6c(F)cc(-c7cccs7)c7ncc(OCC)nc67)s5)c5ncc(OCC)nc45)s3)cc(F)cc2n1
INPIC,PBDB-T,10.1002/adma.201707150,0.96,8.55,52.5,4.31,sm,fused,9,,INPIC,CCc1ccc(C2(c3ccc(CC)cc3)c3cc4c(cc3-c3sc5c6sc(/C=C7\C(=O)c8ccccc8C7=C(C#N)C#N)cc6n(CC)c5c32)C(c2ccc(CC)cc2)(c2ccc(CC)cc2)c2c-4sc3c4sc(/C=C5\C(=O)c6ccccc6C5=C(C#N)C#N)cc4n(CC)c23)cc1,PBDB-T,CCc1ccc(-c2c3cc(-c4ccc(-c5sc(-c6ccc(-c7cc8c(-c9ccc(CC)s9)c9sc(-c%10ccc(-c%11sc(-c%12ccc(-c%13cc%14c(-c%15ccc(CC)s%15)c%15sc(-c%16ccc(-c%17sc(-c%18cccs%18)c%18c%17C(=O)c%17c(CC)sc(CC)c%17C%18=O)s%16)cc%15c(-c%15ccc(CC)s%15)c%14s%13)s%12)c%12c%11C(=O)c%11c(CC)sc(CC)c%11C%12=O)s%10)cc9c(-c9ccc(CC)s9)c8s7)s6)c6c5C(=O)c5c(CC)sc(CC)c5C6=O)s4)sc3c(-c3ccc(CC)s3)c3ccsc23)s1
INPIC-4F,PBDB-T,10.1002/adma.201707150,0.85,21.61,71.5,13.13,sm,fused,9,,INPIC-4F,CCc1ccc(C2(c3ccc(CC)cc3)c3cc4c(cc3-c3sc5c6sc(/C=C7\C(=O)c8cc(F)c(F)cc8C7=C(C#N)C#N)cc6n(CC)c5c32)C(c2ccc(CC)cc2)(c2ccc(CC)cc2)c2c-4sc3c4sc(/C=C5\C(=O)c6cc(F)c(F)cc6C5=C(C#N)C#N)cc4n(CC)c23)cc1,PBDB-T,CCc1ccc(-c2c3cc(-c4ccc(-c5sc(-c6ccc(-c7cc8c(-c9ccc(CC)s9)c9sc(-c%10ccc(-c%11sc(-c%12ccc(-c%13cc%14c(-c%15ccc(CC)s%15)c%15sc(-c%16ccc(-c%17sc(-c%18cccs%18)c%18c%17C(=O)c%17c(CC)sc(CC)c%17C%18=O)s%16)cc%15c(-c%15ccc(CC)s%15)c%14s%13)s%12)c%12c%11C(=O)c%11c(CC)sc(CC)c%11C%12=O)s%10)cc9c(-c9ccc(CC)s9)c8s7)s6)c6c5C(=O)c5c(CC)sc(CC)c5C6=O)s4)sc3c(-c3ccc(CC)s3)c3ccsc23)s1
TPQ-Cl,PBDB-TF,10.1016/j.orgel.2021.106282,0.837,25.19,62.99,13.28,sm,y,8,,TPQ-Cl,CCc1c(/C=C2\C(=O)c3cc(Cl)c(Cl)cc3C2=C(C#N)C#N)sc2c1sc1c3c4nc(-c5ccc(C(F)(F)F)cc5)c(-c5ccc(C(F)(F)F)cc5)nc4c4c5sc6c(CC)c(/C=C7\C(=O)c8cc(Cl)c(Cl)cc8C7=C(C#N)C#N)sc6c5n(CC)c4c3n(CC)c21,PBDB-TF,CCc1sc(-c2c3cc(-c4ccc(-c5sc(-c6ccc(-c7cc8c(-c9cc(F)c(CC)s9)c9sc(-c%10ccc(-c%11sc(-c%12ccc(-c%13cc%14c(-c%15cc(F)c(CC)s%15)c%15sc(-c%16ccc(-c%17sc(-c%18cccs%18)c%18c%17C(=O)c%17c(CC)sc(CC)c%17C%18=O)s%16)cc%15c(-c%15cc(F)c(CC)s%15)c%14s%13)s%12)c%12c%11C(=O)c%11c(CC)sc(CC)c%11C%12=O)s%10)cc9c(-c9cc(F)c(CC)s9)c8s7)s6)c6c5C(=O)c5c(CC)sc(CC)c5C6=O)s4)sc3c(-c3cc(F)c(CC)s3)c3ccsc23)cc1F
TPQ-F,PBDB-TF,10.1016/j.orgel.2021.106282,0.857,23.7,66.5,13.51,sm,y,8,,TPQ-F,CCc1c(/C=C2\C(=O)c3cc(F)c(F)cc3C2=C(C#N)C#N)sc2c1sc1c3c4nc(-c5ccc(C(F)(F)F)cc5)c(-c5ccc(C(F)(F)F)cc5)nc4c4c5sc6c(CC)c(/C=C7\C(=O)c8cc(F)c(F)cc8C7=C(C#N)C#N)sc6c5n(CC)c4c3n(CC)c21,PBDB-TF,CCc1sc(-c2c3cc(-c4ccc(-c5sc(-c6ccc(-c7cc8c(-c9cc(F)c(CC)s9)c9sc(-c%10ccc(-c%11sc(-c%12ccc(-c%13cc%14c(-c%15cc(F)c(CC)s%15)c%15sc(-c%16ccc(-c%17sc(-c%18cccs%18)c%18c%17C(=O)c%17c(CC)sc(CC)c%17C%18=O)s%16)cc%15c(-c%15cc(F)c(CC)s%15)c%14s%13)s%12)c%12c%11C(=O)c%11c(CC)sc(CC)c%11C%12=O)s%10)cc9c(-c9cc(F)c(CC)s9)c8s7)s6)c6c5C(=O)c5c(CC)sc(CC)c5C6=O)s4)sc3c(-c3cc(F)c(CC)s3)c3ccsc23)cc1F
TPT10,PTQ10,10.1021/jacs.9b09939,0.92,17.25,58.2,9.24,sm,y,8,,BTIC-2Br-m,CCc1c(/C=C2\C(=O)c3ccc(Br)cc3C2=C(C#N)C#N)sc2c1sc1c3c4nsnc4c4c5sc6c(CC)c(/C=C7\C(=O)c8ccc(Br)cc8C7=C(C#N)C#N)sc6c5n(CC)c4c3n(CC)c21,PTQ10,CCOc1cnc2c(-c3ccc(-c4c(F)c(F)c(-c5ccc(-c6c(F)c(F)c(-c7cccs7)c7ncc(OCC)nc67)s5)c5ncc(OCC)nc45)s3)c(F)c(F)cc2n1
TPT10,PTQ11,10.1021/jacs.9b09939,0.88,24.79,74.8,16.32,sm,y,8,,BTIC-2Br-m,CCc1c(/C=C2\C(=O)c3ccc(Br)cc3C2=C(C#N)C#N)sc2c1sc1c3c4nsnc4c4c5sc6c(CC)c(/C=C7\C(=O)c8ccc(Br)cc8C7=C(C#N)C#N)sc6c5n(CC)c4c3n(CC)c21,PTQ11,CCOc1nc2cc(F)c(F)c(-c3ccc(-c4c(F)c(F)c(-c5ccc(-c6c(F)c(F)c(-c7cccs7)c7nc(C)c(OCC)nc67)s5)c5nc(C)c(OCC)nc45)s3)c2nc1C
ITN-C9,PBDB-TF,10.1073/pnas.1807535115,0.92,15.68,64.5,9.33,sm,fused,7,,ITN-C9,CCc1ccc(C2(c3ccc(CC)cc3)c3cc4c(cc3-c3sc5cc(/C=C6\C(=O)c7cc8ccccc8cc7C6=C(C#N)C#N)sc5c32)C(c2ccc(CC)cc2)(c2ccc(CC)cc2)c2c-4sc3cc(/C=C4\C(=O)c5cc6ccccc6cc5C4=C(C#N)C#N)sc23)cc1,PBDB-TF,CCc1sc(-c2c3cc(-c4ccc(-c5sc(-c6ccc(-c7cc8c(-c9cc(F)c(CC)s9)c9sc(-c%10ccc(-c%11sc(-c%12ccc(-c%13cc%14c(-c%15cc(F)c(CC)s%15)c%15sc(-c%16ccc(-c%17sc(-c%18cccs%18)c%18c%17C(=O)c%17c(CC)sc(CC)c%17C%18=O)s%16)cc%15c(-c%15cc(F)c(CC)s%15)c%14s%13)s%12)c%12c%11C(=O)c%11c(CC)sc(CC)c%11C%12=O)s%10)cc9c(-c9cc(F)c(CC)s9)c8s7)s6)c6c5C(=O)c5c(CC)sc(CC)c5C6=O)s4)sc3c(-c3cc(F)c(CC)s3)c3ccsc23)cc1F
ITzN-C9,PBDB-TF,10.1073/pnas.1807535115,1.05,14.12,63.9,9.51,sm,fused,7,,ITzN-C9,CCc1ccc(C2(c3ccc(CC)cc3)c3cc4c(cc3-c3sc5cc(/C=C6\C(=O)c7c(ccc8ccccc78)C6=C(C#N)C#N)sc5c32)C(c2ccc(CC)cc2)(c2ccc(CC)cc2)c2c-4sc3cc(/C=C4\C(=O)c5c(ccc6ccccc56)C4=C(C#N)C#N)sc23)cc1,PBDB-TF,CCc1sc(-c2c3cc(-c4ccc(-c5sc(-c6ccc(-c7cc8c(-c9cc(F)c(CC)s9)c9sc(-c%10ccc(-c%11sc(-c%12ccc(-c%13cc%14c(-c%15cc(F)c(CC)s%15)c%15sc(-c%16ccc(-c%17sc(-c%18cccs%18)c%18c%17C(=O)c%17c(CC)sc(CC)c%17C%18=O)s%16)cc%15c(-c%15cc(F)c(CC)s%15)c%14s%13)s%12)c%12c%11C(=O)c%11c(CC)sc(CC)c%11C%12=O)s%10)cc9c(-c9cc(F)c(CC)s9)c8s7)s6)c6c5C(=O)c5c(CC)sc(CC)c5C6=O)s4)sc3c(-c3cc(F)c(CC)s3)c3ccsc23)cc1F
BTA3,J52,10.1021/acs.chemmater.8b05316,1.07,14.62,60.34,9.41,sm,fused,5,,BTA3,CCc1ccc(C2(c3ccc(CC)cc3)c3cc4c(cc3-c3sc(-c5ccc(/C=c6/sc(=C(C#N)C#N)n(CC)c6=O)c6nn(CC)nc56)cc32)C(c2ccc(CC)cc2)(c2ccc(CC)cc2)c2cc(-c3ccc(/C=c5/sc(=C(C#N)C#N)n(CC)c5=O)c5nn(CC)nc35)sc2-4)cc1,J51,CCc1ccc(-c2c3cc(-c4ccc(-c5c(F)c(F)c(-c6ccc(-c7cc8c(-c9ccc(CC)s9)c9sc(-c%10ccc(-c%11c(F)c(F)c(-c%12ccc(-c%13cc%14c(-c%15ccc(CC)s%15)c%15sc(-c%16ccc(-c%17c(F)c(F)c(-c%18cccs%18)c%18nn(CC)nc%17%18)s%16)cc%15c(-c%15ccc(CC)s%15)c%14s%13)s%12)c%12nn(CC)nc%11%12)s%10)cc9c(-c9ccc(CC)s9)c8s7)s6)c6nn(CC)nc56)s4)sc3c(-c3ccc(CC)s3)c3ccsc23)s1
SSBR,P3HT,10.1016/j.solener.2018.09.077,0.74,1.09,29.38,0.26,sm,unfused,3,,SSBR,CCN1C(=O)/C(=C/c2ccc(-c3cc4c(s3)-c3sc(-c5ccc(/C=C6\SC(=S)N(CC)C6=O)c6nsnc56)cc3C4(CC)CC)c3nsnc23)SC1=S,P3HT,CCc1cc(C)sc1-c1sc(-c2cc(CC)c(-c3sc(-c4cc(CC)c(-c5sc(C)cc5CC)s4)cc3CC)s2)cc1CC
SSBR,PBDT-TS1,10.1016/j.solener.2018.09.077,0.85,11.95,36.85,3.99,sm,unfused,3,,SSBR,CCN1C(=O)/C(=C/c2ccc(-c3cc4c(s3)-c3sc(-c5ccc(/C=C6\SC(=S)N(CC)C6=O)c6nsnc56)cc3C4(CC)CC)c3nsnc23)SC1=S,PBDT-TS1,CCOC(=O)c1sc2csc(-c3cc4c(-c5ccc(SCC)s5)c5sc(-c6sc(-c7cc8c(-c9ccc(SCC)s9)c9sc(-c%10sc(-c%11cc%12c(-c%13ccc(SCC)s%13)c%13sccc%13c(-c%13ccc(SCC)s%13)c%12s%11)c%11c(F)c(C(=O)OCC)sc%10%11)cc9c(-c9ccc(SCC)s9)c8s7)c7c(F)c(C(=O)OCC)sc67)cc5c(-c5ccc(SCC)s5)c4s3)c2c1F
SSBR,PBDTTT-E-T,10.1016/j.solener.2018.09.077,0.83,10.04,38.11,3.36,sm,unfused,3,,SSBR,CCN1C(=O)/C(=C/c2ccc(-c3cc4c(s3)-c3sc(-c5ccc(/C=C6\SC(=S)N(CC)C6=O)c6nsnc56)cc3C4(CC)CC)c3nsnc23)SC1=S,PBDTTT-E-T,CCOC(=O)c1cc2csc(-c3cc4c(-c5ccc(CC)s5)c5sc(-c6sc(-c7cc8c(-c9ccc(CC)s9)c9sc(-c%10sc(-c%11cc%12c(-c%13ccc(CC)s%13)c%13sccc%13c(-c%13ccc(CC)s%13)c%12s%11)c%11sc(C(=O)OCC)cc%10%11)cc9c(-c9ccc(CC)s9)c8s7)c7sc(C(=O)OCC)cc67)cc5c(-c5ccc(CC)s5)c4s3)c2s1
SSBR,PBDB-T,10.1016/j.solener.2018.09.077,0.88,9.12,40.45,3.44,sm,unfused,3,,SSBR,CCN1C(=O)/C(=C/c2ccc(-c3cc4c(s3)-c3sc(-c5ccc(/C=C6\SC(=S)N(CC)C6=O)c6nsnc56)cc3C4(CC)CC)c3nsnc23)SC1=S,PBDB-T,CCc1ccc(-c2c3cc(-c4ccc(-c5sc(-c6ccc(-c7cc8c(-c9ccc(CC)s9)c9sc(-c%10ccc(-c%11sc(-c%12ccc(-c%13cc%14c(-c%15ccc(CC)s%15)c%15sc(-c%16ccc(-c%17sc(-c%18cccs%18)c%18c%17C(=O)c%17c(CC)sc(CC)c%17C%18=O)s%16)cc%15c(-c%15ccc(CC)s%15)c%14s%13)s%12)c%12c%11C(=O)c%11c(CC)sc(CC)c%11C%12=O)s%10)cc9c(-c9ccc(CC)s9)c8s7)s6)c6c5C(=O)c5c(CC)sc(CC)c5C6=O)s4)sc3c(-c3ccc(CC)s3)c3ccsc23)s1
SSBR,J61,10.1016/j.solener.2018.09.077,0.89,8.9,40.65,3.33,sm,unfused,3,,SSBR,CCN1C(=O)/C(=C/c2ccc(-c3cc4c(s3)-c3sc(-c5ccc(/C=C6\SC(=S)N(CC)C6=O)c6nsnc56)cc3C4(CC)CC)c3nsnc23)SC1=S,J60,CCSc1ccc(-c2c3cc(-c4ccc(-c5c(F)c(F)c(-c6ccc(-c7cc8c(-c9ccc(SCC)s9)c9sc(-c%10ccc(-c%11c(F)c(F)c(-c%12ccc(-c%13cc%14c(-c%15ccc(SCC)s%15)c%15sc(-c%16ccc(-c%17c(F)c(F)c(-c%18cccs%18)c%18nn(CC)nc%17%18)s%16)cc%15c(-c%15ccc(SCC)s%15)c%14s%13)s%12)c%12nn(CC)nc%11%12)s%10)cc9c(-c9ccc(SCC)s9)c8s7)s6)c6nn(CC)nc56)s4)sc3c(-c3ccc(SCC)s3)c3ccsc23)s1
SSBR,PTB7-Th,10.1016/j.solener.2018.09.077,0.92,15.91,55.8,8.16,sm,unfused,3,,SSBR,CCN1C(=O)/C(=C/c2ccc(-c3cc4c(s3)-c3sc(-c5ccc(/C=C6\SC(=S)N(CC)C6=O)c6nsnc56)cc3C4(CC)CC)c3nsnc23)SC1=S,PTB7-Th,CCOC(=O)c1sc2c(-c3cc4c(-c5ccc(CC)s5)c5sc(-c6sc(-c7cc8c(-c9ccc(CC)s9)c9sc(-c%10sc(-c%11cc%12c(-c%13ccc(CC)s%13)c%13sccc%13c(-c%13ccc(CC)s%13)c%12s%11)c%11sc(C(=O)OCC)c(F)c%10%11)cc9c(-c9ccc(CC)s9)c8s7)c7sc(C(=O)OCC)c(F)c67)cc5c(-c5ccc(CC)s5)c4s3)scc2c1F
A701,PBDB-T,10.1021/acsmacrolett.0c00234,0.92,18.27,64,10.7,polymer,y,8,,A701,CCc1cc(-c2c3cc(-c4ccc5c(c4)C(=C(C#N)C#N)/C(=C/c4sc6c(sc7c8c9nsnc9c9c%10sc%11c(CC)c(/C=C%12\C(=O)c%13ccc(-c%14cc%15c(-c%16cc(CC)c(CC)s%16)c%16sc(-c%17ccc%18c(c%17)C(=C(C#N)C#N)/C(=C/c%17sc%19c(sc%20c%21c%22nsnc%22c%22c%23sc%24c(CC)c(/C=C%25\C(=O)c%26ccccc%26C%25=C(C#N)C#N)sc%24c%23n(CC)c%22c%21n(CC)c%19%20)c%17CC)C%18=O)cc%16c(-c%16cc(CC)c(CC)s%16)c%15s%14)cc%13C%12=C(C#N)C#N)sc%11c%10n(CC)c9c8n(CC)c67)c4CC)C5=O)sc3c(-c3cc(CC)c(CC)s3)c3ccsc23)sc1CC,PBDB-T,CCc1ccc(-c2c3cc(-c4ccc(-c5sc(-c6ccc(-c7cc8c(-c9ccc(CC)s9)c9sc(-c%10ccc(-c%11sc(-c%12ccc(-c%13cc%14c(-c%15ccc(CC)s%15)c%15sc(-c%16ccc(-c%17sc(-c%18cccs%18)c%18c%17C(=O)c%17c(CC)sc(CC)c%17C%18=O)s%16)cc%15c(-c%15ccc(CC)s%15)c%14s%13)s%12)c%12c%11C(=O)c%11c(CC)sc(CC)c%11C%12=O)s%10)cc9c(-c9ccc(CC)s9)c8s7)s6)c6c5C(=O)c5c(CC)sc(CC)c5C6=O)s4)sc3c(-c3ccc(CC)s3)c3ccsc23)s1
Y6,PE31,10.1021/acs.macromol.9b01233,0.8,20.45,48.86,7.62,sm,y,8,,Y6,CCc1c(/C=C2\C(=O)c3cc(F)c(F)cc3C2=C(C#N)C#N)sc2c1sc1c3c4nsnc4c4c5sc6cc(/C=C7\C(=O)c8cc(F)c(F)cc8C7=C(C#N)C#N)sc6c5n(CC)c4c3n(CC)c21,PE31,CCc1sc(-c2c3cc(-c4ccc(-c5ccc(-c6ccc(-c7cc8c(-c9cc(Cl)c(CC)s9)c9sc(-c%10ccc(-c%11ccc(-c%12ccc(-c%13cc%14c(-c%15cc(Cl)c(CC)s%15)c%15sc(-c%16ccc(-c%17ccc(-c%18cccs%18)c%18nn(CC)nc%17%18)s%16)cc%15c(-c%15cc(Cl)c(CC)s%15)c%14s%13)s%12)c%12nn(CC)nc%11%12)s%10)cc9c(-c9cc(Cl)c(CC)s9)c8s7)s6)c6nn(CC)nc56)s4)sc3c(-c3cc(Cl)c(CC)s3)c3ccsc23)cc1Cl
Y6,PE32,10.1021/acs.macromol.9b01233,0.75,18.44,53.03,7.31,sm,y,8,,Y6,CCc1c(/C=C2\C(=O)c3cc(F)c(F)cc3C2=C(C#N)C#N)sc2c1sc1c3c4nsnc4c4c5sc6cc(/C=C7\C(=O)c8cc(F)c(F)cc8C7=C(C#N)C#N)sc6c5n(CC)c4c3n(CC)c21,PE32,CCc1sc(-c2c3cc(-c4ccc(-c5c(OC)c(OC)c(-c6ccc(-c7cc8c(-c9cc(Cl)c(CC)s9)c9sc(-c%10ccc(-c%11c(OC)c(OC)c(-c%12ccc(-c%13cc%14c(-c%15cc(Cl)c(CC)s%15)c%15sc(-c%16ccc(-c%17c(OC)c(OC)c(-c%18cccs%18)c%18nn(CC)nc%17%18)s%16)cc%15c(-c%15cc(Cl)c(CC)s%15)c%14s%13)s%12)c%12nn(CC)nc%11%12)s%10)cc9c(-c9cc(Cl)c(CC)s9)c8s7)s6)c6nn(CC)nc56)s4)sc3c(-c3cc(Cl)c(CC)s3)c3ccsc23)cc1Cl
Y6,J52-Cl,10.1021/acs.macromol.9b01233,0.84,23.77,61.44,12.31,sm,y,8,,Y6,CCc1c(/C=C2\C(=O)c3cc(F)c(F)cc3C2=C(C#N)C#N)sc2c1sc1c3c4nsnc4c4c5sc6cc(/C=C7\C(=O)c8cc(F)c(F)cc8C7=C(C#N)C#N)sc6c5n(CC)c4c3n(CC)c21,J52-Cl,CCc1sc(-c2c3cc(-c4ccc(-c5c(F)c(F)c(-c6ccc(-c7cc8c(-c9cc(Cl)c(CC)s9)c9sc(-c%10ccc(-c%11c(F)c(F)c(-c%12ccc(-c%13cc%14c(-c%15cc(Cl)c(CC)s%15)c%15sc(-c%16ccc(-c%17c(F)c(F)c(-c%18cccs%18)c%18nn(CC)nc%17%18)s%16)cc%15c(-c%15cc(Cl)c(CC)s%15)c%14s%13)s%12)c%12nn(CC)nc%11%12)s%10)cc9c(-c9cc(Cl)c(CC)s9)c8s7)s6)c6nn(CC)nc56)s4)sc3c(-c3cc(Cl)c(CC)s3)c3ccsc23)cc1Cl
Y6,PE4,10.1021/acs.macromol.9b01233,0.84,22.21,75.43,14.02,sm,y,8,,Y6,CCc1c(/C=C2\C(=O)c3cc(F)c(F)cc3C2=C(C#N)C#N)sc2c1sc1c3c4nsnc4c4c5sc6cc(/C=C7\C(=O)c8cc(F)c(F)cc8C7=C(C#N)C#N)sc6c5n(CC)c4c3n(CC)c21,PE4,CCc1sc(-c2c3cc(-c4sc5cc(-c6c(F)c(F)c(-c7cc8sc(-c9cc%10c(-c%11cc(Cl)c(CC)s%11)c%11sc(-c%12sc%13cc(-c%14c(F)c(F)c(-c%15cc%16sc(-c%17cc%18c(-c%19cc(Cl)c(CC)s%19)c%19sc(-c%20sc%21cc(-c%22c(F)c(F)c(-c%23cc%24scc(CC)c%24s%23)c%23nn(CC)nc%22%23)sc%21c%20CC)cc%19c(-c%19cc(Cl)c(CC)s%19)c%18s%17)c(CC)c%16s%15)c%15nn(CC)nc%14%15)sc%13c%12CC)cc%11c(-c%11cc(Cl)c(CC)s%11)c%10s9)c(CC)c8s7)c7nn(CC)nc67)sc5c4CC)sc3c(-c3cc(Cl)c(CC)s3)c3ccsc23)cc1Cl
IT-M,PDTH-TZNT,10.1016/j.nanoen.2018.08.059,0.75,10.15,58.1,4.42,sm,fused,7,,IT-M,CCc1ccc(C2(c3ccc(CC)cc3)c3cc4c(cc3-c3sc5cc(/C=C6\C(=O)c7ccc(C)cc7C6=C(C#N)C#N)sc5c32)C(c2ccc(CC)cc2)(c2ccc(CC)cc2)c2c-4sc3cc(/C=C4\C(=O)c5ccc(C)cc5C4=C(C#N)C#N)sc23)cc1,PDTH-TZNT,CCc1csc(-c2cc3c(cc(-c4cc(CC)c(-c5ccc(-c6ccc(-c7sc(-c8cc9c(cc(-c%10cc(CC)c(-c%11ccc(-c%12ccc(-c%13sc(-c%14cc%15c(cc(-c%16cc(CC)c(-c%17ccc(-c%18cccs%18)s%17)s%16)c%16nn(CC)nc%16%15)c%15nn(CC)nc%14%15)cc%13CC)s%12)s%11)s%10)c%10nn(CC)nc%109)c9nn(CC)nc89)cc7CC)s6)s5)s4)c4nn(CC)nc43)c3nn(CC)nc23)c1
IT-M,PDTF-TZNT,10.1016/j.nanoen.2018.08.059,0.8,17.33,72.5,10.05,sm,fused,7,,IT-M,CCc1ccc(C2(c3ccc(CC)cc3)c3cc4c(cc3-c3sc5cc(/C=C6\C(=O)c7ccc(C)cc7C6=C(C#N)C#N)sc5c32)C(c2ccc(CC)cc2)(c2ccc(CC)cc2)c2c-4sc3cc(/C=C4\C(=O)c5ccc(C)cc5C4=C(C#N)C#N)sc23)cc1,PDTF-TZNT,CCc1csc(-c2cc3c(cc(-c4cc(CC)c(-c5cc(F)c(-c6sc(-c7sc(-c8cc9c(cc(-c%10cc(CC)c(-c%11cc(F)c(-c%12sc(-c%13sc(-c%14cc%15c(cc(-c%16cc(CC)c(-c%17cc(F)c(-c%18sccc%18F)s%17)s%16)c%16nn(CC)nc%16%15)c%15nn(CC)nc%14%15)cc%13CC)cc%12F)s%11)s%10)c%10nn(CC)nc%109)c9nn(CC)nc89)cc7CC)cc6F)s5)s4)c4nn(CC)nc43)c3nn(CC)nc23)c1
EH-IDTBR,PffBT4T-2DT,10.1021/acsenergylett.7b00390,1.02,17.2,63,11.1,sm,fused,5,,EH-IDTBR,CCN1C(=O)/C(=C/c2ccc(-c3cc4c(s3)-c3cc5c(cc3C4(CC)CC)-c3sc(-c4ccc(/C=C6\SC(=S)N(CC)C6=O)c6nsnc46)cc3C5(CC)CC)c3nsnc23)SC1=S,PffBT4T-2DT,CCc1csc(-c2c(F)c(F)c(-c3cc(CC)c(-c4ccc(-c5ccc(-c6sc(-c7c(F)c(F)c(-c8cc(CC)c(-c9ccc(-c%10ccc(-c%11sc(-c%12c(F)c(F)c(-c%13cc(CC)c(-c%14ccc(-c%15cccs%15)s%14)s%13)c%13nsnc%12%13)cc%11CC)s%10)s9)s8)c8nsnc78)cc6CC)s5)s4)s3)c3nsnc23)c1
BDSePhCl,PBDB-T-2Cl,10.1039/C9TA03177D,0.92,20.35,73.1,13.68,sm,fused,7,,BDSePhCl,CCc1ccc(C2(c3ccc(CC)cc3)c3cc(/C=C4\C(=O)c5ccc(Cl)cc5C4=C(C#N)C#N)sc3-c3[se]c4cc5c6c([se]c5cc4c32)-c2sc(/C=C3/C(=O)c4ccc(Cl)cc4C3=C(C#N)C#N)cc2C6(c2ccc(CC)cc2)c2ccc(CC)cc2)cc1,PBDB-T-2Cl,CCc1sc(-c2c3cc(-c4ccc(-c5sc(-c6ccc(-c7cc8c(-c9cc(Cl)c(CC)s9)c9sc(-c%10ccc(-c%11sc(-c%12ccc(-c%13cc%14c(-c%15cc(Cl)c(CC)s%15)c%15sc(-c%16ccc(-c%17sc(-c%18cccs%18)c%18c%17C(=O)c%17c(CC)sc(CC)c%17C%18=O)s%16)cc%15c(-c%15cc(Cl)c(CC)s%15)c%14s%13)s%12)c%12c%11C(=O)c%11c(CC)sc(CC)c%11C%12=O)s%10)cc9c(-c9cc(Cl)c(CC)s9)c8s7)s6)c6c5C(=O)c5c(CC)sc(CC)c5C6=O)s4)sc3c(-c3cc(Cl)c(CC)s3)c3ccsc23)cc1Cl
BDSeThCl,PBDB-T-2Cl,10.1039/C9TA03177D,0.97,17.85,68.8,11.91,sm,fused,7,,BDSeThCl,CCc1ccc(C2(c3ccc(CC)cc3)c3cc(/C=C4\C(=O)c5sc(Cl)cc5C4=C(C#N)C#N)sc3-c3[se]c4cc5c6c([se]c5cc4c32)-c2sc(/C=C3\C(=O)c4sc(Cl)cc4C3=C(C#N)C#N)cc2C6(c2ccc(CC)cc2)c2ccc(CC)cc2)cc1,PBDB-T-2Cl,CCc1sc(-c2c3cc(-c4ccc(-c5sc(-c6ccc(-c7cc8c(-c9cc(Cl)c(CC)s9)c9sc(-c%10ccc(-c%11sc(-c%12ccc(-c%13cc%14c(-c%15cc(Cl)c(CC)s%15)c%15sc(-c%16ccc(-c%17sc(-c%18cccs%18)c%18c%17C(=O)c%17c(CC)sc(CC)c%17C%18=O)s%16)cc%15c(-c%15cc(Cl)c(CC)s%15)c%14s%13)s%12)c%12c%11C(=O)c%11c(CC)sc(CC)c%11C%12=O)s%10)cc9c(-c9cc(Cl)c(CC)s9)c8s7)s6)c6c5C(=O)c5c(CC)sc(CC)c5C6=O)s4)sc3c(-c3cc(Cl)c(CC)s3)c3ccsc23)cc1Cl
Y6,W1,10.1016/j.scib.2019.11.030,0.88,25.87,70.7,16.16,sm,y,8,,Y6,CCc1c(/C=C2\C(=O)c3cc(F)c(F)cc3C2=C(C#N)C#N)sc2c1sc1c3c4nsnc4c4c5sc6cc(/C=C7\C(=O)c8cc(F)c(F)cc8C7=C(C#N)C#N)sc6c5n(CC)c4c3n(CC)c21,W1,CCOc1c(OCC)c(-c2ccc(-c3cc4c(-c5cc(F)c(CC)s5)c5sc(-c6ccc(-c7c(F)c(F)c(-c8ccc(-c9cc%10c(-c%11cc(F)c(CC)s%11)c%11sc(-c%12ccc(-c%13c(F)c(F)c(-c%14ccc(-c%15cc%16c(-c%17cc(F)c(CC)s%17)c%17sccc%17c(-c%17cc(F)c(CC)s%17)c%16s%15)s%14)c(OCC)c%13OCC)s%12)cc%11c(-c%11cc(F)c(CC)s%11)c%10s9)s8)c(OCC)c7OCC)s6)cc5c(-c5cc(F)c(CC)s5)c4s3)s2)c(F)c(F)c1-c1cccs1
F-Br,PBDB-T,10.1002/aenm.201702870,0.87,18.22,76,12.05,sm,fused,7,,F-Br,CCC1(CC)c2cc3c(cc2-c2cc4c(cc21)-c1sc(/C=C2\C(=O)c5ccc(Br)cc5C2=C(C#N)C#N)cc1C4(CC)CC)C(CC)(CC)c1cc(/C=C2\C(=O)c4ccc(Br)cc4C2=C(C#N)C#N)sc1-3,PBDB-T,CCc1ccc(-c2c3cc(-c4ccc(-c5sc(-c6ccc(-c7cc8c(-c9ccc(CC)s9)c9sc(-c%10ccc(-c%11sc(-c%12ccc(-c%13cc%14c(-c%15ccc(CC)s%15)c%15sc(-c%16ccc(-c%17sc(-c%18cccs%18)c%18c%17C(=O)c%17c(CC)sc(CC)c%17C%18=O)s%16)cc%15c(-c%15ccc(CC)s%15)c%14s%13)s%12)c%12c%11C(=O)c%11c(CC)sc(CC)c%11C%12=O)s%10)cc9c(-c9ccc(CC)s9)c8s7)s6)c6c5C(=O)c5c(CC)sc(CC)c5C6=O)s4)sc3c(-c3ccc(CC)s3)c3ccsc23)s1
F-Cl,PBDB-T,10.1002/aenm.201702870,0.87,17.61,75,11.47,sm,fused,7,,F-Cl,CCC1(CC)c2cc3c(cc2-c2cc4c(cc21)-c1sc(/C=C2\C(=O)c5ccc(Cl)cc5C2=C(C#N)C#N)cc1C4(CC)CC)C(CC)(CC)c1cc(/C=C2\C(=O)c4ccc(Cl)cc4C2=C(C#N)C#N)sc1-3,PBDB-T,CCc1ccc(-c2c3cc(-c4ccc(-c5sc(-c6ccc(-c7cc8c(-c9ccc(CC)s9)c9sc(-c%10ccc(-c%11sc(-c%12ccc(-c%13cc%14c(-c%15ccc(CC)s%15)c%15sc(-c%16ccc(-c%17sc(-c%18cccs%18)c%18c%17C(=O)c%17c(CC)sc(CC)c%17C%18=O)s%16)cc%15c(-c%15ccc(CC)s%15)c%14s%13)s%12)c%12c%11C(=O)c%11c(CC)sc(CC)c%11C%12=O)s%10)cc9c(-c9ccc(CC)s9)c8s7)s6)c6c5C(=O)c5c(CC)sc(CC)c5C6=O)s4)sc3c(-c3ccc(CC)s3)c3ccsc23)s1
F-F,PBDB-T,10.1002/aenm.201702870,0.88,17.36,71,10.85,sm,fused,7,,F-F,CCC1(CC)c2cc3c(cc2-c2cc4c(cc21)-c1sc(/C=C2\C(=O)c5ccc(F)cc5C2=C(C#N)C#N)cc1C4(CC)CC)C(CC)(CC)c1cc(/C=C2\C(=O)c4ccc(F)cc4C2=C(C#N)C#N)sc1-3,PBDB-T,CCc1ccc(-c2c3cc(-c4ccc(-c5sc(-c6ccc(-c7cc8c(-c9ccc(CC)s9)c9sc(-c%10ccc(-c%11sc(-c%12ccc(-c%13cc%14c(-c%15ccc(CC)s%15)c%15sc(-c%16ccc(-c%17sc(-c%18cccs%18)c%18c%17C(=O)c%17c(CC)sc(CC)c%17C%18=O)s%16)cc%15c(-c%15ccc(CC)s%15)c%14s%13)s%12)c%12c%11C(=O)c%11c(CC)sc(CC)c%11C%12=O)s%10)cc9c(-c9ccc(CC)s9)c8s7)s6)c6c5C(=O)c5c(CC)sc(CC)c5C6=O)s4)sc3c(-c3ccc(CC)s3)c3ccsc23)s1
ITIC,J101 (actually J100),10.1039/C9TA03272J,0.951,17.7,73.65,12.47,sm,fused,7,,ITIC,CCc1ccc(C2(c3ccc(CC)cc3)c3cc4c(cc3-c3sc5cc(/C=C6\C(=O)c7ccccc7C6=C(C#N)C#N)sc5c32)C(c2ccc(CC)cc2)(c2ccc(CC)cc2)c2c-4sc3cc(/C=C4\C(=O)c5ccccc5C4=C(C#N)C#N)sc23)cc1,J100,CCn1nc2c(-c3cccs3)c(Cl)c(Cl)c(-c3ccc(-c4cc5c(-c6ccc([Si](CC)(CC)CC)s6)c6sc(-c7ccc(-c8c(Cl)c(Cl)c(-c9ccc(-c%10cc%11c(-c%12ccc([Si](CC)(CC)CC)s%12)c%12sc(-c%13ccc(-c%14c(Cl)c(Cl)c(-c%15ccc(-c%16cc%17c(-c%18ccc([Si](CC)(CC)CC)s%18)c%18sccc%18c(-c%18ccc([Si](CC)(CC)CC)s%18)c%17s%16)s%15)c%15nn(CC)nc%14%15)s%13)cc%12c(-c%12ccc([Si](CC)(CC)CC)s%12)c%11s%10)s9)c9nn(CC)nc89)s7)cc6c(-c6ccc([Si](CC)(CC)CC)s6)c5s4)s3)c2n1
ZITI,J101 (actually J100),10.1039/C9TA03272J,0.937,21.25,72.48,14.43,sm,fused,8,,ZITI,CCC1(CC)C2=C(c3cc4c(cc31)-c1sc(/C=C3\C(=O)c5ccc(F)cc5C3=C(C#N)C#N)cc1C4)C(CC)(CC)c1cc3c(cc12)Cc1cc(/C=C2\C(=O)c4ccc(F)cc4C2=C(C#N)C#N)sc1-3,J100,CCn1nc2c(-c3cccs3)c(Cl)c(Cl)c(-c3ccc(-c4cc5c(-c6ccc([Si](CC)(CC)CC)s6)c6sc(-c7ccc(-c8c(Cl)c(Cl)c(-c9ccc(-c%10cc%11c(-c%12ccc([Si](CC)(CC)CC)s%12)c%12sc(-c%13ccc(-c%14c(Cl)c(Cl)c(-c%15ccc(-c%16cc%17c(-c%18ccc([Si](CC)(CC)CC)s%18)c%18sccc%18c(-c%18ccc([Si](CC)(CC)CC)s%18)c%17s%16)s%15)c%15nn(CC)nc%14%15)s%13)cc%12c(-c%12ccc([Si](CC)(CC)CC)s%12)c%11s%10)s9)c9nn(CC)nc89)s7)cc6c(-c6ccc([Si](CC)(CC)CC)s6)c5s4)s3)c2n1
IDIC8-H,DRCN5T,10.1021/acsaem.8b00205,0.952,13.44,62.5,8,sm,fused,5,sm,IDIC,CCC1(CC)c2cc3c(cc2-c2sc(/C=C4\C(=O)c5ccccc5C4=C(C#N)C#N)cc21)C(CC)(CC)c1cc(/C=C2\C(=O)c4ccccc4C2=C(C#N)C#N)sc1-3,DRCN5T,CCc1cc(/C=c2\sc(=C(C#N)C#N)n(CC)c2=O)sc1-c1cc(CC)c(-c2ccc(-c3sc(-c4sc(/C=c5\sc(=C(C#N)C#N)n(CC)c5=O)cc4CC)cc3CC)s2)s1
IDIC8-F,DRCN5T,10.1021/acsaem.8b00205,0.864,15.21,64.1,8.42,sm,fused,5,sm,IDIC8-F,CCC1(CC)c2cc3c(cc2-c2sc(/C=C4\C(=O)c5ccc(F)cc5C4=C(C#N)C#N)cc21)C(CC)(CC)c1cc(/C=C2\C(=O)c4ccc(F)cc4C2=C(C#N)C#N)sc1-3,DRCN5T,CCc1cc(/C=c2\sc(=C(C#N)C#N)n(CC)c2=O)sc1-c1cc(CC)c(-c2ccc(-c3sc(-c4sc(/C=c5\sc(=C(C#N)C#N)n(CC)c5=O)cc4CC)cc3CC)s2)s1
IDIC8-M,DRCN5T,10.1021/acsaem.8b00205,1.002,10.36,60.7,6.31,sm,fused,5,sm,IDT-2O,CCC1(CC)c2cc3c(cc2-c2sc(/C=C4\C(=O)c5ccc(C)cc5C4=C(C#N)C#N)cc21)C(CC)(CC)c1cc(/C=C2\C(=O)c4ccc(C)cc4C2=C(C#N)C#N)sc1-3,DRCN5T,CCc1cc(/C=c2\sc(=C(C#N)C#N)n(CC)c2=O)sc1-c1cc(CC)c(-c2ccc(-c3sc(-c4sc(/C=c5\sc(=C(C#N)C#N)n(CC)c5=O)cc4CC)cc3CC)s2)s1
BTIC-2Br-m,PBDB-TF,10.1002/advs.201903784,0.88,25.03,73.13,16.11,sm,y,8,,BTIC-2Br-m,CCc1c(/C=C2\C(=O)c3ccc(Br)cc3C2=C(C#N)C#N)sc2c1sc1c3c4nsnc4c4c5sc6c(CC)c(/C=C7\C(=O)c8ccc(Br)cc8C7=C(C#N)C#N)sc6c5n(CC)c4c3n(CC)c21,PBDB-TF,CCc1sc(-c2c3cc(-c4ccc(-c5sc(-c6ccc(-c7cc8c(-c9cc(F)c(CC)s9)c9sc(-c%10ccc(-c%11sc(-c%12ccc(-c%13cc%14c(-c%15cc(F)c(CC)s%15)c%15sc(-c%16ccc(-c%17sc(-c%18cccs%18)c%18c%17C(=O)c%17c(CC)sc(CC)c%17C%18=O)s%16)cc%15c(-c%15cc(F)c(CC)s%15)c%14s%13)s%12)c%12c%11C(=O)c%11c(CC)sc(CC)c%11C%12=O)s%10)cc9c(-c9cc(F)c(CC)s9)c8s7)s6)c6c5C(=O)c5c(CC)sc(CC)c5C6=O)s4)sc3c(-c3cc(F)c(CC)s3)c3ccsc23)cc1F
BTIC-BO-4Br,PBDB-TF,10.1002/advs.201903784,0.86,24.06,67.84,14.03,sm,y,8,,BTIC-4EO-4Br,CCc1c(/C=C2\C(=O)c3cc(Br)c(Br)cc3C2=C(C#N)C#N)sc2c1sc1c3c4nsnc4c4c5sc6c(CC)c(/C=C7\C(=O)c8cc(Br)c(Br)cc8C7=C(C#N)C#N)sc6c5n(CC)c4c3n(CC)c21,PBDB-TF,CCc1sc(-c2c3cc(-c4ccc(-c5sc(-c6ccc(-c7cc8c(-c9cc(F)c(CC)s9)c9sc(-c%10ccc(-c%11sc(-c%12ccc(-c%13cc%14c(-c%15cc(F)c(CC)s%15)c%15sc(-c%16ccc(-c%17sc(-c%18cccs%18)c%18c%17C(=O)c%17c(CC)sc(CC)c%17C%18=O)s%16)cc%15c(-c%15cc(F)c(CC)s%15)c%14s%13)s%12)c%12c%11C(=O)c%11c(CC)sc(CC)c%11C%12=O)s%10)cc9c(-c9cc(F)c(CC)s9)c8s7)s6)c6c5C(=O)c5c(CC)sc(CC)c5C6=O)s4)sc3c(-c3cc(F)c(CC)s3)c3ccsc23)cc1F
ITIC-Th1,PDCBT-2Cl,10.1021/acs.macromol.9b00793,0.99,13.54,51.8,6.94,sm,fused,7,,ITIC-Th1,CCc1ccc(C2(c3ccc(CC)s3)c3cc4c(cc3-c3sc5cc(/C=C6\C(=O)c7ccc(F)cc7C6=C(C#N)C#N)sc5c32)C(c2ccc(CC)s2)(c2ccc(CC)s2)c2c-4sc3cc(/C=C4\C(=O)c5ccc(F)cc5C4=C(C#N)C#N)sc23)s1,PDCBT-2Cl,CCOC(=O)c1csc(-c2cc(C(=O)OCC)c(-c3cc(Cl)c(-c4sc(-c5sc(-c6cc(C(=O)OCC)c(-c7cc(Cl)c(-c8sc(-c9sc(-c%10cc(C(=O)OCC)c(-c%11cc(Cl)c(-c%12sccc%12Cl)s%11)s%10)cc9C(=O)OCC)cc8Cl)s7)s6)cc5C(=O)OCC)cc4Cl)s3)s2)c1
ITIC-Th1,PDCBT,10.1021/acs.macromol.9b00793,0.89,16.6,55.2,8.14,sm,fused,7,,ITIC-Th1,CCc1ccc(C2(c3ccc(CC)s3)c3cc4c(cc3-c3sc5cc(/C=C6\C(=O)c7ccc(F)cc7C6=C(C#N)C#N)sc5c32)C(c2ccc(CC)s2)(c2ccc(CC)s2)c2c-4sc3cc(/C=C4\C(=O)c5ccc(F)cc5C4=C(C#N)C#N)sc23)s1,PDCBT,CCOC(=O)c1cc(-c2cc(C(=O)OCC)c(-c3ccc(-c4ccc(-c5sc(-c6cc(C(=O)OCC)c(-c7ccc(-c8ccc(-c9sc(-c%10cc(C(=O)OCC)c(-c%11cccs%11)s%10)cc9C(=O)OCC)s8)s7)s6)cc5C(=O)OCC)s4)s3)s2)sc1-c1cccs1
ITIC-Th1,PDCBT-2F,10.1021/acs.macromol.9b00793,0.98,15.32,56.5,8.48,sm,fused,7,,ITIC-Th1,CCc1ccc(C2(c3ccc(CC)s3)c3cc4c(cc3-c3sc5cc(/C=C6\C(=O)c7ccc(F)cc7C6=C(C#N)C#N)sc5c32)C(c2ccc(CC)s2)(c2ccc(CC)s2)c2c-4sc3cc(/C=C4\C(=O)c5ccc(F)cc5C4=C(C#N)C#N)sc23)s1,PDCBT-2F,CCOC(=O)c1cc(-c2cc(C(=O)OCC)c(-c3cc(F)c(-c4sc(-c5sc(-c6cc(C(=O)OCC)c(-c7cc(F)c(-c8sc(-c9sc(-c%10cc(C(=O)OCC)c(-c%11cc(F)cs%11)s%10)cc9C(=O)OCC)cc8F)s7)s6)cc5C(=O)OCC)cc4F)s3)s2)sc1-c1cc(F)cs1
ITIC-Th1,PDCBT-F,10.1021/acs.macromol.9b00793,0.93,17.52,66.2,10.85,sm,fused,7,,ITIC-Th1,CCc1ccc(C2(c3ccc(CC)s3)c3cc4c(cc3-c3sc5cc(/C=C6\C(=O)c7ccc(F)cc7C6=C(C#N)C#N)sc5c32)C(c2ccc(CC)s2)(c2ccc(CC)s2)c2c-4sc3cc(/C=C4\C(=O)c5ccc(F)cc5C4=C(C#N)C#N)sc23)s1,PDCBT-F,CCOC(=O)c1csc(-c2cc(C(=O)OCC)c(-c3cc(F)c(-c4ccc(-c5sc(-c6cc(C(=O)OCC)c(-c7cc(F)c(-c8ccc(-c9sc(-c%10cc(C(=O)OCC)c(-c%11cc(F)c(-c%12cccs%12)s%11)s%10)cc9C(=O)OCC)s8)s7)s6)cc5C(=O)OCC)s4)s3)s2)c1
ITIC-Th1,PDCBT-Cl,10.1021/acs.macromol.9b00793,0.94,18.5,71.2,12.38,sm,fused,7,,ITIC-Th1,CCc1ccc(C2(c3ccc(CC)s3)c3cc4c(cc3-c3sc5cc(/C=C6\C(=O)c7ccc(F)cc7C6=C(C#N)C#N)sc5c32)C(c2ccc(CC)s2)(c2ccc(CC)s2)c2c-4sc3cc(/C=C4\C(=O)c5ccc(F)cc5C4=C(C#N)C#N)sc23)s1,PDCBT-Cl,COC(=O)c1csc(-c2cc(C(=O)OC)c(-c3cc(Cl)c(-c4ccc(-c5sc(-c6cc(C(=O)OC)c(-c7cc(Cl)c(-c8ccc(-c9sc(-c%10cc(C(=O)OC)c(-c%11cc(Cl)c(-c%12cccs%12)s%11)s%10)cc9C(=O)OC)s8)s7)s6)cc5C(=O)OC)s4)s3)s2)c1
FNIC1,PTB7-Th,10.1021/jacs.8b04027,0.774,19.97,66.4,10.3,sm,fused,9,,FNIC1,CCc1ccc(C2(c3ccc(CC)cc3)c3cc(/C=C4\C(=O)c5cc(F)c(F)cc5C4=C(C#N)C#N)sc3-c3sc4c(sc5c(-c6ccc(CC)s6)c6c(sc7c8c(sc76)-c6sc(/C=C7\C(=O)c9cc(F)c(F)cc9C7=C(C#N)C#N)cc6C8(c6ccc(CC)cc6)c6ccc(CC)cc6)c(-c6ccc(CC)s6)c54)c32)cc1,PTB7-Th,CCOC(=O)c1sc2c(-c3cc4c(-c5ccc(CC)s5)c5sc(-c6sc(-c7cc8c(-c9ccc(CC)s9)c9sc(-c%10sc(-c%11cc%12c(-c%13ccc(CC)s%13)c%13sccc%13c(-c%13ccc(CC)s%13)c%12s%11)c%11sc(C(=O)OCC)c(F)c%10%11)cc9c(-c9ccc(CC)s9)c8s7)c7sc(C(=O)OCC)c(F)c67)cc5c(-c5ccc(CC)s5)c4s3)scc2c1F
FNIC2,PTB7-Th,10.1021/jacs.8b04027,0.741,23.93,73.4,13,sm,fused,9,,FNIC2,CCc1ccc(C2(c3ccc(CC)cc3)c3c(sc4cc(/C=C5\C(=O)c6cc(F)c(F)cc6C5=C(C#N)C#N)sc34)-c3sc4c(-c5ccc(CC)s5)c5c6c(sc5c(-c5ccc(CC)s5)c4c32)-c2sc3cc(/C=C4\C(=O)c5cc(F)c(F)cc5C4=C(C#N)C#N)sc3c2C6(c2ccc(CC)cc2)c2ccc(CC)cc2)cc1,PTB7-Th,CCOC(=O)c1sc2c(-c3cc4c(-c5ccc(CC)s5)c5sc(-c6sc(-c7cc8c(-c9ccc(CC)s9)c9sc(-c%10sc(-c%11cc%12c(-c%13ccc(CC)s%13)c%13sccc%13c(-c%13ccc(CC)s%13)c%12s%11)c%11sc(C(=O)OCC)c(F)c%10%11)cc9c(-c9ccc(CC)s9)c8s7)c7sc(C(=O)OCC)c(F)c67)cc5c(-c5ccc(CC)s5)c4s3)scc2c1F
ITIC1,FTAZ,10.1002/adma.201702125,0.921,16.45,56.4,8.54,sm,fused,7,,ITIC1,CCc1ccc(C2(c3ccc(CC)cc3)c3cc(/C=C4\C(=O)c5ccccc5C4=C(C#N)C#N)sc3-c3sc4cc5c6c(sc5cc4c32)-c2sc(/C=C3\C(=O)c4ccccc4C3=C(C#N)C#N)cc2C6(c2ccc(CC)cc2)c2ccc(CC)cc2)cc1,FTAZ,CCc1c2cc(-c3ccc(-c4c(F)c(F)c(-c5ccc(-c6cc7c(CC)c8sc(-c9ccc(-c%10c(F)c(F)c(-c%11ccc(-c%12cc%13c(CC)c%14sc(-c%15ccc(-c%16c(F)c(F)c(-c%17cccs%17)c%17nn(CC)nc%16%17)s%15)cc%14c(CC)c%13s%12)s%11)c%11nn(CC)nc%10%11)s9)cc8c(CC)c7s6)s5)c5nn(CC)nc45)s3)sc2c(CC)c2ccsc12
ITIC2,FTAZ,10.1002/adma.201702125,0.92,18.63,63,11,sm,fused,7,,ITIC2,CCc1ccc(C2(c3ccc(CC)cc3)c3cc(/C=C4\C(=O)c5ccccc5C4=C(C#N)C#N)sc3-c3sc4c(-c5ccc(CC)s5)c5c6c(sc5c(-c5ccc(CC)s5)c4c32)-c2sc(/C=C3\C(=O)c4ccccc4C3=C(C#N)C#N)cc2C6(c2ccc(CC)cc2)c2ccc(CC)cc2)cc1,FTAZ,CCc1c2cc(-c3ccc(-c4c(F)c(F)c(-c5ccc(-c6cc7c(CC)c8sc(-c9ccc(-c%10c(F)c(F)c(-c%11ccc(-c%12cc%13c(CC)c%14sc(-c%15ccc(-c%16c(F)c(F)c(-c%17cccs%17)c%17nn(CC)nc%16%17)s%15)cc%14c(CC)c%13s%12)s%11)c%11nn(CC)nc%10%11)s9)cc8c(CC)c7s6)s5)c5nn(CC)nc45)s3)sc2c(CC)c2ccsc12
JC1,P3HT,10.1021/acsami.9b08007,0.48,10.54,56,2.8,sm,fused,5,,JC1,CCOC(=O)c1cc2c(-c3cc4c(s3)-c3cc5c(cc3C4(CC)CC)-c3sc(-c4c6cc(C(=O)OCC)sc6c(/C=c6\sc(=C(C#N)C#N)n(CC)c6=O)c6nsnc46)cc3C5(CC)CC)c3nsnc3c(/C=c3\sc(=C(C#N)C#N)n(CC)c3=O)c2s1,P3HT,CCc1cc(C)sc1-c1sc(-c2cc(CC)c(-c3sc(-c4cc(CC)c(-c5sc(C)cc5CC)s4)cc3CC)s2)cc1CC
JC2,P3HT,10.1021/acsami.9b08007,0.71,13.96,63,6.24,sm,fused,5,,JC2,CCOC(=O)c1cc2c(-c3cc4c(s3)-c3cc5c(cc3C4(CC)CC)-c3sc(-c4c6cc(C(=O)OCC)sc6c(/C=c6\sc(=C(C#N)C#N)n(CC)c6=O)c6nn(CC)nc46)cc3C5(CC)CC)c3nn(CC)nc3c(/C=c3\sc(=C(C#N)C#N)n(CC)c3=O)c2s1,P3HT,CCc1cc(C)sc1-c1sc(-c2cc(CC)c(-c3sc(-c4cc(CC)c(-c5sc(C)cc5CC)s4)cc3CC)s2)cc1CC
PYTT-1,PBDB-T,10.1021/acs.chemmater.0c04253,0.93,20.66,70.35,13.54,polymer,polymer,,,PYTT-1,CCc1c(/C=C2\C(=O)c3sccc3C2=C(C#N)C#N)sc2c1sc1c3c4nsnc4c4c5sc6c(CC)c(/C=C7\C(=O)c8sc(-c9ccc(-c%10cc%11c(s%10)C(=O)/C(=C\c%10sc%12c(sc%13c%14c%15nsnc%15c%15c%16sc%17c(CC)c(/C=C%18\C(=O)c%19sc(-c%20cccs%20)cc%19C%18=C(C#N)C#N)sc%17c%16n(CC)c%15c%14n(CC)c%12%13)c%10CC)C%11=C(C#N)C#N)s9)cc8C7=C(C#N)C#N)sc6c5n(CC)c4c3n(CC)c21,PBDB-T,CCc1ccc(-c2c3cc(-c4ccc(-c5sc(-c6ccc(-c7cc8c(-c9ccc(CC)s9)c9sc(-c%10ccc(-c%11sc(-c%12ccc(-c%13cc%14c(-c%15ccc(CC)s%15)c%15sc(-c%16ccc(-c%17sc(-c%18cccs%18)c%18c%17C(=O)c%17c(CC)sc(CC)c%17C%18=O)s%16)cc%15c(-c%15ccc(CC)s%15)c%14s%13)s%12)c%12c%11C(=O)c%11c(CC)sc(CC)c%11C%12=O)s%10)cc9c(-c9ccc(CC)s9)c8s7)s6)c6c5C(=O)c5c(CC)sc(CC)c5C6=O)s4)sc3c(-c3ccc(CC)s3)c3ccsc23)s1
