Repository: hutchisonlab/GA-tandem-OSCs

# GA Pipeline to Design Materials for Tandem Organic Solar Cells

This repository contains the data files and analysis notebooks to support the paper "Designing Efficient Tandem Organic Solar Cells with Machine Learning and Genetic Algorithms."

The PCE prediction model, known as OPEP2, was trained on a dataset containing 1,001 unique donor/acceptor pairs. This dataset can be found here: `OPEP2/filtered_dataset.csv`
The unfiltered dataset containing 1,225 donor/accpetor pairs can be found here: `OPEP2/Experimental_data.csv` 


The OPEP2 ML model to predict PCE can be found here: `OPEP2/Prediction_models/ensemble_rf_ann_mfcounts_standardized_above10_fixed.pkl`

File: OPEP2/filtered_dataset.csv (part 11 of 15)
Reported Acceptor,Reported Donor ,DOI,Voc (V),Jsc (mA/cm^2),FF (%),PCE (%),acceptor type,acceptor class,core fused ring size,donor,acceptor ID with shortened chains,acc_SMILES,donor ID with shortened chains,don_SMILES
PYTT-2,PBDB-T,10.1021/acs.chemmater.0c04253,0.91,22,71.53,14.32,polymer,polymer,,,PYTT-2,CCc1c(/C=C2/C(=O)c3ccsc3C2=C(C#N)C#N)sc2c1sc1c3c4nsnc4c4c5sc6c(CC)c(/C=C7/C(=O)c8cc(-c9ccc(-c%10csc%11c%10C(=O)/C(=C/c%10sc%12c(sc%13c%14c%15nsnc%15c%15c%16sc%17c(CC)c(/C=C%18/C(=O)c%19cc(-c%20cccs%20)sc%19C%18=C(C#N)C#N)sc%17c%16n(CC)c%15c%14n(CC)c%12%13)c%10CC)C%11=C(C#N)C#N)s9)sc8C7=C(C#N)C#N)sc6c5n(CC)c4c3n(CC)c21,PBDB-T,CCc1ccc(-c2c3cc(-c4ccc(-c5sc(-c6ccc(-c7cc8c(-c9ccc(CC)s9)c9sc(-c%10ccc(-c%11sc(-c%12ccc(-c%13cc%14c(-c%15ccc(CC)s%15)c%15sc(-c%16ccc(-c%17sc(-c%18cccs%18)c%18c%17C(=O)c%17c(CC)sc(CC)c%17C%18=O)s%16)cc%15c(-c%15ccc(CC)s%15)c%14s%13)s%12)c%12c%11C(=O)c%11c(CC)sc(CC)c%11C%12=O)s%10)cc9c(-c9ccc(CC)s9)c8s7)s6)c6c5C(=O)c5c(CC)sc(CC)c5C6=O)s4)sc3c(-c3ccc(CC)s3)c3ccsc23)s1
PYTT-3,PBDB-T,10.1021/acs.chemmater.0c04253,0.82,21.99,68.47,12.41,polymer,polymer,,,PYTT-3,CCc1c(/C=C2/C(=O)c3cscc3C2=C(C#N)C#N)sc2c1sc1c3c4nsnc4c4c5sc6c(CC)c(/C=C7/C(=O)c8c(csc8-c8ccc(-c9scc%10c9C(=O)/C(=C/c9sc%11c(sc%12c%13c%14nsnc%14c%14c%15sc%16c(CC)c(/C=C%17/C(=O)c%18c(csc%18-c%18cccs%18)C%17=C(C#N)C#N)sc%16c%15n(CC)c%14c%13n(CC)c%11%12)c9CC)C%10=C(C#N)C#N)s8)C7=C(C#N)C#N)sc6c5n(CC)c4c3n(CC)c21,PBDB-T,CCc1ccc(-c2c3cc(-c4ccc(-c5sc(-c6ccc(-c7cc8c(-c9ccc(CC)s9)c9sc(-c%10ccc(-c%11sc(-c%12ccc(-c%13cc%14c(-c%15ccc(CC)s%15)c%15sc(-c%16ccc(-c%17sc(-c%18cccs%18)c%18c%17C(=O)c%17c(CC)sc(CC)c%17C%18=O)s%16)cc%15c(-c%15ccc(CC)s%15)c%14s%13)s%12)c%12c%11C(=O)c%11c(CC)sc(CC)c%11C%12=O)s%10)cc9c(-c9ccc(CC)s9)c8s7)s6)c6c5C(=O)c5c(CC)sc(CC)c5C6=O)s4)sc3c(-c3ccc(CC)s3)c3ccsc23)s1
F-2Cl,DRCN5T,10.1002/aenm.201802021,0.906,15.97,68.4,9.89,sm,fused,7,,F-2Cl,CCC1(CC)c2cc3c(cc2-c2cc4c(cc21)-c1sc(/C=C2\C(=O)c5cc(Cl)c(Cl)cc5C2=C(C#N)C#N)cc1C4(CC)CC)C(CC)(CC)c1cc(/C=C2\C(=O)c4cc(Cl)c(Cl)cc4C2=C(C#N)C#N)sc1-3,DRCN5T,CCc1cc(/C=c2\sc(=C(C#N)C#N)n(CC)c2=O)sc1-c1cc(CC)c(-c2ccc(-c3sc(-c4sc(/C=c5\sc(=C(C#N)C#N)n(CC)c5=O)cc4CC)cc3CC)s2)s1
F-1Cl,DRCN5T,10.1002/aenm.201802021,0.975,13.07,63.7,8.12,sm,fused,7,,F-Cl,CCC1(CC)c2cc3c(cc2-c2cc4c(cc21)-c1sc(/C=C2\C(=O)c5ccc(Cl)cc5C2=C(C#N)C#N)cc1C4(CC)CC)C(CC)(CC)c1cc(/C=C2\C(=O)c4ccc(Cl)cc4C2=C(C#N)C#N)sc1-3,DRCN5T,CCc1cc(/C=c2\sc(=C(C#N)C#N)n(CC)c2=O)sc1-c1cc(CC)c(-c2ccc(-c3sc(-c4sc(/C=c5\sc(=C(C#N)C#N)n(CC)c5=O)cc4CC)cc3CC)s2)s1
F-0Cl,DRCN5T,10.1002/aenm.201802021,1.09,9.64,52.3,5.49,sm,fused,7,,FDICTF,CCC1(CC)c2cc3c(cc2-c2cc4c(cc21)-c1sc(/C=C2\C(=O)c5ccccc5C2=C(C#N)C#N)cc1C4(CC)CC)C(CC)(CC)c1cc(/C=C2\C(=O)c4ccccc4C2=C(C#N)C#N)sc1-3,DRCN5T,CCc1cc(/C=c2\sc(=C(C#N)C#N)n(CC)c2=O)sc1-c1cc(CC)c(-c2ccc(-c3sc(-c4sc(/C=c5\sc(=C(C#N)C#N)n(CC)c5=O)cc4CC)cc3CC)s2)s1
CH3-2F,PBDB-T,10.1021/acsami.1c09597,0.77,22.76,69.85,12.28,sm,unfused,2,,CH3-2F,CCc1cc(-c2sc3c(N(c4ccc(C)cc4)c4ccc(C)cc4)c(-c4cc(CC)c(/C=C5\C(=O)c6cc(F)c(F)cc6C5=C(C#N)C#N)s4)sc3c2N(c2ccc(C)cc2)c2ccc(C)cc2)sc1/C=C1\C(=O)c2cc(F)c(F)cc2C1=C(C#N)C#N,PBDB-T,CCc1ccc(-c2c3cc(-c4ccc(-c5sc(-c6ccc(-c7cc8c(-c9ccc(CC)s9)c9sc(-c%10ccc(-c%11sc(-c%12ccc(-c%13cc%14c(-c%15ccc(CC)s%15)c%15sc(-c%16ccc(-c%17sc(-c%18cccs%18)c%18c%17C(=O)c%17c(CC)sc(CC)c%17C%18=O)s%16)cc%15c(-c%15ccc(CC)s%15)c%14s%13)s%12)c%12c%11C(=O)c%11c(CC)sc(CC)c%11C%12=O)s%10)cc9c(-c9ccc(CC)s9)c8s7)s6)c6c5C(=O)c5c(CC)sc(CC)c5C6=O)s4)sc3c(-c3ccc(CC)s3)c3ccsc23)s1
H-2F,PBDB-T,10.1021/acsami.1c09597,0.73,18.78,62.99,8.64,sm,unfused,2,,H-2F,CCc1cc(-c2sc3c(N(c4ccccc4)c4ccccc4)c(-c4cc(CC)c(/C=C5\C(=O)c6cc(F)c(F)cc6C5=C(C#N)C#N)s4)sc3c2N(c2ccccc2)c2ccccc2)sc1/C=C1\C(=O)c2cc(F)c(F)cc2C1=C(C#N)C#N,PBDB-T,CCc1ccc(-c2c3cc(-c4ccc(-c5sc(-c6ccc(-c7cc8c(-c9ccc(CC)s9)c9sc(-c%10ccc(-c%11sc(-c%12ccc(-c%13cc%14c(-c%15ccc(CC)s%15)c%15sc(-c%16ccc(-c%17sc(-c%18cccs%18)c%18c%17C(=O)c%17c(CC)sc(CC)c%17C%18=O)s%16)cc%15c(-c%15ccc(CC)s%15)c%14s%13)s%12)c%12c%11C(=O)c%11c(CC)sc(CC)c%11C%12=O)s%10)cc9c(-c9ccc(CC)s9)c8s7)s6)c6c5C(=O)c5c(CC)sc(CC)c5C6=O)s4)sc3c(-c3ccc(CC)s3)c3ccsc23)s1
OCH3-2F,PBDB-T,10.1021/acsami.1c09597,0.74,16.66,64.63,8.01,sm,unfused,2,,OCH3-2F,CCc1cc(-c2sc3c(N(c4ccc(OC)cc4)c4ccc(OC)cc4)c(-c4cc(CC)c(/C=C5\C(=O)c6cc(F)c(F)cc6C5=C(C#N)C#N)s4)sc3c2N(c2ccc(OC)cc2)c2ccc(OC)cc2)sc1/C=C1\C(=O)c2cc(F)c(F)cc2C1=C(C#N)C#N,PBDB-T,CCc1ccc(-c2c3cc(-c4ccc(-c5sc(-c6ccc(-c7cc8c(-c9ccc(CC)s9)c9sc(-c%10ccc(-c%11sc(-c%12ccc(-c%13cc%14c(-c%15ccc(CC)s%15)c%15sc(-c%16ccc(-c%17sc(-c%18cccs%18)c%18c%17C(=O)c%17c(CC)sc(CC)c%17C%18=O)s%16)cc%15c(-c%15ccc(CC)s%15)c%14s%13)s%12)c%12c%11C(=O)c%11c(CC)sc(CC)c%11C%12=O)s%10)cc9c(-c9ccc(CC)s9)c8s7)s6)c6c5C(=O)c5c(CC)sc(CC)c5C6=O)s4)sc3c(-c3ccc(CC)s3)c3ccsc23)s1
SCH3-2F,PBDB-T,10.1021/acsami.1c09597,0.67,15.38,64.94,6.67,sm,unfused,2,,SCH3-2F,CCc1cc(-c2sc3c(N(c4ccc(SC)cc4)c4ccc(SC)cc4)c(-c4cc(CC)c(/C=C5\C(=O)c6cc(F)c(F)cc6C5=C(C#N)C#N)s4)sc3c2N(c2ccc(SC)cc2)c2ccc(SC)cc2)sc1/C=C1\C(=O)c2cc(F)c(F)cc2C1=C(C#N)C#N,PBDB-T,CCc1ccc(-c2c3cc(-c4ccc(-c5sc(-c6ccc(-c7cc8c(-c9ccc(CC)s9)c9sc(-c%10ccc(-c%11sc(-c%12ccc(-c%13cc%14c(-c%15ccc(CC)s%15)c%15sc(-c%16ccc(-c%17sc(-c%18cccs%18)c%18c%17C(=O)c%17c(CC)sc(CC)c%17C%18=O)s%16)cc%15c(-c%15ccc(CC)s%15)c%14s%13)s%12)c%12c%11C(=O)c%11c(CC)sc(CC)c%11C%12=O)s%10)cc9c(-c9ccc(CC)s9)c8s7)s6)c6c5C(=O)c5c(CC)sc(CC)c5C6=O)s4)sc3c(-c3ccc(CC)s3)c3ccsc23)s1
CZTT-4F,PBDB-T,10.1039/C9TA08573D,0.88,19.06,58.47,9.81,sm,fused,9,,4TC-4F-C8C8,CCc1ccc(C2(c3ccc(CC)cc3)c3cc4c5cc6c(cc5n(CC)c4cc3-c3sc4cc(/C=C5\C(=O)c7cc(F)c(F)cc7C5=C(C#N)C#N)sc4c32)-c2sc3cc(/C=C4\C(=O)c5cc(F)c(F)cc5C4=C(C#N)C#N)sc3c2C6(c2ccc(CC)cc2)c2ccc(CC)cc2)cc1,PBDB-T,CCc1ccc(-c2c3cc(-c4ccc(-c5sc(-c6ccc(-c7cc8c(-c9ccc(CC)s9)c9sc(-c%10ccc(-c%11sc(-c%12ccc(-c%13cc%14c(-c%15ccc(CC)s%15)c%15sc(-c%16ccc(-c%17sc(-c%18cccs%18)c%18c%17C(=O)c%17c(CC)sc(CC)c%17C%18=O)s%16)cc%15c(-c%15ccc(CC)s%15)c%14s%13)s%12)c%12c%11C(=O)c%11c(CC)sc(CC)c%11C%12=O)s%10)cc9c(-c9ccc(CC)s9)c8s7)s6)c6c5C(=O)c5c(CC)sc(CC)c5C6=O)s4)sc3c(-c3ccc(CC)s3)c3ccsc23)s1
CZTT-IC,PBDB-TF,10.1039/C9TA08573D,1.07,12.83,51.16,7.02,sm,fused,9,,CZTT-IC,CCc1ccc(C2(c3ccc(CC)cc3)c3cc4c5cc6c(cc5n(CC)c4cc3-c3sc4cc(/C=C5\C(=O)c7ccccc7C5=C(C#N)C#N)sc4c32)-c2sc3cc(/C=C4\C(=O)c5ccccc5C4=C(C#N)C#N)sc3c2C6(c2ccc(CC)cc2)c2ccc(CC)cc2)cc1,PBDB-TF,CCc1sc(-c2c3cc(-c4ccc(-c5sc(-c6ccc(-c7cc8c(-c9cc(F)c(CC)s9)c9sc(-c%10ccc(-c%11sc(-c%12ccc(-c%13cc%14c(-c%15cc(F)c(CC)s%15)c%15sc(-c%16ccc(-c%17sc(-c%18cccs%18)c%18c%17C(=O)c%17c(CC)sc(CC)c%17C%18=O)s%16)cc%15c(-c%15cc(F)c(CC)s%15)c%14s%13)s%12)c%12c%11C(=O)c%11c(CC)sc(CC)c%11C%12=O)s%10)cc9c(-c9cc(F)c(CC)s9)c8s7)s6)c6c5C(=O)c5c(CC)sc(CC)c5C6=O)s4)sc3c(-c3cc(F)c(CC)s3)c3ccsc23)cc1F
CZTT-IC,PBDB-T,10.1039/C9TA08573D,0.97,17.26,58.97,9.87,sm,fused,9,,CZTT-IC,CCc1ccc(C2(c3ccc(CC)cc3)c3cc4c5cc6c(cc5n(CC)c4cc3-c3sc4cc(/C=C5\C(=O)c7ccccc7C5=C(C#N)C#N)sc4c32)-c2sc3cc(/C=C4\C(=O)c5ccccc5C4=C(C#N)C#N)sc3c2C6(c2ccc(CC)cc2)c2ccc(CC)cc2)cc1,PBDB-T,CCc1ccc(-c2c3cc(-c4ccc(-c5sc(-c6ccc(-c7cc8c(-c9ccc(CC)s9)c9sc(-c%10ccc(-c%11sc(-c%12ccc(-c%13cc%14c(-c%15ccc(CC)s%15)c%15sc(-c%16ccc(-c%17sc(-c%18cccs%18)c%18c%17C(=O)c%17c(CC)sc(CC)c%17C%18=O)s%16)cc%15c(-c%15ccc(CC)s%15)c%14s%13)s%12)c%12c%11C(=O)c%11c(CC)sc(CC)c%11C%12=O)s%10)cc9c(-c9ccc(CC)s9)c8s7)s6)c6c5C(=O)c5c(CC)sc(CC)c5C6=O)s4)sc3c(-c3ccc(CC)s3)c3ccsc23)s1
CBM,PTB7-Th,10.1021/acs.chemmater.6b00131,0.88,10.6,53,5.3,sm,unfused,3,,CBM,CCn1c2cc(-c3ccc(C=C(C#N)C#N)c4nsnc34)ccc2c2ccc(-c3ccc(C=C(C#N)C#N)c4nsnc34)cc21,PTB7-Th,CCOC(=O)c1sc2c(-c3cc4c(-c5ccc(CC)s5)c5sc(-c6sc(-c7cc8c(-c9ccc(CC)s9)c9sc(-c%10sc(-c%11cc%12c(-c%13ccc(CC)s%13)c%13sccc%13c(-c%13ccc(CC)s%13)c%12s%11)c%11sc(C(=O)OCC)c(F)c%10%11)cc9c(-c9ccc(CC)s9)c8s7)c7sc(C(=O)OCC)c(F)c67)cc5c(-c5ccc(CC)s5)c4s3)scc2c1F
FBM,PTB7-Th,10.1021/acs.chemmater.6b00131,0.88,11.2,51,5.1,sm,unfused,3,,FBM,CCC1(CC)c2cc(-c3ccc(C=C(C#N)C#N)c4nsnc34)ccc2-c2ccc(-c3ccc(C=C(C#N)C#N)c4nsnc34)cc21,PTB7-Th,CCOC(=O)c1sc2c(-c3cc4c(-c5ccc(CC)s5)c5sc(-c6sc(-c7cc8c(-c9ccc(CC)s9)c9sc(-c%10sc(-c%11cc%12c(-c%13ccc(CC)s%13)c%13sccc%13c(-c%13ccc(CC)s%13)c%12s%11)c%11sc(C(=O)OCC)c(F)c%10%11)cc9c(-c9ccc(CC)s9)c8s7)c7sc(C(=O)OCC)c(F)c67)cc5c(-c5ccc(CC)s5)c4s3)scc2c1F
Y6,Qx-8F,10.1039/D1TA01500A,0.627,19.06,50.71,6.07,sm,y,8,,Y6,CCc1c(/C=C2\C(=O)c3cc(F)c(F)cc3C2=C(C#N)C#N)sc2c1sc1c3c4nsnc4c4c5sc6cc(/C=C7\C(=O)c8cc(F)c(F)cc8C7=C(C#N)C#N)sc6c5n(CC)c4c3n(CC)c21,Qx-8F,CCOc1c(F)c(F)c(-c2nc3c(-c4cccs4)ccc(-c4ccc(-c5cc6c(-c7ccc(CC)s7)c7sc(-c8ccc(-c9ccc(-c%10ccc(-c%11cc%12c(-c%13ccc(CC)s%13)c%13sc(-c%14ccc(-c%15ccc(-c%16ccc(-c%17cc%18c(-c%19ccc(CC)s%19)c%19sccc%19c(-c%19ccc(CC)s%19)c%18s%17)s%16)c%16nc(-c%17c(F)c(F)c(OCC)c(F)c%17F)c(-c%17c(F)c(F)c(OCC)c(F)c%17F)nc%15%16)s%14)cc%13c(-c%13ccc(CC)s%13)c%12s%11)s%10)c%10nc(-c%11c(F)c(F)c(OCC)c(F)c%11F)c(-c%11c(F)c(F)c(OCC)c(F)c%11F)nc9%10)s8)cc7c(-c7ccc(CC)s7)c6s5)s4)c3nc2-c2c(F)c(F)c(OCC)c(F)c2F)c(F)c1F
Y6,Qx-10F,10.1039/D1TA01500A,0.779,24.83,65.84,12.75,sm,y,8,,Y6,CCc1c(/C=C2\C(=O)c3cc(F)c(F)cc3C2=C(C#N)C#N)sc2c1sc1c3c4nsnc4c4c5sc6cc(/C=C7\C(=O)c8cc(F)c(F)cc8C7=C(C#N)C#N)sc6c5n(CC)c4c3n(CC)c21,Qx-10F,CCOc1c(F)c(F)c(-c2nc3c(-c4cccs4)c(F)c(F)c(-c4ccc(-c5cc6c(-c7ccc(CC)s7)c7sc(-c8ccc(-c9c(F)c(F)c(-c%10ccc(-c%11cc%12c(-c%13ccc(CC)s%13)c%13sc(-c%14ccc(-c%15c(F)c(F)c(-c%16ccc(-c%17cc%18c(-c%19ccc(CC)s%19)c%19sccc%19c(-c%19ccc(CC)s%19)c%18s%17)s%16)c%16nc(-c%17c(F)c(F)c(OCC)c(F)c%17F)c(-c%17c(F)c(F)c(OCC)c(F)c%17F)nc%15%16)s%14)cc%13c(-c%13ccc(CC)s%13)c%12s%11)s%10)c%10nc(-c%11c(F)c(F)c(OCC)c(F)c%11F)c(-c%11c(F)c(F)c(OCC)c(F)c%11F)nc9%10)s8)cc7c(-c7ccc(CC)s7)c6s5)s4)c3nc2-c2c(F)c(F)c(OCC)c(F)c2F)c(F)c1F
Y6,Qx-12F,10.1039/D1TA01500A,0.847,24.55,72.88,15.21,sm,y,8,,Y6,CCc1c(/C=C2\C(=O)c3cc(F)c(F)cc3C2=C(C#N)C#N)sc2c1sc1c3c4nsnc4c4c5sc6cc(/C=C7\C(=O)c8cc(F)c(F)cc8C7=C(C#N)C#N)sc6c5n(CC)c4c3n(CC)c21,Qx-12F,CCOc1c(F)c(F)c(-c2nc3c(-c4cccs4)c(F)c(F)c(-c4ccc(-c5cc6c(-c7cc(F)c(CC)s7)c7sc(-c8ccc(-c9c(F)c(F)c(-c%10ccc(-c%11cc%12c(-c%13cc(F)c(CC)s%13)c%13sc(-c%14ccc(-c%15c(F)c(F)c(-c%16ccc(-c%17cc%18c(-c%19cc(F)c(CC)s%19)c%19sccc%19c(-c%19cc(F)c(CC)s%19)c%18s%17)s%16)c%16nc(-c%17c(F)c(F)c(OCC)c(F)c%17F)c(-c%17c(F)c(F)c(OCC)c(F)c%17F)nc%15%16)s%14)cc%13c(-c%13cc(F)c(CC)s%13)c%12s%11)s%10)c%10nc(-c%11c(F)c(F)c(OCC)c(F)c%11F)c(-c%11c(F)c(F)c(OCC)c(F)c%11F)nc9%10)s8)cc7c(-c7cc(F)c(CC)s7)c6s5)s4)c3nc2-c2c(F)c(F)c(OCC)c(F)c2F)c(F)c1F
Y1,PBDB-TF,10.1002/adma.201904215,0.92,12.9,55.5,7.1,sm,y,8,,Y1,CCn1nc2c(n1)c1c3sc4cc(/C=C5/C(=O)c6ccccc6C5=C(C#N)C#N)sc4c3n(CC)c1c1c2c2sc3cc(/C=C4\C(=O)c5ccccc5C4=C(C#N)C#N)sc3c2n1CC,PBDB-TF,CCc1sc(-c2c3cc(-c4ccc(-c5sc(-c6ccc(-c7cc8c(-c9cc(F)c(CC)s9)c9sc(-c%10ccc(-c%11sc(-c%12ccc(-c%13cc%14c(-c%15cc(F)c(CC)s%15)c%15sc(-c%16ccc(-c%17sc(-c%18cccs%18)c%18c%17C(=O)c%17c(CC)sc(CC)c%17C%18=O)s%16)cc%15c(-c%15cc(F)c(CC)s%15)c%14s%13)s%12)c%12c%11C(=O)c%11c(CC)sc(CC)c%11C%12=O)s%10)cc9c(-c9cc(F)c(CC)s9)c8s7)s6)c6c5C(=O)c5c(CC)sc(CC)c5C6=O)s4)sc3c(-c3cc(F)c(CC)s3)c3ccsc23)cc1F
Y1-4F,PBDB-T,10.1002/adma.201904215,0.74,22.7,57.4,9.9,sm,y,8,,Y1-4F,CCn1nc2c(n1)c1c3sc4cc(/C=C5\C(=O)c6cc(F)c(F)cc6C5=C(C#N)C#N)sc4c3n(CC)c1c1c2c2sc3cc(/C=C4\C(=O)c5cc(F)c(F)cc5C4=C(C#N)C#N)sc3c2n1CC,PBDB-T,CCc1ccc(-c2c3cc(-c4ccc(-c5sc(-c6ccc(-c7cc8c(-c9ccc(CC)s9)c9sc(-c%10ccc(-c%11sc(-c%12ccc(-c%13cc%14c(-c%15ccc(CC)s%15)c%15sc(-c%16ccc(-c%17sc(-c%18cccs%18)c%18c%17C(=O)c%17c(CC)sc(CC)c%17C%18=O)s%16)cc%15c(-c%15ccc(CC)s%15)c%14s%13)s%12)c%12c%11C(=O)c%11c(CC)sc(CC)c%11C%12=O)s%10)cc9c(-c9ccc(CC)s9)c8s7)s6)c6c5C(=O)c5c(CC)sc(CC)c5C6=O)s4)sc3c(-c3ccc(CC)s3)c3ccsc23)s1
SeTIC,PBDB-TF,10.1021/acsenergylett.8b01808,0.95,15.45,51,7.46,sm,fused,7,,SeTIC,CCc1ccc(C2(c3ccc(CC)cc3)c3cc4c(cc3-c3[se]c5cc(/C=C6\C(=O)c7ccccc7C6=C(C#N)C#N)sc5c32)C(c2ccc(CC)cc2)(c2ccc(CC)cc2)c2c-4[se]c3cc(/C=C4\C(=O)c5ccccc5C4=C(C#N)C#N)sc23)cc1,PBDB-TF,CCc1sc(-c2c3cc(-c4ccc(-c5sc(-c6ccc(-c7cc8c(-c9cc(F)c(CC)s9)c9sc(-c%10ccc(-c%11sc(-c%12ccc(-c%13cc%14c(-c%15cc(F)c(CC)s%15)c%15sc(-c%16ccc(-c%17sc(-c%18cccs%18)c%18c%17C(=O)c%17c(CC)sc(CC)c%17C%18=O)s%16)cc%15c(-c%15cc(F)c(CC)s%15)c%14s%13)s%12)c%12c%11C(=O)c%11c(CC)sc(CC)c%11C%12=O)s%10)cc9c(-c9cc(F)c(CC)s9)c8s7)s6)c6c5C(=O)c5c(CC)sc(CC)c5C6=O)s4)sc3c(-c3cc(F)c(CC)s3)c3ccsc23)cc1F
SeTIC4Cl,PBDB-TF,10.1021/acsenergylett.8b01808,0.78,22.92,75,13.32,sm,fused,7,,SeTIC4Cl,CCc1ccc(C2(c3ccc(CC)cc3)c3cc4c(cc3-c3[se]c5cc(/C=C6\C(=O)c7cc(Cl)c(Cl)cc7C6=C(C#N)C#N)sc5c32)C(c2ccc(CC)cc2)(c2ccc(CC)cc2)c2c-4[se]c3cc(/C=C4\C(=O)c5cc(Cl)c(Cl)cc5C4=C(C#N)C#N)sc23)cc1,PBDB-TF,CCc1sc(-c2c3cc(-c4ccc(-c5sc(-c6ccc(-c7cc8c(-c9cc(F)c(CC)s9)c9sc(-c%10ccc(-c%11sc(-c%12ccc(-c%13cc%14c(-c%15cc(F)c(CC)s%15)c%15sc(-c%16ccc(-c%17sc(-c%18cccs%18)c%18c%17C(=O)c%17c(CC)sc(CC)c%17C%18=O)s%16)cc%15c(-c%15cc(F)c(CC)s%15)c%14s%13)s%12)c%12c%11C(=O)c%11c(CC)sc(CC)c%11C%12=O)s%10)cc9c(-c9cc(F)c(CC)s9)c8s7)s6)c6c5C(=O)c5c(CC)sc(CC)c5C6=O)s4)sc3c(-c3cc(F)c(CC)s3)c3ccsc23)cc1F
CPDT-4Cl,PBDB-T,10.1021/acsami.8b20567,0.65,21.3,66.8,9.28,sm,unfused,3,,CPDT-4Cl,CCC1(CC)c2cc(/C=C3\C(=O)c4cc(Cl)c(Cl)cc4C3=C(C#N)C#N)sc2-c2sc(-c3cc4c(s3)-c3sc(/C=C5\C(=O)c6cc(Cl)c(Cl)cc6C5=C(C#N)C#N)cc3C4(CC)CC)cc21,PBDB-T,CCc1ccc(-c2c3cc(-c4ccc(-c5sc(-c6ccc(-c7cc8c(-c9ccc(CC)s9)c9sc(-c%10ccc(-c%11sc(-c%12ccc(-c%13cc%14c(-c%15ccc(CC)s%15)c%15sc(-c%16ccc(-c%17sc(-c%18cccs%18)c%18c%17C(=O)c%17c(CC)sc(CC)c%17C%18=O)s%16)cc%15c(-c%15ccc(CC)s%15)c%14s%13)s%12)c%12c%11C(=O)c%11c(CC)sc(CC)c%11C%12=O)s%10)cc9c(-c9ccc(CC)s9)c8s7)s6)c6c5C(=O)c5c(CC)sc(CC)c5C6=O)s4)sc3c(-c3ccc(CC)s3)c3ccsc23)s1
CPDT-4F,PBDB-T,10.1021/acsami.8b20567,0.68,20.1,69.6,9.47,sm,unfused,3,,CPDT-4F,CCC1(CC)c2cc(/C=C3\C(=O)c4cc(F)c(F)cc4C3=C(C#N)C#N)sc2-c2sc(-c3cc4c(s3)-c3sc(/C=C5\C(=O)c6cc(F)c(F)cc6C5=C(C#N)C#N)cc3C4(CC)CC)cc21,PBDB-T,CCc1ccc(-c2c3cc(-c4ccc(-c5sc(-c6ccc(-c7cc8c(-c9ccc(CC)s9)c9sc(-c%10ccc(-c%11sc(-c%12ccc(-c%13cc%14c(-c%15ccc(CC)s%15)c%15sc(-c%16ccc(-c%17sc(-c%18cccs%18)c%18c%17C(=O)c%17c(CC)sc(CC)c%17C%18=O)s%16)cc%15c(-c%15ccc(CC)s%15)c%14s%13)s%12)c%12c%11C(=O)c%11c(CC)sc(CC)c%11C%12=O)s%10)cc9c(-c9ccc(CC)s9)c8s7)s6)c6c5C(=O)c5c(CC)sc(CC)c5C6=O)s4)sc3c(-c3ccc(CC)s3)c3ccsc23)s1
ITIC,PBTCl,10.1021/acsenergylett.7b00551,0.91,14.53,58,7.57,sm,fused,7,,ITIC,CCc1ccc(C2(c3ccc(CC)cc3)c3cc4c(cc3-c3sc5cc(/C=C6\C(=O)c7ccccc7C6=C(C#N)C#N)sc5c32)C(c2ccc(CC)cc2)(c2ccc(CC)cc2)c2c-4sc3cc(/C=C4\C(=O)c5ccccc5C4=C(C#N)C#N)sc23)cc1,PBTCl,CCOC(=O)c1sc2csc(-c3cc4c(-c5ccc(CC)s5)c5sc(-c6sc(-c7cc8c(-c9ccc(CC)s9)c9sc(-c%10sc(-c%11cc%12c(-c%13ccc(CC)s%13)c%13sccc%13c(-c%13ccc(CC)s%13)c%12s%11)c%11c(Cl)c(C(=O)OCC)sc%10%11)cc9c(-c9ccc(CC)s9)c8s7)c7c(Cl)c(C(=O)OCC)sc67)cc5c(-c5ccc(CC)s5)c4s3)c2c1Cl
BT2F-IC4F,PBDB-T,10.1039/D0TA03683H,0.67,19.43,64.7,8.45,sm,unfused,2,,BT2F-IC4F,CCC1(CC)c2cc(/C=C3\C(=O)c4cc(F)c(F)cc4C3=C(C#N)C#N)sc2-c2sc(-c3c(F)c(F)c(-c4cc5c(s4)-c4sc(/C=C6\C(=O)c7cc(F)c(F)cc7C6=C(C#N)C#N)cc4C5(CC)CC)c4nsnc34)cc21,PBDB-T,CCc1ccc(-c2c3cc(-c4ccc(-c5sc(-c6ccc(-c7cc8c(-c9ccc(CC)s9)c9sc(-c%10ccc(-c%11sc(-c%12ccc(-c%13cc%14c(-c%15ccc(CC)s%15)c%15sc(-c%16ccc(-c%17sc(-c%18cccs%18)c%18c%17C(=O)c%17c(CC)sc(CC)c%17C%18=O)s%16)cc%15c(-c%15ccc(CC)s%15)c%14s%13)s%12)c%12c%11C(=O)c%11c(CC)sc(CC)c%11C%12=O)s%10)cc9c(-c9ccc(CC)s9)c8s7)s6)c6c5C(=O)c5c(CC)sc(CC)c5C6=O)s4)sc3c(-c3ccc(CC)s3)c3ccsc23)s1
BT-IC4F,PBDB-T,10.1039/D0TA03683H,0.69,21.4,66.4,9.83,sm,unfused,3,,BT-IC4F,CCC1(CC)c2cc(/C=C3\C(=O)c4cc(F)c(F)cc4C3=C(C#N)C#N)sc2-c2sc(-c3ccc(-c4cc5c(s4)-c4sc(/C=C6\C(=O)c7cc(F)c(F)cc7C6=C(C#N)C#N)cc4C5(CC)CC)c4nsnc34)cc21,PBDB-T,CCc1ccc(-c2c3cc(-c4ccc(-c5sc(-c6ccc(-c7cc8c(-c9ccc(CC)s9)c9sc(-c%10ccc(-c%11sc(-c%12ccc(-c%13cc%14c(-c%15ccc(CC)s%15)c%15sc(-c%16ccc(-c%17sc(-c%18cccs%18)c%18c%17C(=O)c%17c(CC)sc(CC)c%17C%18=O)s%16)cc%15c(-c%15ccc(CC)s%15)c%14s%13)s%12)c%12c%11C(=O)c%11c(CC)sc(CC)c%11C%12=O)s%10)cc9c(-c9ccc(CC)s9)c8s7)s6)c6c5C(=O)c5c(CC)sc(CC)c5C6=O)s4)sc3c(-c3ccc(CC)s3)c3ccsc23)s1
JC14,P3HT,10.1039/D0TA11306A,0.759,16.04,63,7.72,sm,fused,5,,JC14,CCn1nc2c(-c3cc4c(s3)-c3cc5c(cc3C4(CC)CC)-c3sc(-c4c6ccsc6c(/C=c6\sc(=C(C#N)C#N)n(CC)c6=O)c6nn(CC)nc46)cc3C5(CC)CC)c3ccsc3c(/C=c3\sc(=C(C#N)C#N)n(CC)c3=O)c2n1,P3HT,CCc1cc(C)sc1-c1sc(-c2cc(CC)c(-c3sc(-c4cc(CC)c(-c5sc(C)cc5CC)s4)cc3CC)s2)cc1CC
BTA3,J52-F,10.1007/s11426-020-9840-x,1.19,11.56,65.71,9.04,sm,fused,5,,BTA3,CCc1ccc(C2(c3ccc(CC)cc3)c3cc4c(cc3-c3sc(-c5ccc(/C=c6/sc(=C(C#N)C#N)n(CC)c6=O)c6nn(CC)nc56)cc32)C(c2ccc(CC)cc2)(c2ccc(CC)cc2)c2cc(-c3ccc(/C=c5/sc(=C(C#N)C#N)n(CC)c5=O)c5nn(CC)nc35)sc2-4)cc1,J52-2F,CCc1sc(-c2c3cc(-c4ccc(-c5c(F)c(F)c(-c6ccc(-c7cc8c(-c9cc(F)c(CC)s9)c9sc(-c%10ccc(-c%11c(F)c(F)c(-c%12ccc(-c%13cc%14c(-c%15cc(F)c(CC)s%15)c%15sc(-c%16ccc(-c%17c(F)c(F)c(-c%18cccs%18)c%18nn(CC)nc%17%18)s%16)cc%15c(-c%15cc(F)c(CC)s%15)c%14s%13)s%12)c%12nn(CC)nc%11%12)s%10)cc9c(-c9cc(F)c(CC)s9)c8s7)s6)c6nn(CC)nc56)s4)sc3c(-c3cc(F)c(CC)s3)c3ccsc23)cc1F
BTA4,J52-F,10.1007/s11426-020-9840-x,1.21,8.39,55.25,5.61,sm,fused,5,,BTA4,CCc1ccc(C2(c3ccc(CC)cc3)c3cc4c(cc3-c3sc(-c5ccc(/C=c6/sc(=C(C#N)C#N)n(-c7ccccc7)c6=O)c6nn(CC)nc56)cc32)C(c2ccc(CC)cc2)(c2ccc(CC)cc2)c2cc(-c3ccc(/C=c5/sc(=C(C#N)C#N)n(-c6ccccc6)c5=O)c5nn(CC)nc35)sc2-4)cc1,J52-2F,CCc1sc(-c2c3cc(-c4ccc(-c5c(F)c(F)c(-c6ccc(-c7cc8c(-c9cc(F)c(CC)s9)c9sc(-c%10ccc(-c%11c(F)c(F)c(-c%12ccc(-c%13cc%14c(-c%15cc(F)c(CC)s%15)c%15sc(-c%16ccc(-c%17c(F)c(F)c(-c%18cccs%18)c%18nn(CC)nc%17%18)s%16)cc%15c(-c%15cc(F)c(CC)s%15)c%14s%13)s%12)c%12nn(CC)nc%11%12)s%10)cc9c(-c9cc(F)c(CC)s9)c8s7)s6)c6nn(CC)nc56)s4)sc3c(-c3cc(F)c(CC)s3)c3ccsc23)cc1F
BTA5,J52-F,10.1007/s11426-020-9840-x,1.17,13.8,69.82,11.27,sm,fused,5,,BTA5,CCc1ccc(C2(c3ccc(CC)cc3)c3cc4c(cc3-c3sc(-c5ccc(/C=c6/sc(=C(C#N)C#N)n(Cc7ccccc7)c6=O)c6nn(CC)nc56)cc32)C(c2ccc(CC)cc2)(c2ccc(CC)cc2)c2cc(-c3ccc(/C=c5/sc(=C(C#N)C#N)n(Cc6ccccc6)c5=O)c5nn(CC)nc35)sc2-4)cc1,J52-2F,CCc1sc(-c2c3cc(-c4ccc(-c5c(F)c(F)c(-c6ccc(-c7cc8c(-c9cc(F)c(CC)s9)c9sc(-c%10ccc(-c%11c(F)c(F)c(-c%12ccc(-c%13cc%14c(-c%15cc(F)c(CC)s%15)c%15sc(-c%16ccc(-c%17c(F)c(F)c(-c%18cccs%18)c%18nn(CC)nc%17%18)s%16)cc%15c(-c%15cc(F)c(CC)s%15)c%14s%13)s%12)c%12nn(CC)nc%11%12)s%10)cc9c(-c9cc(F)c(CC)s9)c8s7)s6)c6nn(CC)nc56)s4)sc3c(-c3cc(F)c(CC)s3)c3ccsc23)cc1F
IT-4F,PBB-H,10.1039/D0TA04734A,0.82,21.5,67.8,12,sm,fused,7,,IT-4F,CCc1ccc(C2(c3ccc(CC)cc3)c3cc4c(cc3-c3sc5cc(/C=C6\C(=O)c7cc(F)c(F)cc7C6=C(C#N)C#N)sc5c32)C(c2ccc(CC)cc2)(c2ccc(CC)cc2)c2c-4sc3cc(/C=C4\C(=O)c5cc(F)c(F)cc5C4=C(C#N)C#N)sc23)cc1,PBB-H,CCc1ccc(-c2c3cc(-c4ccc(-c5nc6c(-c7ccc(CC)s7)c7sc(-c8ccc(-c9cc%10c(-c%11ccc(CC)s%11)c%11sc(-c%12ccc(-c%13nc%14c(-c%15ccc(CC)s%15)c%15sc(-c%16ccc(-c%17cc%18c(-c%19ccc(CC)s%19)c%19sc(-c%20ccc(-c%21nc%22c(-c%23ccc(CC)s%23)c%23sc(-c%24cccs%24)nc%23c(-c%23ccc(CC)s%23)c%22s%21)s%20)cc%19c(-c%19ccc(CC)s%19)c%18s%17)s%16)nc%15c(-c%15ccc(CC)s%15)c%14s%13)s%12)cc%11c(-c%11ccc(CC)s%11)c%10s9)s8)nc7c(-c7ccc(CC)s7)c6s5)s4)sc3c(-c3ccc(CC)s3)c3ccsc23)s1
IT-4F,PBB-F,10.1039/D0TA04734A,0.92,22.4,71.1,14.7,sm,fused,7,,IT-4F,CCc1ccc(C2(c3ccc(CC)cc3)c3cc4c(cc3-c3sc5cc(/C=C6\C(=O)c7cc(F)c(F)cc7C6=C(C#N)C#N)sc5c32)C(c2ccc(CC)cc2)(c2ccc(CC)cc2)c2c-4sc3cc(/C=C4\C(=O)c5cc(F)c(F)cc5C4=C(C#N)C#N)sc23)cc1,PBB-F,CCc1ccc(-c2c3nc(-c4ccc(-c5cc6c(-c7cc(F)c(CC)s7)c7sc(-c8ccc(-c9nc%10c(-c%11ccc(CC)s%11)c%11sc(-c%12ccc(-c%13cc%14c(-c%15cc(F)c(CC)s%15)c%15sc(-c%16ccc(-c%17nc%18c(s%17)[C@]%17(c%19ccc(CC)s%19)c%19nc(-c%20cccs%20)sc%19[C@]%18%17c%17ccc(CC)s%17)s%16)cc%15c(-c%15cc(F)c(CC)s%15)c%14s%13)s%12)nc%11c(-c%11ccc(CC)s%11)c%10s9)s8)cc7c(-c7cc(F)c(CC)s7)c6s5)s4)sc3c(-c3ccc(CC)s3)c3nc(-c4ccc(-c5cc6c(-c7cc(F)c(CC)s7)c7sccc7c(-c7cc(F)c(CC)s7)c6s5)s4)sc23)s1
IT-4F,PBB-Cl,10.1039/D0TA04734A,0.94,21.8,72.5,14.8,sm,fused,7,,IT-4F,CCc1ccc(C2(c3ccc(CC)cc3)c3cc4c(cc3-c3sc5cc(/C=C6\C(=O)c7cc(F)c(F)cc7C6=C(C#N)C#N)sc5c32)C(c2ccc(CC)cc2)(c2ccc(CC)cc2)c2c-4sc3cc(/C=C4\C(=O)c5cc(F)c(F)cc5C4=C(C#N)C#N)sc23)cc1,PBB-Cl,CCc1ccc(-c2c3nc(-c4ccc(-c5cc6c(-c7cc(Cl)c(CC)s7)c7sc(-c8ccc(-c9nc%10c(-c%11ccc(CC)s%11)c%11sc(-c%12ccc(-c%13cc%14c(-c%15cc(Cl)c(CC)s%15)c%15sc(-c%16ccc(-c%17nc%18c(-c%19ccc(CC)s%19)c%19sc(-c%20ccc(-c%21cc%22c(-c%23cc(Cl)c(CC)s%23)c%23sccc%23c(-c%23cc(Cl)c(CC)s%23)c%22s%21)s%20)nc%19c(-c%19ccc(CC)s%19)c%18s%17)s%16)cc%15c(-c%15cc(Cl)c(CC)s%15)c%14s%13)s%12)nc%11c(-c%11ccc(CC)s%11)c%10s9)s8)cc7c(-c7cc(Cl)c(CC)s7)c6s5)s4)sc3c(-c3ccc(CC)s3)c3nc(-c4cccs4)sc23)s1
PTB4Cl,PBDB-TF,10.1002/anie.202101867,0.93,19.01,72.17,12.76,sm,unfused,2,,PTB4Cl,CCOc1cc(-c2cc(-c3ccc(CC)cc3)c(/C=C3\C(=O)c4cc(Cl)c(Cl)cc4C3=C(C#N)C#N)s2)c(OCC)cc1-c1cc(-c2ccc(CC)cc2)c(/C=C2\C(=O)c3cc(Cl)c(Cl)cc3C2=C(C#N)C#N)s1,PBDB-TF,CCc1sc(-c2c3cc(-c4ccc(-c5sc(-c6ccc(-c7cc8c(-c9cc(F)c(CC)s9)c9sc(-c%10ccc(-c%11sc(-c%12ccc(-c%13cc%14c(-c%15cc(F)c(CC)s%15)c%15sc(-c%16ccc(-c%17sc(-c%18cccs%18)c%18c%17C(=O)c%17c(CC)sc(CC)c%17C%18=O)s%16)cc%15c(-c%15cc(F)c(CC)s%15)c%14s%13)s%12)c%12c%11C(=O)c%11c(CC)sc(CC)c%11C%12=O)s%10)cc9c(-c9cc(F)c(CC)s9)c8s7)s6)c6c5C(=O)c5c(CC)sc(CC)c5C6=O)s4)sc3c(-c3cc(F)c(CC)s3)c3ccsc23)cc1F
PTB4F,PBDB-TF,10.1002/anie.202101867,0.94,14.55,51.48,7.04,sm,unfused,2,,PTB4F,CCOc1cc(-c2cc(-c3ccc(CC)cc3)c(/C=C3\C(=O)c4cc(F)c(F)cc4C3=C(C#N)C#N)s2)c(OCC)cc1-c1cc(-c2ccc(CC)cc2)c(/C=C2\C(=O)c3cc(F)c(F)cc3C2=C(C#N)C#N)s1,PBDB-TF,CCc1sc(-c2c3cc(-c4ccc(-c5sc(-c6ccc(-c7cc8c(-c9cc(F)c(CC)s9)c9sc(-c%10ccc(-c%11sc(-c%12ccc(-c%13cc%14c(-c%15cc(F)c(CC)s%15)c%15sc(-c%16ccc(-c%17sc(-c%18cccs%18)c%18c%17C(=O)c%17c(CC)sc(CC)c%17C%18=O)s%16)cc%15c(-c%15cc(F)c(CC)s%15)c%14s%13)s%12)c%12c%11C(=O)c%11c(CC)sc(CC)c%11C%12=O)s%10)cc9c(-c9cc(F)c(CC)s9)c8s7)s6)c6c5C(=O)c5c(CC)sc(CC)c5C6=O)s4)sc3c(-c3cc(F)c(CC)s3)c3ccsc23)cc1F
FEHIDT,P3HT,10.1039/c3cc42293c,0.95,3.82,67,2.43,sm,unfused,3,,FEHIDT,CCC1(CC)c2cc(-c3ccc(C=C4C(=O)c5ccccc5C4=O)s3)ccc2-c2ccc(-c3ccc(C=C4C(=O)c5ccccc5C4=O)s3)cc21,P3HT,CCc1cc(C)sc1-c1sc(-c2cc(CC)c(-c3sc(-c4cc(CC)c(-c5sc(C)cc5CC)s4)cc3CC)s2)cc1CC
m-IDTIDT-FIC,PTB7-Th,10.1039/C8TA11972D,0.8,15.68,66.27,8.27,sm,fused,10,,m-IDTIDT-FIC,CCc1cccc(C2(c3cccc(CC)c3)c3cc4c(cc3-c3sc(/C=C5\C(=O)c6cc(F)c(F)cc6C5=C(C#N)C#N)cc32)C(c2cccc(CC)c2)(c2cccc(CC)c2)c2c-4sc3c4c(sc23)-c2cc3c(cc2C4(c2cccc(CC)c2)c2cccc(CC)c2)-c2sc(/C=C4\C(=O)c5cc(F)c(F)cc5C4=C(C#N)C#N)cc2C3(c2cccc(CC)c2)c2cccc(CC)c2)c1,PTB7-Th,CCOC(=O)c1sc2c(-c3cc4c(-c5ccc(CC)s5)c5sc(-c6sc(-c7cc8c(-c9ccc(CC)s9)c9sc(-c%10sc(-c%11cc%12c(-c%13ccc(CC)s%13)c%13sccc%13c(-c%13ccc(CC)s%13)c%12s%11)c%11sc(C(=O)OCC)c(F)c%10%11)cc9c(-c9ccc(CC)s9)c8s7)c7sc(C(=O)OCC)c(F)c67)cc5c(-c5ccc(CC)s5)c4s3)scc2c1F
m-IDTIDT-FIC,J71,10.1039/C8TA11972D,0.92,18.01,68.3,11.32,sm,fused,10,,m-IDTIDT-FIC,CCc1cccc(C2(c3cccc(CC)c3)c3cc4c(cc3-c3sc(/C=C5\C(=O)c6cc(F)c(F)cc6C5=C(C#N)C#N)cc32)C(c2cccc(CC)c2)(c2cccc(CC)c2)c2c-4sc3c4c(sc23)-c2cc3c(cc2C4(c2cccc(CC)c2)c2cccc(CC)c2)-c2sc(/C=C4\C(=O)c5cc(F)c(F)cc5C4=C(C#N)C#N)cc2C3(c2cccc(CC)c2)c2cccc(CC)c2)c1,J71,CCn1nc2c(-c3ccc(C)s3)c(F)c(F)c(-c3ccc(-c4cc5c(-c6ccc([Si](CC)(CC)CC)s6)c6sc(-c7ccc(-c8c(F)c(F)c(-c9ccc(-c%10cc%11c(-c%12ccc([Si](CC)(CC)CC)s%12)c%12sc(-c%13ccc(-c%14c(F)c(F)c(-c%15ccc(-c%16cc%17c(-c%18ccc([Si](CC)(CC)CC)s%18)c%18sc(C)cc%18c(-c%18ccc([Si](CC)(CC)CC)s%18)c%17s%16)s%15)c%15nn(CC)nc%14%15)s%13)cc%12c(-c%12ccc([Si](CC)(CC)CC)s%12)c%11s%10)s9)c9nn(CC)nc89)s7)cc6c(-c6ccc([Si](CC)(CC)CC)s6)c5s4)s3)c2n1
NBDTP,PBDB-T,10.1002/solr.201700165,0.937,15.72,66.4,10.1,sm,fused,5,,NBDTP,CCC1(CC)Oc2cc3c(cc2-c2sc(/C=C4\C(=O)c5sccc5C4=C(C#N)C#N)cc21)OC(CC)(CC)c1cc(/C=C2\C(=O)c4sccc4C2=C(C#N)C#N)sc1-3,PBDB-T,CCc1ccc(-c2c3cc(-c4ccc(-c5sc(-c6ccc(-c7cc8c(-c9ccc(CC)s9)c9sc(-c%10ccc(-c%11sc(-c%12ccc(-c%13cc%14c(-c%15ccc(CC)s%15)c%15sc(-c%16ccc(-c%17sc(-c%18cccs%18)c%18c%17C(=O)c%17c(CC)sc(CC)c%17C%18=O)s%16)cc%15c(-c%15ccc(CC)s%15)c%14s%13)s%12)c%12c%11C(=O)c%11c(CC)sc(CC)c%11C%12=O)s%10)cc9c(-c9ccc(CC)s9)c8s7)s6)c6c5C(=O)c5c(CC)sc(CC)c5C6=O)s4)sc3c(-c3ccc(CC)s3)c3ccsc23)s1
BDDEH-4F,PBDB-TF,10.1039/D0TA12288B,0.88,22.57,63.38,12.59,sm,unfused,3,,BCPDT-2,CCc1sc(CC)c2c1C(=O)c1c(-c3cc4c(s3)-c3sc(/C=C5\C(=O)c6cc(F)c(F)cc6C5=C(C#N)C#N)cc3C4(CC)CC)sc(-c3cc4c(s3)-c3sc(/C=C5\C(=O)c6cc(F)c(F)cc6C5=C(C#N)C#N)cc3C4(CC)CC)c1C2=O,PBDB-TF,CCc1sc(-c2c3cc(-c4ccc(-c5sc(-c6ccc(-c7cc8c(-c9cc(F)c(CC)s9)c9sc(-c%10ccc(-c%11sc(-c%12ccc(-c%13cc%14c(-c%15cc(F)c(CC)s%15)c%15sc(-c%16ccc(-c%17sc(-c%18cccs%18)c%18c%17C(=O)c%17c(CC)sc(CC)c%17C%18=O)s%16)cc%15c(-c%15cc(F)c(CC)s%15)c%14s%13)s%12)c%12c%11C(=O)c%11c(CC)sc(CC)c%11C%12=O)s%10)cc9c(-c9cc(F)c(CC)s9)c8s7)s6)c6c5C(=O)c5c(CC)sc(CC)c5C6=O)s4)sc3c(-c3cc(F)c(CC)s3)c3ccsc23)cc1F
IT-4F,PBN-S,10.1039/C8EE03608J,0.891,21.03,69.9,13.1,sm,fused,7,,IT-4F,CCc1ccc(C2(c3ccc(CC)cc3)c3cc4c(cc3-c3sc5cc(/C=C6\C(=O)c7cc(F)c(F)cc7C6=C(C#N)C#N)sc5c32)C(c2ccc(CC)cc2)(c2ccc(CC)cc2)c2c-4sc3cc(/C=C4\C(=O)c5cc(F)c(F)cc5C4=C(C#N)C#N)sc23)cc1,PBN-S,CCSc1cc2c(cc1SCC)C(=O)c1c(-c3ccc(-c4cc5c(-c6cc(F)c(CC)s6)c6sc(-c7ccc(-c8sc(-c9ccc(-c%10cc%11c(-c%12cc(F)c(CC)s%12)c%12sc(-c%13ccc(-c%14sc(-c%15ccc(-c%16cc%17c(-c%18cc(F)c(CC)s%18)c%18sccc%18c(-c%18cc(F)c(CC)s%18)c%17s%16)s%15)c%15c%14C(=O)c%14cc(SCC)c(SCC)cc%14C%15=O)s%13)cc%12c(-c%12cc(F)c(CC)s%12)c%11s%10)s9)c9c8C(=O)c8cc(SCC)c(SCC)cc8C9=O)s7)cc6c(-c6cc(F)c(CC)s6)c5s4)s3)sc(-c3cccs3)c1C2=O
ITIC,PBDB-TS,10.1021/acsami.7b11488,0.92,16.63,64.7,9.85,sm,fused,7,,ITIC,CCc1ccc(C2(c3ccc(CC)cc3)c3cc4c(cc3-c3sc5cc(/C=C6\C(=O)c7ccccc7C6=C(C#N)C#N)sc5c32)C(c2ccc(CC)cc2)(c2ccc(CC)cc2)c2c-4sc3cc(/C=C4\C(=O)c5ccccc5C4=C(C#N)C#N)sc23)cc1,PBDB-ST,CCSc1ccc(-c2c3cc(-c4ccc(-c5sc(-c6ccc(-c7cc8c(-c9ccc(SCC)s9)c9sc(-c%10ccc(-c%11sc(-c%12ccc(-c%13cc%14c(-c%15ccc(SCC)s%15)c%15sc(-c%16ccc(-c%17sc(-c%18cccs%18)c%18c%17C(=O)c%17c(CC)sc(CC)c%17C%18=O)s%16)cc%15c(-c%15ccc(SCC)s%15)c%14s%13)s%12)c%12c%11C(=O)c%11c(CC)sc(CC)c%11C%12=O)s%10)cc9c(-c9ccc(SCC)s9)c8s7)s6)c6c5C(=O)c5c(CC)sc(CC)c5C6=O)s4)sc3c(-c3ccc(SCC)s3)c3ccsc23)s1
PN1,PBDB-TF,10.1039/C9TA04611A,1,15.2,69,10.5,polymer,polymer,,,PN1,CCc1ccc(C2(c3ccc(CC)cc3)c3cc4c(cc3-c3sc5cc(/C=C6\C(=O)c7ccccc7C6=C(C#N)C#N)sc5c32)C(c2ccc(CC)cc2)(c2ccc(CC)cc2)c2c-4sc3cc(/C=C4\C(=O)c5ccc(-c6ccc(-c7ccc8c(c7)C(=C(C#N)C#N)/C(=C/c7cc9sc%10c(c9s7)C(c7ccc(CC)cc7)(c7ccc(CC)cc7)c7cc9c(cc7-%10)C(c7ccc(CC)cc7)(c7ccc(CC)cc7)c7c-9sc9cc(/C=C%10\C(=O)c%11ccc(-c%12cccs%12)cc%11C%10=C(C#N)C#N)sc79)C8=O)s6)cc5C4=C(C#N)C#N)sc23)cc1,PBDB-TF,CCc1sc(-c2c3cc(-c4ccc(-c5sc(-c6ccc(-c7cc8c(-c9cc(F)c(CC)s9)c9sc(-c%10ccc(-c%11sc(-c%12ccc(-c%13cc%14c(-c%15cc(F)c(CC)s%15)c%15sc(-c%16ccc(-c%17sc(-c%18cccs%18)c%18c%17C(=O)c%17c(CC)sc(CC)c%17C%18=O)s%16)cc%15c(-c%15cc(F)c(CC)s%15)c%14s%13)s%12)c%12c%11C(=O)c%11c(CC)sc(CC)c%11C%12=O)s%10)cc9c(-c9cc(F)c(CC)s9)c8s7)s6)c6c5C(=O)c5c(CC)sc(CC)c5C6=O)s4)sc3c(-c3cc(F)c(CC)s3)c3ccsc23)cc1F
i-cc23,PBDB-T,10.1021/acsami.0c03842,1.09,11.1,59.5,7.23,sm,fused,5,,i-cc23,CCc1ccc(C2(c3ccc(CC)cc3)c3cc4c(cc3-c3sc(-c5scc(/C=C6\C(=O)c7sccc7C6=C(C#N)C#N)c5OC)cc32)C(c2ccc(CC)cc2)(c2ccc(CC)cc2)c2cc(-c3scc(/C=C5\C(=O)c6sccc6C5=C(C#N)C#N)c3OC)sc2-4)cc1,PBDB-T,CCc1ccc(-c2c3cc(-c4ccc(-c5sc(-c6ccc(-c7cc8c(-c9ccc(CC)s9)c9sc(-c%10ccc(-c%11sc(-c%12ccc(-c%13cc%14c(-c%15ccc(CC)s%15)c%15sc(-c%16ccc(-c%17sc(-c%18cccs%18)c%18c%17C(=O)c%17c(CC)sc(CC)c%17C%18=O)s%16)cc%15c(-c%15ccc(CC)s%15)c%14s%13)s%12)c%12c%11C(=O)c%11c(CC)sc(CC)c%11C%12=O)s%10)cc9c(-c9ccc(CC)s9)c8s7)s6)c6c5C(=O)c5c(CC)sc(CC)c5C6=O)s4)sc3c(-c3ccc(CC)s3)c3ccsc23)s1
IDIC-4Cl,BSCl-C2,10.1021/acsami.0c03977,0.865,20.1,71.3,12.4,sm,fused,5,sm,IDIC-4Cl,CCC1(CC)c2cc3c(cc2-c2sc(/C=C4\C(=O)c5cc(Cl)c(Cl)cc5C4=C(C#N)C#N)cc21)C(CC)(CC)c1cc(/C=C2\C(=O)c4cc(Cl)c(Cl)cc4C2=C(C#N)C#N)sc1-3,BSCl-C2,CCSc1sc(-c2c3cc(-c4sc5cc(-c6sc(/C=C7\SC(=S)N(CC)C7=O)cc6CC)sc5c4CC)sc3c(-c3cc(Cl)c(SCC)s3)c3cc(-c4sc5cc(-c6sc(/C=C7\SC(=S)N(CC)C7=O)cc6CC)sc5c4CC)sc23)cc1Cl
IDT-2BR,P3HT,10.1039/C5EE02477C,0.84,8.91,68.1,5.12,sm,fused,5,,IDT-2BR,CCc1ccc(C2(c3ccc(CC)cc3)c3cc4c(cc3-c3sc(-c5ccc(/C=C6\SC(=S)N(CC)C6=O)c6nsnc56)cc32)C(c2ccc(CC)cc2)(c2ccc(CC)cc2)c2cc(-c3ccc(/C=C5\SC(=S)N(CC)C5=O)c5nsnc35)sc2-4)cc1,P3HT,CCc1cc(C)sc1-c1sc(-c2cc(CC)c(-c3sc(-c4cc(CC)c(-c5sc(C)cc5CC)s4)cc3CC)s2)cc1CC
ERCN,P3HT,10.1002/aenm.201803012,0.9,5.87,49.8,2.64,sm,fused,5,,ERCN,CCc1ccc(C2(c3ccc(CC)cc3)c3cc4c(cc3-c3sc(-c5sc(/C=c6/sc(=C(C#N)C#N)n(CC)c6=O)cc5CC)cc32)C(c2ccc(CC)cc2)(c2ccc(CC)cc2)c2cc(-c3sc(/C=c5/sc(=C(C#N)C#N)n(CC)c5=O)cc3CC)sc2-4)cc1,P3HT,CCc1cc(C)sc1-c1sc(-c2cc(CC)c(-c3sc(-c4cc(CC)c(-c5sc(C)cc5CC)s4)cc3CC)s2)cc1CC
ORCN,P3HT,10.1002/aenm.201803012,0.87,11.5,62.3,6.4,sm,fused,5,,ORCN,CCOc1cc(/C=c2/sc(=C(C#N)C#N)n(CC)c2=O)sc1-c1cc2c(s1)-c1cc3c(cc1C2(c1ccc(CC)cc1)c1ccc(CC)cc1)-c1sc(-c2sc(/C=c4/sc(=C(C#N)C#N)n(CC)c4=O)cc2OCC)cc1C3(c1ccc(CC)cc1)c1ccc(CC)cc1,P3HT,CCc1cc(C)sc1-c1sc(-c2cc(CC)c(-c3sc(-c4cc(CC)c(-c5sc(C)cc5CC)s4)cc3CC)s2)cc1CC
IT-4F,PCl(3)BDB-T,10.1002/anie.201807865,0.88,0.88,23.74,0.18,sm,fused,7,,IT-4F,CCc1ccc(C2(c3ccc(CC)cc3)c3cc4c(cc3-c3sc5cc(/C=C6\C(=O)c7cc(F)c(F)cc7C6=C(C#N)C#N)sc5c32)C(c2ccc(CC)cc2)(c2ccc(CC)cc2)c2c-4sc3cc(/C=C4\C(=O)c5cc(F)c(F)cc5C4=C(C#N)C#N)sc23)cc1,PCl3BDB-T,CCc1ccc(-c2c3cc(-c4cc(Cl)c(-c5sc(-c6sc(-c7cc8c(-c9ccc(CC)s9)c9sc(-c%10cc(Cl)c(-c%11sc(-c%12sc(-c%13cc%14c(-c%15ccc(CC)s%15)c%15sc(-c%16cc(Cl)c(-c%17sc(-c%18sccc%18Cl)c%18c%17C(=O)c%17c(CC)sc(CC)c%17C%18=O)s%16)cc%15c(-c%15ccc(CC)s%15)c%14s%13)cc%12Cl)c%12c%11C(=O)c%11c(CC)sc(CC)c%11C%12=O)s%10)cc9c(-c9ccc(CC)s9)c8s7)cc6Cl)c6c5C(=O)c5c(CC)sc(CC)c5C6=O)s4)sc3c(-c3ccc(CC)s3)c3ccsc23)s1
IT-4F,PCl(4)BDB-T,10.1002/anie.201807865,0.84,20.6,71.09,12.33,sm,fused,7,,IT-4F,CCc1ccc(C2(c3ccc(CC)cc3)c3cc4c(cc3-c3sc5cc(/C=C6\C(=O)c7cc(F)c(F)cc7C6=C(C#N)C#N)sc5c32)C(c2ccc(CC)cc2)(c2ccc(CC)cc2)c2c-4sc3cc(/C=C4\C(=O)c5cc(F)c(F)cc5C4=C(C#N)C#N)sc23)cc1,PCl4BDB-T,CCc1ccc(-c2c3cc(-c4cc(Cl)c(-c5sc(-c6sc(-c7cc8c(-c9ccc(CC)s9)c9sc(-c%10cc(Cl)c(-c%11sc(-c%12sc(-c%13cc%14c(-c%15ccc(CC)s%15)c%15sc(-c%16cc(Cl)c(-c%17sc(-c%18sccc%18Cl)c%18c%17C(=O)c%17c(CC)sc(CC)c%17C%18=O)s%16)cc%15c(-c%15ccc(CC)s%15)c%14s%13)cc%12Cl)c%12c%11C(=O)c%11c(CC)sc(CC)c%11C%12=O)s%10)cc9c(-c9ccc(CC)s9)c8s7)cc6Cl)c6c5C(=O)c5c(CC)sc(CC)c5C6=O)s4)sc3c(-c3ccc(CC)s3)c3ccsc23)s1
Y6,TPD-3F,10.1002/aenm.202102648,0.87,21.07,62.2,11.4,sm,y,8,,Y6,CCc1c(/C=C2\C(=O)c3cc(F)c(F)cc3C2=C(C#N)C#N)sc2c1sc1c3c4nsnc4c4c5sc6cc(/C=C7\C(=O)c8cc(F)c(F)cc8C7=C(C#N)C#N)sc6c5n(CC)c4c3n(CC)c21,TPD-3F,CCc1sc(-c2c3cc(-c4ccc(-c5sc(-c6ccc(-c7cc8c(-c9cc(F)c(CC)s9)c9sc(-c%10ccc(-c%11sc(-c%12ccc(-c%13cc%14c(-c%15cc(F)c(CC)s%15)c%15sc(-c%16ccc(-c%17sc(-c%18cccs%18)c%18c%17C(=O)N(CC)C%18=O)s%16)cc%15c(-c%15cc(F)c(CC)s%15)c%14s%13)s%12)c%12c%11C(=O)N(CC)C%12=O)s%10)cc9c(-c9cc(F)c(CC)s9)c8s7)s6)c6c5C(=O)N(CC)C6=O)s4)sc3c(-c3cc(F)c(CC)s3)c3ccsc23)cc1F
Y6,TPD-3,10.1002/aenm.202102648,0.83,26.7,68.5,15.2,sm,y,8,,Y6,CCc1c(/C=C2\C(=O)c3cc(F)c(F)cc3C2=C(C#N)C#N)sc2c1sc1c3c4nsnc4c4c5sc6cc(/C=C7\C(=O)c8cc(F)c(F)cc8C7=C(C#N)C#N)sc6c5n(CC)c4c3n(CC)c21,PTPD,CCc1ccc(-c2c3cc(-c4ccc(-c5sc(-c6ccc(-c7cc8c(-c9ccc(CC)s9)c9sc(-c%10ccc(-c%11sc(-c%12ccc(-c%13cc%14c(-c%15ccc(CC)s%15)c%15sc(-c%16ccc(-c%17sc(-c%18cccs%18)c%18c%17C(=O)N(CC)C%18=O)s%16)cc%15c(-c%15ccc(CC)s%15)c%14s%13)s%12)c%12c%11C(=O)N(CC)C%12=O)s%10)cc9c(-c9ccc(CC)s9)c8s7)s6)c6c5C(=O)N(CC)C6=O)s4)sc3c(-c3ccc(CC)s3)c3ccsc23)s1
PT2IC-4Cl,PBDB-TF,10.1021/acsami.1c02652,0.834,20.7,72.37,12.51,sm,y,9,,PT2IC-4Cl,CCc1c(/C=C2\C(=O)c3cc(Cl)c(Cl)cc3C2=C(C#N)C#N)sc2c1sc1c3c4nsnc4c4c5sc6c7sc(/C=C8\C(=O)c9cc(Cl)c(Cl)cc9C8=C(C#N)C#N)cc7n(CC)c6c5n(CC)c4c3n(CC)c21,PBDB-TF,CCc1sc(-c2c3cc(-c4ccc(-c5sc(-c6ccc(-c7cc8c(-c9cc(F)c(CC)s9)c9sc(-c%10ccc(-c%11sc(-c%12ccc(-c%13cc%14c(-c%15cc(F)c(CC)s%15)c%15sc(-c%16ccc(-c%17sc(-c%18cccs%18)c%18c%17C(=O)c%17c(CC)sc(CC)c%17C%18=O)s%16)cc%15c(-c%15cc(F)c(CC)s%15)c%14s%13)s%12)c%12c%11C(=O)c%11c(CC)sc(CC)c%11C%12=O)s%10)cc9c(-c9cc(F)c(CC)s9)c8s7)s6)c6c5C(=O)c5c(CC)sc(CC)c5C6=O)s4)sc3c(-c3cc(F)c(CC)s3)c3ccsc23)cc1F
PTIC-4Cl,PBDB-TF,10.1021/acsami.1c02652,0.86,23.3,73.89,14.81,sm,y,8,,PTIC-4Cl,CCc1c(/C=C2\C(=O)c3cc(Cl)c(Cl)cc3C2=C(C#N)C#N)sc2c3c4nsnc4c4c5sc6c7sc(/C=C8\C(=O)c9cc(Cl)c(Cl)cc9C8=C(C#N)C#N)cc7n(CC)c6c5n(CC)c4c3n(CC)c12,PBDB-TF,CCc1sc(-c2c3cc(-c4ccc(-c5sc(-c6ccc(-c7cc8c(-c9cc(F)c(CC)s9)c9sc(-c%10ccc(-c%11sc(-c%12ccc(-c%13cc%14c(-c%15cc(F)c(CC)s%15)c%15sc(-c%16ccc(-c%17sc(-c%18cccs%18)c%18c%17C(=O)c%17c(CC)sc(CC)c%17C%18=O)s%16)cc%15c(-c%15cc(F)c(CC)s%15)c%14s%13)s%12)c%12c%11C(=O)c%11c(CC)sc(CC)c%11C%12=O)s%10)cc9c(-c9cc(F)c(CC)s9)c8s7)s6)c6c5C(=O)c5c(CC)sc(CC)c5C6=O)s4)sc3c(-c3cc(F)c(CC)s3)c3ccsc23)cc1F
TB-4Cl,PBDB-TF,10.1021/acsami.1c02652,0.835,23.2,74.56,14.45,sm,y,7,,TB-4Cl,CCc1c(/C=C2\C(=O)c3cc(Cl)c(Cl)cc3C2=C(C#N)C#N)sc2c1sc1c3c4nsnc4c4c5sc(/C=C6\C(=O)c7cc(Cl)c(Cl)cc7C6=C(C#N)C#N)c(CC)c5n(CC)c4c3n(CC)c21,PBDB-TF,CCc1sc(-c2c3cc(-c4ccc(-c5sc(-c6ccc(-c7cc8c(-c9cc(F)c(CC)s9)c9sc(-c%10ccc(-c%11sc(-c%12ccc(-c%13cc%14c(-c%15cc(F)c(CC)s%15)c%15sc(-c%16ccc(-c%17sc(-c%18cccs%18)c%18c%17C(=O)c%17c(CC)sc(CC)c%17C%18=O)s%16)cc%15c(-c%15cc(F)c(CC)s%15)c%14s%13)s%12)c%12c%11C(=O)c%11c(CC)sc(CC)c%11C%12=O)s%10)cc9c(-c9cc(F)c(CC)s9)c8s7)s6)c6c5C(=O)c5c(CC)sc(CC)c5C6=O)s4)sc3c(-c3cc(F)c(CC)s3)c3ccsc23)cc1F
BT3,P3HT,10.1021/acsami.8b10312,0.72,5.81,61,2.55,sm,fused,5,,BT3,CCc1ccc(C2(c3ccc(CC)cc3)c3cc4c(cc3-c3sc(-c5ccc(/C=c6\sc(=C(C#N)C#N)n(CC)c6=O)c6nsnc56)cc32)C(c2ccc(CC)cc2)(c2ccc(CC)cc2)c2cc(-c3ccc(/C=c5/sc(=C(C#N)C#N)n(CC)c5=O)c5nsnc35)sc2-4)cc1,P3HT,CCc1cc(C)sc1-c1sc(-c2cc(CC)c(-c3sc(-c4cc(CC)c(-c5sc(C)cc5CC)s4)cc3CC)s2)cc1CC
BTA3,P3HT,10.1021/acsami.8b10312,0.9,9.64,65,5.64,sm,fused,5,,BTA3,CCc1ccc(C2(c3ccc(CC)cc3)c3cc4c(cc3-c3sc(-c5ccc(/C=c6/sc(=C(C#N)C#N)n(CC)c6=O)c6nn(CC)nc56)cc32)C(c2ccc(CC)cc2)(c2ccc(CC)cc2)c2cc(-c3ccc(/C=c5/sc(=C(C#N)C#N)n(CC)c5=O)c5nn(CC)nc35)sc2-4)cc1,P3HT,CCc1cc(C)sc1-c1sc(-c2cc(CC)c(-c3sc(-c4cc(CC)c(-c5sc(C)cc5CC)s4)cc3CC)s2)cc1CC
BTA43,P3HT,10.1021/acsami.9b16662,0.89,10.84,68,6.56,sm,fused,5,,BTA43,CCOc1ccc(C2(c3ccc(OCC)cc3)c3cc4c(cc3-c3sc(-c5ccc(/C=c6\sc(=C(C#N)C#N)n(CC)c6=O)c6nn(CC)nc56)cc32)C(c2ccc(OCC)cc2)(c2ccc(OCC)cc2)c2cc(-c3ccc(/C=c5/sc(=C(C#N)C#N)n(CC)c5=O)c5nn(CC)nc35)sc2-4)cc1,P3HT,CCc1cc(C)sc1-c1sc(-c2cc(CC)c(-c3sc(-c4cc(CC)c(-c5sc(C)cc5CC)s4)cc3CC)s2)cc1CC
BTA53,P3HT,10.1021/acsami.9b16662,0.88,11.57,62,6.31,sm,fused,5,,BTA53,CCc1ccc(C2(c3ccc(CC)cc3)Oc3cc(-c4ccc(/C=c5/sc(=C(C#N)C#N)n(CC)c5=O)c5nn(CC)nc45)sc3-c3cc4c(cc32)-c2sc(-c3ccc(/C=c5/sc(=C(C#N)C#N)n(CC)c5=O)c5nn(CC)nc35)cc2OC4(c2ccc(CC)cc2)c2ccc(CC)cc2)cc1,P3HT,CCc1cc(C)sc1-c1sc(-c2cc(CC)c(-c3sc(-c4cc(CC)c(-c5sc(C)cc5CC)s4)cc3CC)s2)cc1CC
IDT-2BR,PTB7-Th,10.1039/C8TC00705E,1.05,14.62,59.9,9.39,sm,fused,5,,IDT-2BR,CCc1ccc(C2(c3ccc(CC)cc3)c3cc4c(cc3-c3sc(-c5ccc(/C=C6\SC(=S)N(CC)C6=O)c6nsnc56)cc32)C(c2ccc(CC)cc2)(c2ccc(CC)cc2)c2cc(-c3ccc(/C=C5\SC(=S)N(CC)C5=O)c5nsnc35)sc2-4)cc1,PTB7-Th,CCOC(=O)c1sc2c(-c3cc4c(-c5ccc(CC)s5)c5sc(-c6sc(-c7cc8c(-c9ccc(CC)s9)c9sc(-c%10sc(-c%11cc%12c(-c%13ccc(CC)s%13)c%13sccc%13c(-c%13ccc(CC)s%13)c%12s%11)c%11sc(C(=O)OCC)c(F)c%10%11)cc9c(-c9ccc(CC)s9)c8s7)c7sc(C(=O)OCC)c(F)c67)cc5c(-c5ccc(CC)s5)c4s3)scc2c1F
IDT-BT-R,PTB7-Th,10.1039/C8TC00705E,1.05,14.62,59.91,9.39,sm,fused,5,,IDT-BT-R,CCc1ccc(C2(c3ccc(CC)cc3)c3cc4c(cc3-c3sc(-c5ccc(/C=C6\SC(=S)N(CC)C6=O)c6nsnc56)cc32)C(c2ccc(CC)cc2)(c2ccc(CC)cc2)c2cc(-c3ccc(/C=C5\SC(=S)N(CC)C5=O)c5nsnc35)sc2-4)cc1,PTB7-Th,CCOC(=O)c1sc2c(-c3cc4c(-c5ccc(CC)s5)c5sc(-c6sc(-c7cc8c(-c9ccc(CC)s9)c9sc(-c%10sc(-c%11cc%12c(-c%13ccc(CC)s%13)c%13sccc%13c(-c%13ccc(CC)s%13)c%12s%11)c%11sc(C(=O)OCC)c(F)c%10%11)cc9c(-c9ccc(CC)s9)c8s7)c7sc(C(=O)OCC)c(F)c67)cc5c(-c5ccc(CC)s5)c4s3)scc2c1F
BT2b,P3HT,10.1002/solr.201700166,0.92,10.02,66,6.08,sm,fused,5,,BT2b,CCN1C(=O)S/C(=C\c2ccc(-c3cc4c(s3)-c3cc5c(cc3C4(CC)CC)-c3sc(-c4ccc(/C=C6\SC(=O)N(CC)C6=O)c6nsnc46)cc3C5(CC)CC)c3nsnc23)C1=O,P3HT,CCc1cc(C)sc1-c1sc(-c2cc(CC)c(-c3sc(-c4cc(CC)c(-c5sc(C)cc5CC)s4)cc3CC)s2)cc1CC
BTA1,P3HT,10.1021/acsmacrolett.7b00097,1.02,7.34,70,5.24,sm,fused,5,,BTA1,CCc1ccc(C2(c3ccc(CC)cc3)c3cc4c(cc3-c3sc(-c5ccc(/C=C6/SC(=S)N(CC)C6=O)c6nn(CC)nc56)cc32)C(c2ccc(CC)cc2)(c2ccc(CC)cc2)c2cc(-c3ccc(/C=C5/SC(=S)N(CC)C5=O)c5nn(CC)nc35)sc2-4)cc1,P3HT,CCc1cc(C)sc1-c1sc(-c2cc(CC)c(-c3sc(-c4cc(CC)c(-c5sc(C)cc5CC)s4)cc3CC)s2)cc1CC
BTA2,P3HT,10.1021/acsmacrolett.7b00097,1.22,6.15,60,4.5,sm,fused,5,,BTA2,CCc1ccc(C2(c3ccc(CC)cc3)c3cc4c(cc3-c3sc(-c5ccc(/C=C6/SC(=O)N(CC)C6=O)c6nn(CC)nc56)cc32)C(c2ccc(CC)cc2)(c2ccc(CC)cc2)c2cc(-c3ccc(/C=C5/SC(=O)N(CC)C5=O)c5nn(CC)nc35)sc2-4)cc1,P3HT,CCc1cc(C)sc1-c1sc(-c2cc(CC)c(-c3sc(-c4cc(CC)c(-c5sc(C)cc5CC)s4)cc3CC)s2)cc1CC
Qx1,P3HT,10.1021/acsami.8b00216,1,6.02,67,4.03,sm,fused,5,,Qx1,CCc1ccc(C2(c3ccc(CC)cc3)c3cc4c(cc3-c3sc(-c5ccc(/C=C6\SC(=S)N(CC)C6=O)c6nc(-c7ccccc7)c(-c7ccccc7)nc56)cc32)C(c2ccc(CC)cc2)(c2ccc(CC)cc2)c2cc(-c3ccc(/C=C5\SC(=S)N(CC)C5=O)c5nc(-c6ccccc6)c(-c6ccccc6)nc35)sc2-4)cc1,P3HT,CCc1cc(C)sc1-c1sc(-c2cc(CC)c(-c3sc(-c4cc(CC)c(-c5sc(C)cc5CC)s4)cc3CC)s2)cc1CC
Qx1b,P3HT,10.1021/acsami.8b00216,0.95,7.34,69,4.81,sm,fused,5,,Qx1b,CCN1C(=O)/C(=C\c2ccc(-c3cc4c(s3)-c3cc5c(cc3C4(CC)CC)-c3sc(-c4ccc(/C=C6/SC(=S)N(CC)C6=O)c6nc(-c7ccccc7)c(-c7ccccc7)nc46)cc3C5(CC)CC)c3nc(-c4ccccc4)c(-c4ccccc4)nc23)SC1=S,P3HT,CCc1cc(C)sc1-c1sc(-c2cc(CC)c(-c3sc(-c4cc(CC)c(-c5sc(C)cc5CC)s4)cc3CC)s2)cc1CC
Qx3,P3HT,10.1007/s11426-019-9618-7,0.89,5.57,68,3.37,sm,fused,5,,Qx3,CCc1ccc(C2(c3ccc(CC)cc3)c3cc4c(cc3-c3sc(-c5ccc(/C=c6/sc(=C(C#N)C#N)n(CC)c6=O)c6nc(-c7ccccc7)c(-c7ccccc7)nc56)cc32)C(c2ccc(CC)cc2)(c2ccc(CC)cc2)c2cc(-c3ccc(/C=c5/sc(=C(C#N)C#N)n(CC)c5=O)c5nc(-c6ccccc6)c(-c6ccccc6)nc35)sc2-4)cc1,P3HT,CCc1cc(C)sc1-c1sc(-c2cc(CC)c(-c3sc(-c4cc(CC)c(-c5sc(C)cc5CC)s4)cc3CC)s2)cc1CC
Qx3b,P3HT,10.1007/s11426-019-9618-7,0.75,12.87,66,6.37,sm,fused,5,,Qx3b,CCn1c(=C(C#N)C#N)s/c(=C/c2ccc(-c3cc4c(s3)-c3cc5c(cc3C4(CC)CC)-c3sc(-c4ccc(/C=c6/sc(=C(C#N)C#N)n(CC)c6=O)c6nc(-c7ccccc7)c(-c7ccccc7)nc46)cc3C5(CC)CC)c3nc(-c4ccccc4)c(-c4ccccc4)nc23)c1=O,P3HT,CCc1cc(C)sc1-c1sc(-c2cc(CC)c(-c3sc(-c4cc(CC)c(-c5sc(C)cc5CC)s4)cc3CC)s2)cc1CC
Qx3c,P3HT,10.1007/s11426-019-9618-7,0.75,0.14,30,0.03,sm,fused,5,,Qx3c,CCn1c(=C(C#N)C#N)s/c(=C/c2ccc(-c3cc4c(s3)-c3cc5c(cc3C4(CC)CC)-c3sc(-c4ccc(/C=c6/sc(=C(C#N)C#N)n(CC)c6=O)c6nccnc46)cc3C5(CC)CC)c3nccnc23)c1=O,P3HT,CCc1cc(C)sc1-c1sc(-c2cc(CC)c(-c3sc(-c4cc(CC)c(-c5sc(C)cc5CC)s4)cc3CC)s2)cc1CC
Y6,J71,10.1016/j.nanoen.2020.104447,0.87,20.54,53.6,9.6,sm,y,8,,Y6,CCc1c(/C=C2\C(=O)c3cc(F)c(F)cc3C2=C(C#N)C#N)sc2c1sc1c3c4nsnc4c4c5sc6cc(/C=C7\C(=O)c8cc(F)c(F)cc8C7=C(C#N)C#N)sc6c5n(CC)c4c3n(CC)c21,J71,CCn1nc2c(-c3ccc(C)s3)c(F)c(F)c(-c3ccc(-c4cc5c(-c6ccc([Si](CC)(CC)CC)s6)c6sc(-c7ccc(-c8c(F)c(F)c(-c9ccc(-c%10cc%11c(-c%12ccc([Si](CC)(CC)CC)s%12)c%12sc(-c%13ccc(-c%14c(F)c(F)c(-c%15ccc(-c%16cc%17c(-c%18ccc([Si](CC)(CC)CC)s%18)c%18sc(C)cc%18c(-c%18ccc([Si](CC)(CC)CC)s%18)c%17s%16)s%15)c%15nn(CC)nc%14%15)s%13)cc%12c(-c%12ccc([Si](CC)(CC)CC)s%12)c%11s%10)s9)c9nn(CC)nc89)s7)cc6c(-c6ccc([Si](CC)(CC)CC)s6)c5s4)s3)c2n1
ITCPTC,PBT1-EH,10.1002/solr.201700044,0.95,16.5,75.1,11.8,sm,fused,7,,ITCPTC,CCc1ccc(C2(c3ccc(CC)cc3)c3cc4c(cc3-c3sc5cc(/C=C6\C(=O)c7cscc7C6=C(C#N)C#N)sc5c32)C(c2ccc(CC)cc2)(c2ccc(CC)cc2)c2c-4sc3cc(/C=C4\C(=O)c5cscc5C4=C(C#N)C#N)sc23)cc1,PBDB-ST,CCSc1ccc(-c2c3cc(-c4ccc(-c5sc(-c6ccc(-c7cc8c(-c9ccc(SCC)s9)c9sc(-c%10ccc(-c%11sc(-c%12ccc(-c%13cc%14c(-c%15ccc(SCC)s%15)c%15sc(-c%16ccc(-c%17sc(-c%18cccs%18)c%18c%17C(=O)c%17c(CC)sc(CC)c%17C%18=O)s%16)cc%15c(-c%15ccc(SCC)s%15)c%14s%13)s%12)c%12c%11C(=O)c%11c(CC)sc(CC)c%11C%12=O)s%10)cc9c(-c9ccc(SCC)s9)c8s7)s6)c6c5C(=O)c5c(CC)sc(CC)c5C6=O)s4)sc3c(-c3ccc(SCC)s3)c3ccsc23)s1
IEICO-4F,PTB7-Th,10.1002/adma.201806616,0.7,27.2,69,13.2,sm,fused,5,,IEICO-4F,CCOc1cc(/C=C2\C(=O)c3cc(F)c(F)cc3C2=C(C#N)C#N)sc1-c1cc2c(s1)-c1cc3c(cc1C2(c1ccc(CC)cc1)c1ccc(CC)cc1)-c1sc(-c2sc(/C=C4\C(=O)c5cc(F)c(F)cc5C4=C(C#N)C#N)cc2OCC)cc1C3(c1ccc(CC)cc1)c1ccc(CC)cc1,PTB7-Th,CCOC(=O)c1sc2c(-c3cc4c(-c5ccc(CC)s5)c5sc(-c6sc(-c7cc8c(-c9ccc(CC)s9)c9sc(-c%10sc(-c%11cc%12c(-c%13ccc(CC)s%13)c%13sccc%13c(-c%13ccc(CC)s%13)c%12s%11)c%11sc(C(=O)OCC)c(F)c%10%11)cc9c(-c9ccc(CC)s9)c8s7)c7sc(C(=O)OCC)c(F)c67)cc5c(-c5ccc(CC)s5)c4s3)scc2c1F
Y6,D16,10.1016/j.scib.2019.10.002,0.85,25.41,74.9,16.22,sm,y,8,,Y6,CCc1c(/C=C2\C(=O)c3cc(F)c(F)cc3C2=C(C#N)C#N)sc2c1sc1c3c4nsnc4c4c5sc6cc(/C=C7\C(=O)c8cc(F)c(F)cc8C7=C(C#N)C#N)sc6c5n(CC)c4c3n(CC)c21,L1,CCc1csc(-c2cc3oc(=O)c4cc(-c5cc(CC)c(-c6cc7c(-c8ccc(CC)s8)c8sc(-c9sc(-c%10cc%11oc(=O)c%12cc(-c%13cc(CC)c(-c%14cc%15c(-c%16ccc(CC)s%16)c%16sc(-c%17sc(-c%18cc%19oc(=O)c%20cc(-c%21cc(CC)c(-c%22cc%23c(-c%24ccc(CC)s%24)c%24sccc%24c(-c%24ccc(CC)s%24)c%23s%22)s%21)sc%20c%19s%18)cc%17CC)cc%16c(-c%16ccc(CC)s%16)c%15s%14)s%13)sc%12c%11s%10)cc9CC)cc8c(-c8ccc(CC)s8)c7s6)s5)sc4c3s2)c1
IT-4F,PBDS-TZ,10.1039/C8TA12224E,0.804,20.05,73.1,12.01,sm,fused,7,,IT-4F,CCc1ccc(C2(c3ccc(CC)cc3)c3cc4c(cc3-c3sc5cc(/C=C6\C(=O)c7cc(F)c(F)cc7C6=C(C#N)C#N)sc5c32)C(c2ccc(CC)cc2)(c2ccc(CC)cc2)c2c-4sc3cc(/C=C4\C(=O)c5cc(F)c(F)cc5C4=C(C#N)C#N)sc23)cc1,PBDS-TZ,CCc1csc(-c2nc3sc(-c4cc(CC)c(-c5cc6c(-c7cc(Cl)c([Si](CC)(CC)CC)s7)c7sc(-c8sc(-c9nc%10sc(-c%11cc(CC)c(-c%12cc%13c(-c%14cc(Cl)c([Si](CC)(CC)CC)s%14)c%14sc(-c%15sc(-c%16nc%17sc(-c%18cc(CC)c(-c%19cc%20c(-c%21cc(Cl)c([Si](CC)(CC)CC)s%21)c%21sccc%21c(-c%21cc(Cl)c([Si](CC)(CC)CC)s%21)c%20s%19)s%18)nc%17s%16)cc%15CC)cc%14c(-c%14cc(Cl)c([Si](CC)(CC)CC)s%14)c%13s%12)s%11)nc%10s9)cc8CC)cc7c(-c7cc(Cl)c([Si](CC)(CC)CC)s7)c6s5)s4)nc3s2)c1
