Repository: hutchisonlab/GA-tandem-OSCs

# GA Pipeline to Design Materials for Tandem Organic Solar Cells

This repository contains the data files and analysis notebooks to support the paper "Designing Efficient Tandem Organic Solar Cells with Machine Learning and Genetic Algorithms."

The PCE prediction model, known as OPEP2, was trained on a dataset containing 1,001 unique donor/acceptor pairs. This dataset can be found here: `OPEP2/filtered_dataset.csv`
The unfiltered dataset containing 1,225 donor/accpetor pairs can be found here: `OPEP2/Experimental_data.csv` 


The OPEP2 ML model to predict PCE can be found here: `OPEP2/Prediction_models/ensemble_rf_ann_mfcounts_standardized_above10_fixed.pkl`

File: OPEP2/filtered_dataset.csv (part 12 of 15)
Reported Acceptor,Reported Donor ,DOI,Voc (V),Jsc (mA/cm^2),FF (%),PCE (%),acceptor type,acceptor class,core fused ring size,donor,acceptor ID with shortened chains,acc_SMILES,donor ID with shortened chains,don_SMILES
ITIC,HFQx-T,10.1021/acsami.7b03947,0.92,15.59,65,9.4,sm,fused,7,,ITIC,CCc1ccc(C2(c3ccc(CC)cc3)c3cc4c(cc3-c3sc5cc(/C=C6\C(=O)c7ccccc7C6=C(C#N)C#N)sc5c32)C(c2ccc(CC)cc2)(c2ccc(CC)cc2)c2c-4sc3cc(/C=C4\C(=O)c5ccccc5C4=C(C#N)C#N)sc23)cc1,HFQx-T,CCOc1c(F)cc(-c2nc3c(-c4cccs4)c(F)c(F)c(-c4ccc(-c5cc6c(-c7ccc(CC)s7)c7sc(-c8ccc(-c9c(F)c(F)c(-c%10ccc(-c%11cc%12c(-c%13ccc(CC)s%13)c%13sc(-c%14ccc(-c%15c(F)c(F)c(-c%16ccc(-c%17cc%18c(-c%19ccc(CC)s%19)c%19sccc%19c(-c%19ccc(CC)s%19)c%18s%17)s%16)c%16nc(-c%17cc(F)c(OCC)c(F)c%17)c(-c%17cc(F)c(OCC)c(F)c%17)nc%15%16)s%14)cc%13c(-c%13ccc(CC)s%13)c%12s%11)s%10)c%10nc(-c%11cc(F)c(OCC)c(F)c%11)c(-c%11cc(F)c(OCC)c(F)c%11)nc9%10)s8)cc7c(-c7ccc(CC)s7)c6s5)s4)c3nc2-c2cc(F)c(OCC)c(F)c2)cc1F
SFBRCN,PBDB-T,10.1002/adma.201704271,0.97,13.65,70.9,9.39,sm,unfused,3,,SFBRCN,CCOc1ccc2c(c1)-c1cc(OCC)ccc1C21c2cc(-c3ccc(/C=c4\sc(=C(C#N)C#N)n(CC)c4=O)c4nsnc34)ccc2-c2ccc(-c3ccc(/C=c4/sc(=C(C#N)C#N)n(CC)c4=O)c4nsnc34)cc21,PBDB-T,CCc1ccc(-c2c3cc(-c4ccc(-c5sc(-c6ccc(-c7cc8c(-c9ccc(CC)s9)c9sc(-c%10ccc(-c%11sc(-c%12ccc(-c%13cc%14c(-c%15ccc(CC)s%15)c%15sc(-c%16ccc(-c%17sc(-c%18cccs%18)c%18c%17C(=O)c%17c(CC)sc(CC)c%17C%18=O)s%16)cc%15c(-c%15ccc(CC)s%15)c%14s%13)s%12)c%12c%11C(=O)c%11c(CC)sc(CC)c%11C%12=O)s%10)cc9c(-c9ccc(CC)s9)c8s7)s6)c6c5C(=O)c5c(CC)sc(CC)c5C6=O)s4)sc3c(-c3ccc(CC)s3)c3ccsc23)s1
A1,PTB7-Th,10.1039/C8TA00704G,0.89,12.54,51.75,5.79,sm,fused,5,,A1,CCOC(=O)c1cc2c(-c3cc4c(s3)-c3cc5c(cc3C4(c3ccc(CC)cc3)c3ccc(CC)cc3)-c3sc(-c4c6cc(C(=O)OCC)sc6c(/C=C6/SC(=S)N(CC)C6=O)c6nsnc46)cc3C5(c3ccc(CC)cc3)c3ccc(CC)cc3)c3nsnc3c(/C=C3/SC(=S)N(CC)C3=O)c2s1,PTB7-Th,CCOC(=O)c1sc2c(-c3cc4c(-c5ccc(CC)s5)c5sc(-c6sc(-c7cc8c(-c9ccc(CC)s9)c9sc(-c%10sc(-c%11cc%12c(-c%13ccc(CC)s%13)c%13sccc%13c(-c%13ccc(CC)s%13)c%12s%11)c%11sc(C(=O)OCC)c(F)c%10%11)cc9c(-c9ccc(CC)s9)c8s7)c7sc(C(=O)OCC)c(F)c67)cc5c(-c5ccc(CC)s5)c4s3)scc2c1F
A2,PTB7-Th,10.1039/C8TA00704G,0.71,20.33,62.8,9.07,sm,fused,5,,A2,CCOC(=O)c1cc2c(-c3cc4c(s3)-c3cc5c(cc3C4(c3ccc(CC)cc3)c3ccc(CC)cc3)-c3sc(-c4c6cc(C(=O)OCC)sc6c(/C=c6/sc(=C(C#N)C#N)n(CC)c6=O)c6nsnc46)cc3C5(c3ccc(CC)cc3)c3ccc(CC)cc3)c3nsnc3c(/C=c3\sc(=C(C#N)C#N)n(CC)c3=O)c2s1,PTB7-Th,CCOC(=O)c1sc2c(-c3cc4c(-c5ccc(CC)s5)c5sc(-c6sc(-c7cc8c(-c9ccc(CC)s9)c9sc(-c%10sc(-c%11cc%12c(-c%13ccc(CC)s%13)c%13sccc%13c(-c%13ccc(CC)s%13)c%12s%11)c%11sc(C(=O)OCC)c(F)c%10%11)cc9c(-c9ccc(CC)s9)c8s7)c7sc(C(=O)OCC)c(F)c67)cc5c(-c5ccc(CC)s5)c4s3)scc2c1F
ITIC,TTFQx-T1,10.1039/C7TA10262C,0.9,16.8,69.24,10.52,sm,fused,7,,ITIC,CCc1ccc(C2(c3ccc(CC)cc3)c3cc4c(cc3-c3sc5cc(/C=C6\C(=O)c7ccccc7C6=C(C#N)C#N)sc5c32)C(c2ccc(CC)cc2)(c2ccc(CC)cc2)c2c-4sc3cc(/C=C4\C(=O)c5ccccc5C4=C(C#N)C#N)sc23)cc1,TTFQx-T1,CCc1ccc(-c2c3cc(-c4ccc(-c5c(F)c(F)c(-c6ccc(-c7cc8c(-c9ccc(CC)s9)c9sc(-c%10ccc(-c%11c(F)c(F)c(-c%12ccc(-c%13cc%14c(-c%15ccc(CC)s%15)c%15sc(-c%16ccc(-c%17c(F)c(F)c(-c%18cccs%18)c%18nc(-c%19cc(F)c(CC)s%19)c(-c%19cc(F)c(CC)s%19)nc%17%18)s%16)cc%15c(-c%15ccc(CC)s%15)c%14s%13)s%12)c%12nc(-c%13cc(F)c(CC)s%13)c(-c%13cc(F)c(CC)s%13)nc%11%12)s%10)cc9c(-c9ccc(CC)s9)c8s7)s6)c6nc(-c7cc(F)c(CC)s7)c(-c7cc(F)c(CC)s7)nc56)s4)sc3c(-c3ccc(CC)s3)c3ccsc23)s1
HDO-4Cl,PBDB-TF,10.1039/D0QM00633E,0.94,21.9,76,15.6,sm,y,8,,HDO-4Cl,CCOc1c(/C=C2\C(=O)c3cc(Cl)c(Cl)cc3C2=C(C#N)C#N)sc2c1sc1c3c4nsnc4c4c5sc6c(OCC)c(/C=C7\C(=O)c8cc(Cl)c(Cl)cc8C7=C(C#N)C#N)sc6c5n(CC)c4c3n(CC)c21,PBDB-TF,CCc1sc(-c2c3cc(-c4ccc(-c5sc(-c6ccc(-c7cc8c(-c9cc(F)c(CC)s9)c9sc(-c%10ccc(-c%11sc(-c%12ccc(-c%13cc%14c(-c%15cc(F)c(CC)s%15)c%15sc(-c%16ccc(-c%17sc(-c%18cccs%18)c%18c%17C(=O)c%17c(CC)sc(CC)c%17C%18=O)s%16)cc%15c(-c%15cc(F)c(CC)s%15)c%14s%13)s%12)c%12c%11C(=O)c%11c(CC)sc(CC)c%11C%12=O)s%10)cc9c(-c9cc(F)c(CC)s9)c8s7)s6)c6c5C(=O)c5c(CC)sc(CC)c5C6=O)s4)sc3c(-c3cc(F)c(CC)s3)c3ccsc23)cc1F
ITIC,PBDTS-TDZ,10.1002/adma.201703973,1.1,17.78,65.4,12.8,sm,fused,7,,ITIC,CCc1ccc(C2(c3ccc(CC)cc3)c3cc4c(cc3-c3sc5cc(/C=C6\C(=O)c7ccccc7C6=C(C#N)C#N)sc5c32)C(c2ccc(CC)cc2)(c2ccc(CC)cc2)c2c-4sc3cc(/C=C4\C(=O)c5ccccc5C4=C(C#N)C#N)sc23)cc1,PBDTS-TDZ,CCSc1ccc(-c2c3cc(-c4sc(-c5nnc(-c6cc(CC)c(-c7cc8c(-c9ccc(SCC)s9)c9sc(-c%10sc(-c%11nnc(-c%12cc(CC)c(-c%13cc%14c(-c%15ccc(SCC)s%15)c%15sc(-c%16sc(-c%17nnc(-c%18cc(CC)cs%18)s%17)cc%16CC)cc%15c(-c%15ccc(SCC)s%15)c%14s%13)s%12)s%11)cc%10CC)cc9c(-c9ccc(SCC)s9)c8s7)s6)s5)cc4CC)sc3c(-c3ccc(SCC)s3)c3ccsc23)s1
ITIC,PBDT-TDZ,10.1002/adma.201703973,1.01,17.15,67.7,11.72,sm,fused,7,,ITIC,CCc1ccc(C2(c3ccc(CC)cc3)c3cc4c(cc3-c3sc5cc(/C=C6\C(=O)c7ccccc7C6=C(C#N)C#N)sc5c32)C(c2ccc(CC)cc2)(c2ccc(CC)cc2)c2c-4sc3cc(/C=C4\C(=O)c5ccccc5C4=C(C#N)C#N)sc23)cc1,PBDT-TDZ,CCc1csc(-c2nnc(-c3cc(CC)c(-c4cc5c(-c6ccc(CC)s6)c6sc(-c7sc(-c8nnc(-c9cc(CC)c(-c%10cc%11c(-c%12ccc(CC)s%12)c%12sc(-c%13sc(-c%14nnc(-c%15cc(CC)c(-c%16cc%17c(-c%18ccc(CC)s%18)c%18sccc%18c(-c%18ccc(CC)s%18)c%17s%16)s%15)s%14)cc%13CC)cc%12c(-c%12ccc(CC)s%12)c%11s%10)s9)s8)cc7CC)cc6c(-c6ccc(CC)s6)c5s4)s3)s2)c1
BTP-6F,PBDB-TF,10.1002/anie.201915030,0.81,25.9,72.8,15.3,sm,y,8,,BTP-6F,CCc1c(/C=C2\C(=O)c3c(cc(F)c(F)c3F)C2=C(C#N)C#N)sc2c1sc1c3c4nsnc4c4c5sc6c(CC)c(/C=C7\C(=O)c8c(cc(F)c(F)c8F)C7=C(C#N)C#N)sc6c5n(CC)c4c3n(CC)c21,PBDB-TF,CCc1sc(-c2c3cc(-c4ccc(-c5sc(-c6ccc(-c7cc8c(-c9cc(F)c(CC)s9)c9sc(-c%10ccc(-c%11sc(-c%12ccc(-c%13cc%14c(-c%15cc(F)c(CC)s%15)c%15sc(-c%16ccc(-c%17sc(-c%18cccs%18)c%18c%17C(=O)c%17c(CC)sc(CC)c%17C%18=O)s%16)cc%15c(-c%15cc(F)c(CC)s%15)c%14s%13)s%12)c%12c%11C(=O)c%11c(CC)sc(CC)c%11C%12=O)s%10)cc9c(-c9cc(F)c(CC)s9)c8s7)s6)c6c5C(=O)c5c(CC)sc(CC)c5C6=O)s4)sc3c(-c3cc(F)c(CC)s3)c3ccsc23)cc1F
ITIC,PTQ10,10.1021/acsami.9b22666,1.03,17.65,60.01,10.9,sm,fused,7,,ITIC,CCc1ccc(C2(c3ccc(CC)cc3)c3cc4c(cc3-c3sc5cc(/C=C6\C(=O)c7ccccc7C6=C(C#N)C#N)sc5c32)C(c2ccc(CC)cc2)(c2ccc(CC)cc2)c2c-4sc3cc(/C=C4\C(=O)c5ccccc5C4=C(C#N)C#N)sc23)cc1,PTQ10,CCOc1cnc2c(-c3ccc(-c4c(F)c(F)c(-c5ccc(-c6c(F)c(F)c(-c7cccs7)c7ncc(OCC)nc67)s5)c5ncc(OCC)nc45)s3)c(F)c(F)cc2n1
m-ITIC,J52,10.1002/adma.201703344,0.701,17.16,49.73,5.98,sm,fused,7,,m-ITIC,CCc1cccc(C2(c3cccc(CC)c3)c3cc4c(cc3-c3sc5cc(/C=C6\C(=O)c7ccccc7C6=C(C#N)C#N)sc5c32)C(c2cccc(CC)c2)(c2cccc(CC)c2)c2c-4sc3cc(/C=C4\C(=O)c5ccccc5C4=C(C#N)C#N)sc23)c1,J51,CCc1ccc(-c2c3cc(-c4ccc(-c5c(F)c(F)c(-c6ccc(-c7cc8c(-c9ccc(CC)s9)c9sc(-c%10ccc(-c%11c(F)c(F)c(-c%12ccc(-c%13cc%14c(-c%15ccc(CC)s%15)c%15sc(-c%16ccc(-c%17c(F)c(F)c(-c%18cccs%18)c%18nn(CC)nc%17%18)s%16)cc%15c(-c%15ccc(CC)s%15)c%14s%13)s%12)c%12nn(CC)nc%11%12)s%10)cc9c(-c9ccc(CC)s9)c8s7)s6)c6nn(CC)nc56)s4)sc3c(-c3ccc(CC)s3)c3ccsc23)s1
m-ITIC,J91,10.1002/adma.201703344,0.98,18.03,65.5,11.63,sm,fused,7,,m-ITIC,CCc1cccc(C2(c3cccc(CC)c3)c3cc4c(cc3-c3sc5cc(/C=C6\C(=O)c7ccccc7C6=C(C#N)C#N)sc5c32)C(c2cccc(CC)c2)(c2cccc(CC)c2)c2c-4sc3cc(/C=C4\C(=O)c5ccccc5C4=C(C#N)C#N)sc23)c1,J91,CCc1sc(-c2c3cc(-c4ccc(-c5c(F)c(F)c(-c6ccc(-c7cc8c(-c9sc(CC)c(F)c9F)c9sc(-c%10ccc(-c%11c(F)c(F)c(-c%12ccc(-c%13cc%14c(-c%15sc(CC)c(F)c%15F)c%15sc(-c%16ccc(-c%17c(F)c(F)c(-c%18cccs%18)c%18nn(CC)nc%17%18)s%16)cc%15c(-c%15sc(CC)c(F)c%15F)c%14s%13)s%12)c%12nn(CC)nc%11%12)s%10)cc9c(-c9sc(CC)c(F)c9F)c8s7)s6)c6nn(CC)nc56)s4)sc3c(-c3sc(CC)c(F)c3F)c3ccsc23)c(F)c1F
ITCPTC,PTBB-o,10.1002/aenm.201802686,1,8.43,36.6,3.09,sm,fused,7,,ITCPTC,CCc1ccc(C2(c3ccc(CC)cc3)c3cc4c(cc3-c3sc5cc(/C=C6\C(=O)c7cscc7C6=C(C#N)C#N)sc5c32)C(c2ccc(CC)cc2)(c2ccc(CC)cc2)c2c-4sc3cc(/C=C4\C(=O)c5cscc5C4=C(C#N)C#N)sc23)cc1,PTBB-o,CCSc1cccc(-c2c3cc(-c4ccc(-c5sc(-c6ccc(-c7cc8c(-c9cccc(SCC)c9)c9sc(-c%10ccc(-c%11sc(-c%12ccc(-c%13cc%14c(-c%15cccc(SCC)c%15)c%15sc(-c%16ccc(-c%17sc(-c%18cccs%18)c%18c%17C(=O)c%17c(CC)sc(CC)c%17C%18=O)s%16)cc%15c(-c%15cccc(SCC)c%15)c%14s%13)s%12)c%12c%11C(=O)c%11c(CC)sc(CC)c%11C%12=O)s%10)cc9c(-c9cccc(SCC)c9)c8s7)s6)c6c5C(=O)c5c(CC)sc(CC)c5C6=O)s4)sc3c(-c3cccc(SCC)c3)c3ccsc23)c1
ITCPTC,PTBB-p,10.1002/aenm.201802686,0.91,15.76,65.2,9.36,sm,fused,7,,ITCPTC,CCc1ccc(C2(c3ccc(CC)cc3)c3cc4c(cc3-c3sc5cc(/C=C6\C(=O)c7cscc7C6=C(C#N)C#N)sc5c32)C(c2ccc(CC)cc2)(c2ccc(CC)cc2)c2c-4sc3cc(/C=C4\C(=O)c5cscc5C4=C(C#N)C#N)sc23)cc1,PTBB-p,CCSc1ccc(-c2c3cc(-c4ccc(-c5sc(-c6ccc(-c7cc8c(-c9ccc(SCC)cc9)c9sc(-c%10ccc(-c%11sc(-c%12ccc(-c%13cc%14c(-c%15ccc(SCC)cc%15)c%15sc(-c%16ccc(-c%17sc(-c%18cccs%18)c%18c%17C(=O)c%17c(CC)sc(CC)c%17C%18=O)s%16)cc%15c(-c%15ccc(SCC)cc%15)c%14s%13)s%12)c%12c%11C(=O)c%11c(CC)sc(CC)c%11C%12=O)s%10)cc9c(-c9ccc(SCC)cc9)c8s7)s6)c6c5C(=O)c5c(CC)sc(CC)c5C6=O)s4)sc3c(-c3ccc(SCC)cc3)c3ccsc23)cc1
ITCPTC,PTBB-m,10.1002/aenm.201802686,0.96,18.11,70.2,12.22,sm,fused,7,,ITCPTC,CCc1ccc(C2(c3ccc(CC)cc3)c3cc4c(cc3-c3sc5cc(/C=C6\C(=O)c7cscc7C6=C(C#N)C#N)sc5c32)C(c2ccc(CC)cc2)(c2ccc(CC)cc2)c2c-4sc3cc(/C=C4\C(=O)c5cscc5C4=C(C#N)C#N)sc23)cc1,PTBB-m,CCSc1cccc(-c2c3cc(-c4ccc(-c5sc(-c6ccc(-c7cc8c(-c9cccc(SCC)c9)c9sc(-c%10ccc(-c%11sc(-c%12ccc(-c%13cc%14c(-c%15cccc(SCC)c%15)c%15sc(-c%16ccc(-c%17sc(-c%18cccs%18)c%18c%17C(=O)c%17c(CC)sc(CC)c%17C%18=O)s%16)cc%15c(-c%15cccc(SCC)c%15)c%14s%13)s%12)c%12c%11C(=O)c%11c(CC)sc(CC)c%11C%12=O)s%10)cc9c(-c9cccc(SCC)c9)c8s7)s6)c6c5C(=O)c5c(CC)sc(CC)c5C6=O)s4)sc3c(-c3cccc(SCC)c3)c3ccsc23)c1
ITIC5,J71,10.1039/C8TA05800H,0.897,18.48,75.5,12.5,sm,fused,7,,ITIC5,CCc1ccc(C2(c3ccc(CC)cc3)c3cc(/C=C4\C(=O)c5cscc5C4=C(C#N)C#N)sc3-c3sc4cc5c6c(sc5cc4c32)-c2sc(/C=C3\C(=O)c4cscc4C3=C(C#N)C#N)cc2C6(c2ccc(CC)cc2)c2ccc(CC)cc2)cc1,J71,CCn1nc2c(-c3ccc(C)s3)c(F)c(F)c(-c3ccc(-c4cc5c(-c6ccc([Si](CC)(CC)CC)s6)c6sc(-c7ccc(-c8c(F)c(F)c(-c9ccc(-c%10cc%11c(-c%12ccc([Si](CC)(CC)CC)s%12)c%12sc(-c%13ccc(-c%14c(F)c(F)c(-c%15ccc(-c%16cc%17c(-c%18ccc([Si](CC)(CC)CC)s%18)c%18sc(C)cc%18c(-c%18ccc([Si](CC)(CC)CC)s%18)c%17s%16)s%15)c%15nn(CC)nc%14%15)s%13)cc%12c(-c%12ccc([Si](CC)(CC)CC)s%12)c%11s%10)s9)c9nn(CC)nc89)s7)cc6c(-c6ccc([Si](CC)(CC)CC)s6)c5s4)s3)c2n1
ITIC,J46,10.1016/j.orgel.2018.03.028,0.74,7.38,42.7,2.34,sm,fused,7,,ITIC,CCc1ccc(C2(c3ccc(CC)cc3)c3cc4c(cc3-c3sc5cc(/C=C6\C(=O)c7ccccc7C6=C(C#N)C#N)sc5c32)C(c2ccc(CC)cc2)(c2ccc(CC)cc2)c2c-4sc3cc(/C=C4\C(=O)c5ccccc5C4=C(C#N)C#N)sc23)cc1,J46,CCc1cc2sc(-c3c4cc(-c5ccc(-c6c(F)c(F)c(-c7ccc(-c8cc9c(-c%10cc%11sc(CC)cc%11s%10)c%10sc(-c%11ccc(-c%12c(F)c(F)c(-c%13ccc(-c%14cc%15c(-c%16cc%17sc(CC)cc%17s%16)c%16sc(-c%17ccc(-c%18c(F)c(F)c(-c%19cccs%19)c%19nn(CC)nc%18%19)s%17)cc%16c(-c%16cc%17sc(CC)cc%17s%16)c%15s%14)s%13)c%13nn(CC)nc%12%13)s%11)cc%10c(-c%10cc%11sc(CC)cc%11s%10)c9s8)s7)c7nn(CC)nc67)s5)sc4c(-c4cc5sc(CC)cc5s4)c4ccsc34)cc2s1
ITIC,J47,10.1016/j.orgel.2018.03.028,0.96,15.59,60,9.01,sm,fused,7,,ITIC,CCc1ccc(C2(c3ccc(CC)cc3)c3cc4c(cc3-c3sc5cc(/C=C6\C(=O)c7ccccc7C6=C(C#N)C#N)sc5c32)C(c2ccc(CC)cc2)(c2ccc(CC)cc2)c2c-4sc3cc(/C=C4\C(=O)c5ccccc5C4=C(C#N)C#N)sc23)cc1,J47,CCn1nc2c(-c3cccs3)c(F)c(F)c(-c3ccc(-c4cc5c(-c6cc7sc([Si](CC)(CC)CC)cc7s6)c6sc(-c7ccc(-c8c(F)c(F)c(-c9ccc(-c%10cc%11c(-c%12cc%13sc([Si](CC)(CC)CC)cc%13s%12)c%12sc(-c%13ccc(-c%14c(F)c(F)c(-c%15ccc(-c%16cc%17c(-c%18cc%19sc([Si](CC)(CC)CC)cc%19s%18)c%18sccc%18c(-c%18cc%19sc([Si](CC)(CC)CC)cc%19s%18)c%17s%16)s%15)c%15nn(CC)nc%14%15)s%13)cc%12c(-c%12cc%13sc([Si](CC)(CC)CC)cc%13s%12)c%11s%10)s9)c9nn(CC)nc89)s7)cc6c(-c6cc7sc([Si](CC)(CC)CC)cc7s6)c5s4)s3)c2n1
O-IDTBR,DR3TBDTT,10.1039/C8TA04665D,1.15,11.06,50,6.36,sm,fused,5,sm,EH-IDTBR,CCN1C(=O)/C(=C/c2ccc(-c3cc4c(s3)-c3cc5c(cc3C4(CC)CC)-c3sc(-c4ccc(/C=C6\SC(=S)N(CC)C6=O)c6nsnc46)cc3C5(CC)CC)c3nsnc23)SC1=S,DR3TBDTT,CCc1ccc(-c2c3cc(-c4cc(CC)c(-c5ccc(-c6sc(/C=C7/SC(=S)N(CC)C7=O)cc6CC)s5)s4)sc3c(-c3ccc(CC)s3)c3cc(-c4cc(CC)c(-c5ccc(-c6sc(/C=C7/SC(=S)N(CC)C7=O)cc6CC)s5)s4)sc23)s1
IT-4F,PBF-SF,10.1039/C8TA05207G,0.8,21.53,60.6,10.51,sm,fused,7,,IT-4F,CCc1ccc(C2(c3ccc(CC)cc3)c3cc4c(cc3-c3sc5cc(/C=C6\C(=O)c7cc(F)c(F)cc7C6=C(C#N)C#N)sc5c32)C(c2ccc(CC)cc2)(c2ccc(CC)cc2)c2c-4sc3cc(/C=C4\C(=O)c5cc(F)c(F)cc5C4=C(C#N)C#N)sc23)cc1,PBFSF,CCc1ccc(-c2c3cc(-c4c(F)cc(-c5cc6c(s5)-c5sc(-c7cc(F)c(-c8cc9c(-c%10ccc(CC)s%10)c%10sc(-c%11c(F)cc(-c%12cc%13c(s%12)-c%12sc(-c%14cc(F)c(-c%15cc%16c(-c%17ccc(CC)s%17)c%17sc(-c%18c(F)cc(-c%19cc%20c(s%19)-c%19sc(-c%21cc(F)cc%22nsnc%21%22)cc%19[Si]%20(CC)CC)c%19nsnc%18%19)cc%17c(-c%17ccc(CC)s%17)c%16s%15)c%15nsnc%14%15)cc%12[Si]%13(CC)CC)c%12nsnc%11%12)cc%10c(-c%10ccc(CC)s%10)c9s8)c8nsnc78)cc5[Si]6(CC)CC)c5nsnc45)sc3c(-c3ccc(CC)s3)c3ccsc23)s1
A-WSSe-Cl,PBDB-TF,10.1002/anie.202104766,0.85,26.58,77.5,17.51,sm,y,8,,A-WSSe-Cl,bad mol,PBDB-TF,CCc1sc(-c2c3cc(-c4ccc(-c5sc(-c6ccc(-c7cc8c(-c9cc(F)c(CC)s9)c9sc(-c%10ccc(-c%11sc(-c%12ccc(-c%13cc%14c(-c%15cc(F)c(CC)s%15)c%15sc(-c%16ccc(-c%17sc(-c%18cccs%18)c%18c%17C(=O)c%17c(CC)sc(CC)c%17C%18=O)s%16)cc%15c(-c%15cc(F)c(CC)s%15)c%14s%13)s%12)c%12c%11C(=O)c%11c(CC)sc(CC)c%11C%12=O)s%10)cc9c(-c9cc(F)c(CC)s9)c8s7)s6)c6c5C(=O)c5c(CC)sc(CC)c5C6=O)s4)sc3c(-c3cc(F)c(CC)s3)c3ccsc23)cc1F
S-WSeSe-Cl,PBDB-TF,10.1002/anie.202104766,0.828,26.35,73.41,16.01,sm,y,8,,S-WSeSe-Cl,CCc1c(/C=C2\C(=O)c3cc(Cl)c(Cl)cc3C2=C(C#N)C#N)[se]c2c1sc1c3c4nsnc4c4c5sc6c(CC)c(/C=C7/C(=O)c8cc(Cl)c(Cl)cc8C7=C(C#N)C#N)[se]c6c5n(CC)c4c3n(CC)c12,PBDB-TF,CCc1sc(-c2c3cc(-c4ccc(-c5sc(-c6ccc(-c7cc8c(-c9cc(F)c(CC)s9)c9sc(-c%10ccc(-c%11sc(-c%12ccc(-c%13cc%14c(-c%15cc(F)c(CC)s%15)c%15sc(-c%16ccc(-c%17sc(-c%18cccs%18)c%18c%17C(=O)c%17c(CC)sc(CC)c%17C%18=O)s%16)cc%15c(-c%15cc(F)c(CC)s%15)c%14s%13)s%12)c%12c%11C(=O)c%11c(CC)sc(CC)c%11C%12=O)s%10)cc9c(-c9cc(F)c(CC)s9)c8s7)s6)c6c5C(=O)c5c(CC)sc(CC)c5C6=O)s4)sc3c(-c3cc(F)c(CC)s3)c3ccsc23)cc1F
Y6,3BDT-4,10.1039/D1TA01680F,0.829,17,41.3,5.82,sm,y,8,sm,Y6,CCc1c(/C=C2\C(=O)c3cc(F)c(F)cc3C2=C(C#N)C#N)sc2c1sc1c3c4nsnc4c4c5sc6cc(/C=C7\C(=O)c8cc(F)c(F)cc8C7=C(C#N)C#N)sc6c5n(CC)c4c3n(CC)c21,3BDT-4,CCc1ccc(-c2c3cc(-c4cc5c(-c6ccc(CC)s6)c6sc(-c7cc8c(-c9ccc(CC)s9)c9sc(-c%10cc(CC)c(-c%11ccc(/C=C%12/SC(=S)N(CC)C%12=O)s%11)s%10)cc9c(-c9ccc(CC)s9)c8s7)cc6c(-c6ccc(CC)s6)c5s4)sc3c(-c3ccc(CC)s3)c3cc(-c4cc(CC)c(-c5ccc(/C=C6\SC(=S)N(CC)C6=O)s5)s4)sc23)s1
Y6,3BDT-5,10.1039/D1TA01680F,0.84,21.3,58.1,10.4,sm,y,8,sm,Y6,CCc1c(/C=C2\C(=O)c3cc(F)c(F)cc3C2=C(C#N)C#N)sc2c1sc1c3c4nsnc4c4c5sc6cc(/C=C7\C(=O)c8cc(F)c(F)cc8C7=C(C#N)C#N)sc6c5n(CC)c4c3n(CC)c21,3BDT-5,CCOC(=O)/C(C#N)=C/c1ccc(-c2sc(-c3cc4c(-c5ccc(CC)s5)c5sc(-c6cc7c(-c8ccc(CC)s8)c8sc(-c9cc%10c(-c%11ccc(CC)s%11)c%11sc(-c%12cc(CC)c(-c%13ccc(/C=C(\C#N)C(=O)OCC)s%13)s%12)cc%11c(-c%11ccc(CC)s%11)c%10s9)cc8c(-c8ccc(CC)s8)c7s6)cc5c(-c5ccc(CC)s5)c4s3)cc2CC)s1
TPBT-RCN,P3HT,10.1021/acs.jpcc.0c07162,0.81,10.29,61.44,5.11,sm,y,8,,TPBT-RCN,CCc1c(/C=c2/sc(=C(C#N)C#N)n(CC)c2=O)sc2c1sc1c3c4nsnc4c4c5sc6c(CC)c(/C=c7/sc(=C(C#N)C#N)n(CC)c7=O)sc6c5n(CC)c4c3n(CC)c21,P3HT,CCc1cc(C)sc1-c1sc(-c2cc(CC)c(-c3sc(-c4cc(CC)c(-c5sc(C)cc5CC)s4)cc3CC)s2)cc1CC
Y5,P3HT,10.1021/acs.jpcc.0c07162,0.59,12.17,50.42,3.6,sm,y,8,,Y5,CCc1c(/C=C2\C(=O)c3ccccc3C2=C(C#N)C#N)sc2c1sc1c3c4nsnc4c4c5sc6c(CC)c(/C=C7\C(=O)c8ccccc8C7=C(C#N)C#N)sc6c5n(CC)c4c3n(CC)c21,P3HT,CCc1cc(C)sc1-c1sc(-c2cc(CC)c(-c3sc(-c4cc(CC)c(-c5sc(C)cc5CC)s4)cc3CC)s2)cc1CC
Y6,P3HT,10.1021/acs.jpcc.0c07162,0.45,11.66,45.49,2.41,sm,y,8,,Y6,CCc1c(/C=C2\C(=O)c3cc(F)c(F)cc3C2=C(C#N)C#N)sc2c1sc1c3c4nsnc4c4c5sc6cc(/C=C7\C(=O)c8cc(F)c(F)cc8C7=C(C#N)C#N)sc6c5n(CC)c4c3n(CC)c21,P3HT,CCc1cc(C)sc1-c1sc(-c2cc(CC)c(-c3sc(-c4cc(CC)c(-c5sc(C)cc5CC)s4)cc3CC)s2)cc1CC
Br-ITIC,PTPDBDT,10.1039/C7QM00025A,0.93,15.4,66,9.4,sm,fused,7,,Br-ITIC,CCc1ccc(C2(c3ccc(CC)cc3)c3cc4c(cc3-c3sc5cc(/C=C6\C(=O)c7ccc(Br)cc7C6=C(C#N)C#N)sc5c32)C(c2ccc(CC)cc2)(c2ccc(CC)cc2)c2c-4sc3cc(/C=C4\C(=O)c5ccc(Br)cc5C4=C(C#N)C#N)sc23)cc1,PTPDBDT,CCc1ccc(-c2c3cc(-c4sc(-c5cc6c(-c7ccc(CC)s7)c7sc(-c8sc(-c9cc%10c(-c%11ccc(CC)s%11)c%11sc(-c%12scc%13c%12C(=O)N(CC)C%13=O)cc%11c(-c%11ccc(CC)s%11)c%10s9)c9c8C(=O)N(CC)C9=O)cc7c(-c7ccc(CC)s7)c6s5)c5c4C(=O)N(CC)C5=O)sc3c(-c3ccc(CC)s3)c3ccsc23)s1
Cl-ITIC,PTPDBDT,10.1039/C7QM00025A,0.94,15.6,65,9.5,sm,fused,7,,Cl-ITIC,CCc1ccc(C2(c3ccc(CC)cc3)c3cc4c(cc3-c3sc5cc(/C=C6\C(=O)c7ccc(Cl)cc7C6=C(C#N)C#N)sc5c32)C(c2ccc(CC)cc2)(c2ccc(CC)cc2)c2c-4sc3cc(/C=C4\C(=O)c5ccc(Cl)cc5C4=C(C#N)C#N)sc23)cc1,PTPDBDT,CCc1ccc(-c2c3cc(-c4sc(-c5cc6c(-c7ccc(CC)s7)c7sc(-c8sc(-c9cc%10c(-c%11ccc(CC)s%11)c%11sc(-c%12scc%13c%12C(=O)N(CC)C%13=O)cc%11c(-c%11ccc(CC)s%11)c%10s9)c9c8C(=O)N(CC)C9=O)cc7c(-c7ccc(CC)s7)c6s5)c5c4C(=O)N(CC)C5=O)sc3c(-c3ccc(CC)s3)c3ccsc23)s1
I-ITIC,PTPDBDT,10.1039/C7QM00025A,0.95,14.5,65,8.9,sm,fused,7,,I-ITIC,CCc1ccc(C2(c3ccc(CC)cc3)c3cc4c(cc3-c3sc5cc(/C=C6\C(=O)c7ccc(I)cc7C6=C(C#N)C#N)sc5c32)C(c2ccc(CC)cc2)(c2ccc(CC)cc2)c2c-4sc3cc(/C=C4\C(=O)c5ccc(I)cc5C4=C(C#N)C#N)sc23)cc1,PTPDBDT,CCc1ccc(-c2c3cc(-c4sc(-c5cc6c(-c7ccc(CC)s7)c7sc(-c8sc(-c9cc%10c(-c%11ccc(CC)s%11)c%11sc(-c%12scc%13c%12C(=O)N(CC)C%13=O)cc%11c(-c%11ccc(CC)s%11)c%10s9)c9c8C(=O)N(CC)C9=O)cc7c(-c7ccc(CC)s7)c6s5)c5c4C(=O)N(CC)C5=O)sc3c(-c3ccc(CC)s3)c3ccsc23)s1
F-ITIC,PTPDBDT,10.1039/C7QM00025A,0.94,14.1,66,8.8,sm,fused,7,,IT-F,CCc1ccc(C2(c3ccc(CC)cc3)c3cc4c(cc3-c3sc5cc(/C=C6\C(=O)c7ccc(F)cc7C6=C(C#N)C#N)sc5c32)C(c2ccc(CC)cc2)(c2ccc(CC)cc2)c2c-4sc3cc(/C=C4\C(=O)c5ccc(F)cc5C4=C(C#N)C#N)sc23)cc1,PTPDBDT,CCc1ccc(-c2c3cc(-c4sc(-c5cc6c(-c7ccc(CC)s7)c7sc(-c8sc(-c9cc%10c(-c%11ccc(CC)s%11)c%11sc(-c%12scc%13c%12C(=O)N(CC)C%13=O)cc%11c(-c%11ccc(CC)s%11)c%10s9)c9c8C(=O)N(CC)C9=O)cc7c(-c7ccc(CC)s7)c6s5)c5c4C(=O)N(CC)C5=O)sc3c(-c3ccc(CC)s3)c3ccsc23)s1
H-ITIC,PTPDBDT,10.1039/C7QM00025A,1.04,10.6,58,6.4,sm,fused,7,,ITIC,CCc1ccc(C2(c3ccc(CC)cc3)c3cc4c(cc3-c3sc5cc(/C=C6\C(=O)c7ccccc7C6=C(C#N)C#N)sc5c32)C(c2ccc(CC)cc2)(c2ccc(CC)cc2)c2c-4sc3cc(/C=C4\C(=O)c5ccccc5C4=C(C#N)C#N)sc23)cc1,PTPDBDT,CCc1ccc(-c2c3cc(-c4sc(-c5cc6c(-c7ccc(CC)s7)c7sc(-c8sc(-c9cc%10c(-c%11ccc(CC)s%11)c%11sc(-c%12scc%13c%12C(=O)N(CC)C%13=O)cc%11c(-c%11ccc(CC)s%11)c%10s9)c9c8C(=O)N(CC)C9=O)cc7c(-c7ccc(CC)s7)c6s5)c5c4C(=O)N(CC)C5=O)sc3c(-c3ccc(CC)s3)c3ccsc23)s1
ITIC,PIDT-DTN,10.1021/acs.macromol.6b02733,0.97,3.8,29,1.1,sm,fused,7,,ITIC,CCc1ccc(C2(c3ccc(CC)cc3)c3cc4c(cc3-c3sc5cc(/C=C6\C(=O)c7ccccc7C6=C(C#N)C#N)sc5c32)C(c2ccc(CC)cc2)(c2ccc(CC)cc2)c2c-4sc3cc(/C=C4\C(=O)c5ccccc5C4=C(C#N)C#N)sc23)cc1,PIDT-DTN,CCc1ccc(C2(c3ccc(CC)cc3)c3cc4c(cc3-c3sccc32)C(c2ccc(CC)cc2)(c2ccc(CC)cc2)c2cc(-c3sc(-c5sc(-c6cc(CC)c(-c7cc8c(s7)-c7cc9c(cc7C8(c7ccc(CC)cc7)c7ccc(CC)cc7)-c7sc(-c8sc(-c%10sc(-c%11cc(CC)c(-c%12cc%13c(s%12)-c%12cc%14c(cc%12C%13(c%12ccc(CC)cc%12)c%12ccc(CC)cc%12)-c%12sc(-c%13sc(-c%15sc(-c%16cc(CC)cs%16)c%16c%15C(=O)c%15ccccc%15C%16=O)cc%13CC)cc%12C%14(c%12ccc(CC)cc%12)c%12ccc(CC)cc%12)s%11)c%11c%10C(=O)c%10ccccc%10C%11=O)cc8CC)cc7C9(c7ccc(CC)cc7)c7ccc(CC)cc7)s6)c6c5C(=O)c5ccccc5C6=O)cc3CC)sc2-4)cc1
ITIC,PBDT-DTN,10.1021/acs.macromol.6b02733,0.92,13.8,65,8.3,sm,fused,7,,ITIC,CCc1ccc(C2(c3ccc(CC)cc3)c3cc4c(cc3-c3sc5cc(/C=C6\C(=O)c7ccccc7C6=C(C#N)C#N)sc5c32)C(c2ccc(CC)cc2)(c2ccc(CC)cc2)c2c-4sc3cc(/C=C4\C(=O)c5ccccc5C4=C(C#N)C#N)sc23)cc1,PBDT-DTN,CCc1csc(-c2sc(-c3cc(CC)c(-c4cc5c(-c6ccc(CC)s6)c6sc(-c7sc(-c8sc(-c9cc(CC)c(-c%10cc%11c(-c%12ccc(CC)s%12)c%12sc(-c%13sc(-c%14sc(-c%15cc(CC)c(-c%16cc%17c(-c%18ccc(CC)s%18)c%18sccc%18c(-c%18ccc(CC)s%18)c%17s%16)s%15)c%15c%14C(=O)c%14ccccc%14C%15=O)cc%13CC)cc%12c(-c%12ccc(CC)s%12)c%11s%10)s9)c9c8C(=O)c8ccccc8C9=O)cc7CC)cc6c(-c6ccc(CC)s6)c5s4)s3)c3c2C(=O)c2ccccc2C3=O)c1
IT-4F,DRTB-T-C4,10.1021/acs.chemmater.8b00287,0.909,18.27,68,11.24,sm,fused,7,sm,IT-4F,CCc1ccc(C2(c3ccc(CC)cc3)c3cc4c(cc3-c3sc5cc(/C=C6\C(=O)c7cc(F)c(F)cc7C6=C(C#N)C#N)sc5c32)C(c2ccc(CC)cc2)(c2ccc(CC)cc2)c2c-4sc3cc(/C=C4\C(=O)c5cc(F)c(F)cc5C4=C(C#N)C#N)sc23)cc1,DRTB-T-C4,CCc1ccc(-c2c3cc(-c4cc5c(-c6ccc(CC)s6)c6sc(-c7cc8c(-c9ccc(CC)s9)c9sc(/C=C%10/SC(=S)N(CC)C%10=O)cc9c(-c9ccc(CC)s9)c8s7)cc6c(-c6ccc(CC)s6)c5s4)sc3c(-c3ccc(CC)s3)c3cc(/C=C4\SC(=S)N(CC)C4=O)sc23)s1
BTP-4Cl,P3HT,10.1039/D0EE01763A,0.5,5.16,39,1.01,sm,y,8,,BTP-4Cl,CCc1c(/C=C2\C(=O)c3cc(Cl)c(Cl)cc3C2=C(C#N)C#N)sc2c1sc1c3c4nsnc4c4c5sc6c(CC)c(/C=C7\C(=O)c8cc(Cl)c(Cl)cc8C7=C(C#N)C#N)sc6c5n(CC)c4c3n(CC)c21,P3HT,CCc1cc(C)sc1-c1sc(-c2cc(CC)c(-c3sc(-c4cc(CC)c(-c5sc(C)cc5CC)s4)cc3CC)s2)cc1CC
ZY-4Cl,P3HT,10.1039/D0EE01763A,0.88,16.49,65,9.46,sm,y,8,,ZY-4Cl,CCc1c(C=C2C(=O)c3cc(Cl)c(Cl)cc3C2=O)sc2c1sc1c3c4nsnc4c4c5sc6c(CC)c(C=C7C(=O)c8cc(Cl)c(Cl)cc8C7=O)sc6c5n(CC)c4c3n(CC)c21,P3HT,CCc1cc(C)sc1-c1sc(-c2cc(CC)c(-c3sc(-c4cc(CC)c(-c5sc(C)cc5CC)s4)cc3CC)s2)cc1CC
IPT-4F,PBDB-TF,10.1039/D0TA00651C,0.914,22.08,74.15,14.96,sm,fused,7,,IDTP-4F,CCc1ccc(C2(c3ccc(CC)cc3)c3cc4c(cc3-c3sc(/C=C5\C(=O)c6ccc(F)cc6C5=C(C#N)C#N)cc32)C(c2ccc(CC)cc2)(c2ccc(CC)cc2)c2c-4sc3c4sc(/C=C5\C(=O)c6ccc(F)cc6C5=C(C#N)C#N)cc4n(CC)c23)cc1,PBDB-TF,CCc1sc(-c2c3cc(-c4ccc(-c5sc(-c6ccc(-c7cc8c(-c9cc(F)c(CC)s9)c9sc(-c%10ccc(-c%11sc(-c%12ccc(-c%13cc%14c(-c%15cc(F)c(CC)s%15)c%15sc(-c%16ccc(-c%17sc(-c%18cccs%18)c%18c%17C(=O)c%17c(CC)sc(CC)c%17C%18=O)s%16)cc%15c(-c%15cc(F)c(CC)s%15)c%14s%13)s%12)c%12c%11C(=O)c%11c(CC)sc(CC)c%11C%12=O)s%10)cc9c(-c9cc(F)c(CC)s9)c8s7)s6)c6c5C(=O)c5c(CC)sc(CC)c5C6=O)s4)sc3c(-c3cc(F)c(CC)s3)c3ccsc23)cc1F
IPTBO-4Cl,PBDB-TF,10.1039/D0TA00651C,0.893,23.15,72.57,15,sm,fused,7,,IPTBO-4Cl,CCc1ccc(C2(c3ccc(CC)cc3)c3cc4c(cc3-c3sc(/C=C5\C(=O)c6cc(Cl)c(Cl)cc6C5=C(C#N)C#N)cc32)C(c2ccc(CC)cc2)(c2ccc(CC)cc2)c2c-4sc3c4sc(/C=C5\C(=O)c6cc(Cl)c(Cl)cc6C5=C(C#N)C#N)cc4n(CC)c23)cc1,PBDB-TF,CCc1sc(-c2c3cc(-c4ccc(-c5sc(-c6ccc(-c7cc8c(-c9cc(F)c(CC)s9)c9sc(-c%10ccc(-c%11sc(-c%12ccc(-c%13cc%14c(-c%15cc(F)c(CC)s%15)c%15sc(-c%16ccc(-c%17sc(-c%18cccs%18)c%18c%17C(=O)c%17c(CC)sc(CC)c%17C%18=O)s%16)cc%15c(-c%15cc(F)c(CC)s%15)c%14s%13)s%12)c%12c%11C(=O)c%11c(CC)sc(CC)c%11C%12=O)s%10)cc9c(-c9cc(F)c(CC)s9)c8s7)s6)c6c5C(=O)c5c(CC)sc(CC)c5C6=O)s4)sc3c(-c3cc(F)c(CC)s3)c3ccsc23)cc1F
Ph-DTDP-IC,PBDB-T,10.1002/adfm.201705927,0.78,14.58,67.91,7.73,sm,fused,5,,Ph-DTDP-IC,CCc1ccc(C2(c3ccc(CC)cc3)Oc3cc(/C=C4\C(=O)c5ccccc5C4=C(C#N)C#N)sc3-c3cc4c(cc32)-c2sc(/C=C3\C(=O)c5ccccc5C3=C(C#N)C#N)cc2OC4(c2ccc(CC)cc2)c2ccc(CC)cc2)cc1,PBDB-T,CCc1ccc(-c2c3cc(-c4ccc(-c5sc(-c6ccc(-c7cc8c(-c9ccc(CC)s9)c9sc(-c%10ccc(-c%11sc(-c%12ccc(-c%13cc%14c(-c%15ccc(CC)s%15)c%15sc(-c%16ccc(-c%17sc(-c%18cccs%18)c%18c%17C(=O)c%17c(CC)sc(CC)c%17C%18=O)s%16)cc%15c(-c%15ccc(CC)s%15)c%14s%13)s%12)c%12c%11C(=O)c%11c(CC)sc(CC)c%11C%12=O)s%10)cc9c(-c9ccc(CC)s9)c8s7)s6)c6c5C(=O)c5c(CC)sc(CC)c5C6=O)s4)sc3c(-c3ccc(CC)s3)c3ccsc23)s1
Ph-DTDP-TIC,PBDB-T,10.1002/adfm.201705927,0.89,17.31,59.61,9.21,sm,fused,5,,Ph-DTDP-TIC,CCc1ccc(C2(c3ccc(CC)cc3)Oc3cc(-c4ccc(/C=C5\C(=O)c6ccccc6C5=C(C#N)C#N)s4)sc3-c3cc4c(cc32)-c2sc(-c3ccc(/C=C5\C(=O)c6ccccc6C5=C(C#N)C#N)s3)cc2OC4(c2ccc(CC)cc2)c2ccc(CC)cc2)cc1,PBDB-T,CCc1ccc(-c2c3cc(-c4ccc(-c5sc(-c6ccc(-c7cc8c(-c9ccc(CC)s9)c9sc(-c%10ccc(-c%11sc(-c%12ccc(-c%13cc%14c(-c%15ccc(CC)s%15)c%15sc(-c%16ccc(-c%17sc(-c%18cccs%18)c%18c%17C(=O)c%17c(CC)sc(CC)c%17C%18=O)s%16)cc%15c(-c%15ccc(CC)s%15)c%14s%13)s%12)c%12c%11C(=O)c%11c(CC)sc(CC)c%11C%12=O)s%10)cc9c(-c9ccc(CC)s9)c8s7)s6)c6c5C(=O)c5c(CC)sc(CC)c5C6=O)s4)sc3c(-c3ccc(CC)s3)c3ccsc23)s1
Ph-DTDP-TTIC,PBDB-T,10.1002/adfm.201705927,0.9,10.58,42.13,4.02,sm,fused,5,,Ph-DTDP-TTIC,CCc1ccc(C2(c3ccc(CC)cc3)Oc3cc(-c4cc5sc(/C=C6\C(=O)c7ccccc7C6=C(C#N)C#N)cc5s4)sc3-c3cc4c(cc32)-c2sc(-c3cc5sc(/C=C6\C(=O)c7ccccc7C6=C(C#N)C#N)cc5s3)cc2OC4(c2ccc(CC)cc2)c2ccc(CC)cc2)cc1,PBDB-T,CCc1ccc(-c2c3cc(-c4ccc(-c5sc(-c6ccc(-c7cc8c(-c9ccc(CC)s9)c9sc(-c%10ccc(-c%11sc(-c%12ccc(-c%13cc%14c(-c%15ccc(CC)s%15)c%15sc(-c%16ccc(-c%17sc(-c%18cccs%18)c%18c%17C(=O)c%17c(CC)sc(CC)c%17C%18=O)s%16)cc%15c(-c%15ccc(CC)s%15)c%14s%13)s%12)c%12c%11C(=O)c%11c(CC)sc(CC)c%11C%12=O)s%10)cc9c(-c9ccc(CC)s9)c8s7)s6)c6c5C(=O)c5c(CC)sc(CC)c5C6=O)s4)sc3c(-c3ccc(CC)s3)c3ccsc23)s1
IC-C6IDT-IC,DRTB-T,10.1021/jacs.6b11612,0.98,14.23,65,9.08,sm,fused,5,sm,IC-C6IDT-IC,CCc1ccc(C2(c3ccc(CC)cc3)c3cc4c(cc3-c3sc(/C=C5\C(=O)c6ccccc6C5=C(C#N)C#N)cc32)C(c2ccc(CC)cc2)(c2ccc(CC)cc2)c2cc(/C=C3\C(=O)c5ccccc5C3=C(C#N)C#N)sc2-4)cc1,DRTB-T-C4,CCc1ccc(-c2c3cc(-c4cc5c(-c6ccc(CC)s6)c6sc(-c7cc8c(-c9ccc(CC)s9)c9sc(/C=C%10/SC(=S)N(CC)C%10=O)cc9c(-c9ccc(CC)s9)c8s7)cc6c(-c6ccc(CC)s6)c5s4)sc3c(-c3ccc(CC)s3)c3cc(/C=C4\SC(=S)N(CC)C4=O)sc23)s1
IDT-FBTR,PTB7-Th,10.1021/acsami.8b04541,1.02,15.18,57.55,9.14,sm,fused,5,,IDT-FBTR,CCc1ccc(C2(c3ccc(CC)cc3)c3cc4c(cc3-c3sc(-c5cc(F)c(-c6ccc(/C=c7\sc(=C(C#N)C#N)n(CC)c7=O)s6)c6nsnc56)cc32)C(c2ccc(CC)cc2)(c2ccc(CC)cc2)c2cc(-c3cc(F)c(-c5ccc(/C=c6\sc(=C(C#N)C#N)n(CC)c6=O)s5)c5nsnc35)sc2-4)cc1,PTB7-Th,CCOC(=O)c1sc2c(-c3cc4c(-c5ccc(CC)s5)c5sc(-c6sc(-c7cc8c(-c9ccc(CC)s9)c9sc(-c%10sc(-c%11cc%12c(-c%13ccc(CC)s%13)c%13sccc%13c(-c%13ccc(CC)s%13)c%12s%11)c%11sc(C(=O)OCC)c(F)c%10%11)cc9c(-c9ccc(CC)s9)c8s7)c7sc(C(=O)OCC)c(F)c67)cc5c(-c5ccc(CC)s5)c4s3)scc2c1F
ITIC-4F,PTB7-Th,10.1021/acs.jpclett.9b03502,0.663,18.2,74.9,9.03,sm,fused,7,,IT-4F,CCc1ccc(C2(c3ccc(CC)cc3)c3cc4c(cc3-c3sc5cc(/C=C6\C(=O)c7cc(F)c(F)cc7C6=C(C#N)C#N)sc5c32)C(c2ccc(CC)cc2)(c2ccc(CC)cc2)c2c-4sc3cc(/C=C4\C(=O)c5cc(F)c(F)cc5C4=C(C#N)C#N)sc23)cc1,PTB7-Th,CCOC(=O)c1sc2c(-c3cc4c(-c5ccc(CC)s5)c5sc(-c6sc(-c7cc8c(-c9ccc(CC)s9)c9sc(-c%10sc(-c%11cc%12c(-c%13ccc(CC)s%13)c%13sccc%13c(-c%13ccc(CC)s%13)c%12s%11)c%11sc(C(=O)OCC)c(F)c%10%11)cc9c(-c9ccc(CC)s9)c8s7)c7sc(C(=O)OCC)c(F)c67)cc5c(-c5ccc(CC)s5)c4s3)scc2c1F
IDIC,P4_yang,10.1021/acsami.8b04432,1.06,4.82,57.43,2.93,sm,fused,5,,IDIC,CCC1(CC)c2cc3c(cc2-c2sc(/C=C4\C(=O)c5ccccc5C4=C(C#N)C#N)cc21)C(CC)(CC)c1cc(/C=C2\C(=O)c4ccccc4C2=C(C#N)C#N)sc1-3,P4_yang,CCOc1ccc(-c2nc3cc(F)c(F)c(-c4ccc(-c5c(F)c(F)c(-c6cccs6)c(F)c5F)s4)c3nc2-c2ccc(OCC)c(OCC)c2)cc1OCC
IDIC,P3_yang,10.1021/acsami.8b04432,1,15.99,60.89,9.7,sm,fused,5,,IDIC,CCC1(CC)c2cc3c(cc2-c2sc(/C=C4\C(=O)c5ccccc5C4=C(C#N)C#N)cc21)C(CC)(CC)c1cc(/C=C2\C(=O)c4ccccc4C2=C(C#N)C#N)sc1-3,P3_yang,CCOc1ccc(-c2nc3cc(F)c(F)c(-c4ccc(-c5cc(F)c(-c6cccs6)cc5F)s4)c3nc2-c2ccc(OCC)c(OCC)c2)cc1OCC
IDIC,P2_yang,10.1021/acsami.8b04432,0.91,13.15,64.84,7.75,sm,fused,5,,IDIC,CCC1(CC)c2cc3c(cc2-c2sc(/C=C4\C(=O)c5ccccc5C4=C(C#N)C#N)cc21)C(CC)(CC)c1cc(/C=C2\C(=O)c4ccccc4C2=C(C#N)C#N)sc1-3,P2_yang,CCOc1ccc(-c2nc3cc(F)c(F)c(-c4ccc(-c5ccc(-c6cccs6)cc5F)s4)c3nc2-c2ccc(OCC)c(OCC)c2)cc1OCC
IDIC,P1_yang,10.1021/acsami.8b04432,0.86,8.53,66.22,4.86,sm,fused,5,,IDIC,CCC1(CC)c2cc3c(cc2-c2sc(/C=C4\C(=O)c5ccccc5C4=C(C#N)C#N)cc21)C(CC)(CC)c1cc(/C=C2\C(=O)c4ccccc4C2=C(C#N)C#N)sc1-3,P1_yang,CCOc1ccc(-c2nc3cc(F)c(F)c(-c4ccc(-c5ccc(-c6cccs6)cc5)s4)c3nc2-c2ccc(OCC)c(OCC)c2)cc1OCC
m-ITIC,J61,10.1021/jacs.6b09110,0.91,18.31,71,11.77,sm,fused,7,,m-ITIC,CCc1cccc(C2(c3cccc(CC)c3)c3cc4c(cc3-c3sc5cc(/C=C6\C(=O)c7ccccc7C6=C(C#N)C#N)sc5c32)C(c2cccc(CC)c2)(c2cccc(CC)c2)c2c-4sc3cc(/C=C4\C(=O)c5ccccc5C4=C(C#N)C#N)sc23)c1,J60,CCSc1ccc(-c2c3cc(-c4ccc(-c5c(F)c(F)c(-c6ccc(-c7cc8c(-c9ccc(SCC)s9)c9sc(-c%10ccc(-c%11c(F)c(F)c(-c%12ccc(-c%13cc%14c(-c%15ccc(SCC)s%15)c%15sc(-c%16ccc(-c%17c(F)c(F)c(-c%18cccs%18)c%18nn(CC)nc%17%18)s%16)cc%15c(-c%15ccc(SCC)s%15)c%14s%13)s%12)c%12nn(CC)nc%11%12)s%10)cc9c(-c9ccc(SCC)s9)c8s7)s6)c6nn(CC)nc56)s4)sc3c(-c3ccc(SCC)s3)c3ccsc23)s1
IPTT-2F,PBDB-T,10.1039/C9TA07634D,0.874,19.7,66.2,11.4,sm,fused,8,,IPTT-2F,CCc1ccc(C2(c3ccc(CC)cc3)c3cc4c(cc3-c3sc5cc(/C=C6\C(=O)c7ccc(F)cc7C6=C(C#N)C#N)sc5c32)C(c2ccc(CC)cc2)(c2ccc(CC)cc2)c2c-4sc3c4sc(/C=C5\C(=O)c6ccc(F)cc6C5=C(C#N)C#N)cc4n(CC)c23)cc1,PBDB-T,CCc1ccc(-c2c3cc(-c4ccc(-c5sc(-c6ccc(-c7cc8c(-c9ccc(CC)s9)c9sc(-c%10ccc(-c%11sc(-c%12ccc(-c%13cc%14c(-c%15ccc(CC)s%15)c%15sc(-c%16ccc(-c%17sc(-c%18cccs%18)c%18c%17C(=O)c%17c(CC)sc(CC)c%17C%18=O)s%16)cc%15c(-c%15ccc(CC)s%15)c%14s%13)s%12)c%12c%11C(=O)c%11c(CC)sc(CC)c%11C%12=O)s%10)cc9c(-c9ccc(CC)s9)c8s7)s6)c6c5C(=O)c5c(CC)sc(CC)c5C6=O)s4)sc3c(-c3ccc(CC)s3)c3ccsc23)s1
IPTTT-2F,PBDB-T,10.1039/C9TA07634D,0.894,20,69.3,12.3,sm,fused,9,,IPTTT-2F,CCc1ccc(C2(c3ccc(CC)cc3)c3cc4c(cc3-c3sc5c(sc6cc(/C=C7\C(=O)c8cc(F)ccc8C7=C(C#N)C#N)sc65)c32)C(c2ccc(CC)cc2)(c2ccc(CC)cc2)c2c-4sc3c4sc(/C=C5\C(=O)c6cc(F)ccc6C5=C(C#N)C#N)cc4n(CC)c23)cc1,PBDB-T,CCc1ccc(-c2c3cc(-c4ccc(-c5sc(-c6ccc(-c7cc8c(-c9ccc(CC)s9)c9sc(-c%10ccc(-c%11sc(-c%12ccc(-c%13cc%14c(-c%15ccc(CC)s%15)c%15sc(-c%16ccc(-c%17sc(-c%18cccs%18)c%18c%17C(=O)c%17c(CC)sc(CC)c%17C%18=O)s%16)cc%15c(-c%15ccc(CC)s%15)c%14s%13)s%12)c%12c%11C(=O)c%11c(CC)sc(CC)c%11C%12=O)s%10)cc9c(-c9ccc(CC)s9)c8s7)s6)c6c5C(=O)c5c(CC)sc(CC)c5C6=O)s4)sc3c(-c3ccc(CC)s3)c3ccsc23)s1
IT-4F,PTO2,10.1021/jacs.8b12937,0.91,21.5,75,14.7,sm,fused,7,,IT-4F,CCc1ccc(C2(c3ccc(CC)cc3)c3cc4c(cc3-c3sc5cc(/C=C6\C(=O)c7cc(F)c(F)cc7C6=C(C#N)C#N)sc5c32)C(c2ccc(CC)cc2)(c2ccc(CC)cc2)c2c-4sc3cc(/C=C4\C(=O)c5cc(F)c(F)cc5C4=C(C#N)C#N)sc23)cc1,PTO2,CCOC(=O)c1ccsc1-c1cc2c(-c3cc(F)c(CC)s3)c3sc(-c4cc(C(=O)OCC)c(-c5cc6c(-c7cc(F)c(CC)s7)c7sc(-c8cc(C(=O)OCC)c(-c9cc%10c(-c%11cc(F)c(CC)s%11)c%11sccc%11c(-c%11cc(F)c(CC)s%11)c%10s9)s8)cc7c(-c7cc(F)c(CC)s7)c6s5)s4)cc3c(-c3cc(F)c(CC)s3)c2s1
ITIC,PBDTS-DTBTO,10.1002/aenm.201600742,0.843,16.6,64.97,9.09,sm,fused,7,,ITIC,CCc1ccc(C2(c3ccc(CC)cc3)c3cc4c(cc3-c3sc5cc(/C=C6\C(=O)c7ccccc7C6=C(C#N)C#N)sc5c32)C(c2ccc(CC)cc2)(c2ccc(CC)cc2)c2c-4sc3cc(/C=C4\C(=O)c5ccccc5C4=C(C#N)C#N)sc23)cc1,PBDTS-DTBTO,CCOc1c(OCC)c(-c2ccc(-c3cc4c(-c5ccc(SCC)s5)c5sc(-c6ccc(-c7c(OCC)c(OCC)c(-c8ccc(-c9cc%10c(-c%11ccc(SCC)s%11)c%11sc(-c%12ccc(-c%13c(OCC)c(OCC)c(-c%14ccc(-c%15cc%16c(-c%17ccc(SCC)s%17)c%17sccc%17c(-c%17ccc(SCC)s%17)c%16s%15)s%14)c%14nsnc%13%14)s%12)cc%11c(-c%11ccc(SCC)s%11)c%10s9)s8)c8nsnc78)s6)cc5c(-c5ccc(SCC)s5)c4s3)s2)c2nsnc2c1-c1cccs1
ITCC,PBDB-T,10.1002/adma.201700254,1.01,15.9,71,11.4,sm,fused,7,,ITCC,CCc1ccc(C2(c3ccc(CC)cc3)c3cc4c(cc3-c3sc5cc(/C=C6\C(=O)c7sccc7C6=C(C#N)C#N)sc5c32)C(c2ccc(CC)cc2)(c2ccc(CC)cc2)c2c-4sc3cc(/C=C4\C(=O)c5sccc5C4=C(C#N)C#N)sc23)cc1,PBDB-T,CCc1ccc(-c2c3cc(-c4ccc(-c5sc(-c6ccc(-c7cc8c(-c9ccc(CC)s9)c9sc(-c%10ccc(-c%11sc(-c%12ccc(-c%13cc%14c(-c%15ccc(CC)s%15)c%15sc(-c%16ccc(-c%17sc(-c%18cccs%18)c%18c%17C(=O)c%17c(CC)sc(CC)c%17C%18=O)s%16)cc%15c(-c%15ccc(CC)s%15)c%14s%13)s%12)c%12c%11C(=O)c%11c(CC)sc(CC)c%11C%12=O)s%10)cc9c(-c9ccc(CC)s9)c8s7)s6)c6c5C(=O)c5c(CC)sc(CC)c5C6=O)s4)sc3c(-c3ccc(CC)s3)c3ccsc23)s1
PT-IDTTIC,PBDB-TF,10.1002/aenm.202001408,0.97,17.96,67,12.06,polymer,polymer,,,PT-IDTTIC,CCC1(CC)c2cc3c(cc2-c2sc4cc(/C=C5\C(=O)c6ccccc6C5=C(C#N)C#N)sc4c21)C(CC)(CC)c1c-3sc2cc(/C=C3\C(=O)c4ccc(-c5ccc(-c6ccc7c(c6)C(=C(C#N)C#N)/C(=C/c6cc8sc9c(c8s6)C(CC)(CC)c6cc8c(cc6-9)C(CC)(CC)c6c-8sc8cc(/C=C9\C(=O)c%10ccc(-c%11cccs%11)cc%10C9=C(C#N)C#N)sc68)C7=O)s5)cc4C3=C(C#N)C#N)sc12,PBDB-TF,CCc1sc(-c2c3cc(-c4ccc(-c5sc(-c6ccc(-c7cc8c(-c9cc(F)c(CC)s9)c9sc(-c%10ccc(-c%11sc(-c%12ccc(-c%13cc%14c(-c%15cc(F)c(CC)s%15)c%15sc(-c%16ccc(-c%17sc(-c%18cccs%18)c%18c%17C(=O)c%17c(CC)sc(CC)c%17C%18=O)s%16)cc%15c(-c%15cc(F)c(CC)s%15)c%14s%13)s%12)c%12c%11C(=O)c%11c(CC)sc(CC)c%11C%12=O)s%10)cc9c(-c9cc(F)c(CC)s9)c8s7)s6)c6c5C(=O)c5c(CC)sc(CC)c5C6=O)s4)sc3c(-c3cc(F)c(CC)s3)c3ccsc23)cc1F
AOT1,PTB7-Th,10.1021/acsaem.0c02719,0.74,7.31,60,3.31,sm,unfused,1,,AOT1,CCOc1cc(-c2sc(-c3cc(OCC)c(/C=C4\C(=O)c5cc(F)c(F)cc5C4=C(C#N)C#N)s3)c(OCC)c2OCC)sc1/C=C1\C(=O)c2cc(F)c(F)cc2C1=C(C#N)C#N,PTB7-Th,CCOC(=O)c1sc2c(-c3cc4c(-c5ccc(CC)s5)c5sc(-c6sc(-c7cc8c(-c9ccc(CC)s9)c9sc(-c%10sc(-c%11cc%12c(-c%13ccc(CC)s%13)c%13sccc%13c(-c%13ccc(CC)s%13)c%12s%11)c%11sc(C(=O)OCC)c(F)c%10%11)cc9c(-c9ccc(CC)s9)c8s7)c7sc(C(=O)OCC)c(F)c67)cc5c(-c5ccc(CC)s5)c4s3)scc2c1F
AOT2,PTB7-Th,10.1021/acsaem.0c02719,0.7,10.5,54,4.06,sm,unfused,1,,AOT2,CCOc1cc(-c2sc(-c3sc(/C=C4\C(=O)c5cc(F)c(F)cc5C4=C(C#N)C#N)cc3OCC)c(OCC)c2OCC)sc1/C=C1\C(=O)c2cc(F)c(F)cc2C1=C(C#N)C#N,PTB7-Th,CCOC(=O)c1sc2c(-c3cc4c(-c5ccc(CC)s5)c5sc(-c6sc(-c7cc8c(-c9ccc(CC)s9)c9sc(-c%10sc(-c%11cc%12c(-c%13ccc(CC)s%13)c%13sccc%13c(-c%13ccc(CC)s%13)c%12s%11)c%11sc(C(=O)OCC)c(F)c%10%11)cc9c(-c9ccc(CC)s9)c8s7)c7sc(C(=O)OCC)c(F)c67)cc5c(-c5ccc(CC)s5)c4s3)scc2c1F
AOT3,PTB7-Th,10.1021/acsaem.0c02719,0.62,17.63,59,6.59,sm,unfused,1,,AOT3,CCOc1cc(/C=C2\C(=O)c3cc(F)c(F)cc3C2=C(C#N)C#N)sc1-c1sc(-c2sc(/C=C3\C(=O)c4cc(F)c(F)cc4C3=C(C#N)C#N)cc2OCC)c(OCC)c1OCC,PTB7-Th,CCOC(=O)c1sc2c(-c3cc4c(-c5ccc(CC)s5)c5sc(-c6sc(-c7cc8c(-c9ccc(CC)s9)c9sc(-c%10sc(-c%11cc%12c(-c%13ccc(CC)s%13)c%13sccc%13c(-c%13ccc(CC)s%13)c%12s%11)c%11sc(C(=O)OCC)c(F)c%10%11)cc9c(-c9ccc(CC)s9)c8s7)c7sc(C(=O)OCC)c(F)c67)cc5c(-c5ccc(CC)s5)c4s3)scc2c1F
IEIC,PBDTTT-E-T,10.1002/adma.201602642,0.9,11.7,47,4.9,sm,fused,5,,IEIC,CCc1ccc(C2(c3ccc(CC)cc3)c3cc4c(cc3-c3sc(-c5sc(/C=C6\C(=O)c7ccccc7C6=C(C#N)C#N)cc5CC)cc32)C(c2ccc(CC)cc2)(c2ccc(CC)cc2)c2cc(-c3sc(/C=C5\C(=O)c6ccccc6C5=C(C#N)C#N)cc3CC)sc2-4)cc1,PBDTTT-E-T,CCOC(=O)c1cc2csc(-c3cc4c(-c5ccc(CC)s5)c5sc(-c6sc(-c7cc8c(-c9ccc(CC)s9)c9sc(-c%10sc(-c%11cc%12c(-c%13ccc(CC)s%13)c%13sccc%13c(-c%13ccc(CC)s%13)c%12s%11)c%11sc(C(=O)OCC)cc%10%11)cc9c(-c9ccc(CC)s9)c8s7)c7sc(C(=O)OCC)cc67)cc5c(-c5ccc(CC)s5)c4s3)c2s1
IEICO-4F,J52,10.1002/anie.201610944,0.734,21.9,58.5,9.4,sm,fused,5,,IEICO-4F,CCOc1cc(/C=C2\C(=O)c3cc(F)c(F)cc3C2=C(C#N)C#N)sc1-c1cc2c(s1)-c1cc3c(cc1C2(c1ccc(CC)cc1)c1ccc(CC)cc1)-c1sc(-c2sc(/C=C4\C(=O)c5cc(F)c(F)cc5C4=C(C#N)C#N)cc2OCC)cc1C3(c1ccc(CC)cc1)c1ccc(CC)cc1,J51,CCc1ccc(-c2c3cc(-c4ccc(-c5c(F)c(F)c(-c6ccc(-c7cc8c(-c9ccc(CC)s9)c9sc(-c%10ccc(-c%11c(F)c(F)c(-c%12ccc(-c%13cc%14c(-c%15ccc(CC)s%15)c%15sc(-c%16ccc(-c%17c(F)c(F)c(-c%18cccs%18)c%18nn(CC)nc%17%18)s%16)cc%15c(-c%15ccc(CC)s%15)c%14s%13)s%12)c%12nn(CC)nc%11%12)s%10)cc9c(-c9ccc(CC)s9)c8s7)s6)c6nn(CC)nc56)s4)sc3c(-c3ccc(CC)s3)c3ccsc23)s1
DTPC-DFIC,PTB7-Th,10.1021/jacs.7b13239,0.76,21.92,61.3,10.21,sm,PDI,10,,DTPC-DFIC,CCc1ccc(C2(c3ccc(CC)cc3)c3cc(/C=C4\C(=O)c5cc(F)c(F)cc5C4=C(C#N)C#N)sc3-c3cc4c5c6c3c2ccc6c2ccc3c6c(cc(c5c62)n4CC)-c2sc(/C=C4\C(=O)c5cc(F)c(F)cc5C4=C(C#N)C#N)cc2C3(c2ccc(CC)cc2)c2ccc(CC)cc2)cc1,PTB7-Th,CCOC(=O)c1sc2c(-c3cc4c(-c5ccc(CC)s5)c5sc(-c6sc(-c7cc8c(-c9ccc(CC)s9)c9sc(-c%10sc(-c%11cc%12c(-c%13ccc(CC)s%13)c%13sccc%13c(-c%13ccc(CC)s%13)c%12s%11)c%11sc(C(=O)OCC)c(F)c%10%11)cc9c(-c9ccc(CC)s9)c8s7)c7sc(C(=O)OCC)c(F)c67)cc5c(-c5ccc(CC)s5)c4s3)scc2c1F
DTPC-IC,PTB7-Th,10.1021/jacs.7b13239,0.863,8.53,42.4,3.12,sm,PDI,10,,DTPC-IC,CCc1ccc(C2(c3ccc(CC)cc3)c3cc(/C=C4\C(=O)c5ccccc5C4=C(C#N)C#N)sc3-c3cc4c5c6c3c2ccc6c2ccc3c6c(cc(c5c62)n4CC)-c2sc(/C=C4\C(=O)c5ccccc5C4=C(C#N)C#N)cc2C3(c2ccc(CC)cc2)c2ccc(CC)cc2)cc1,PTB7-Th,CCOC(=O)c1sc2c(-c3cc4c(-c5ccc(CC)s5)c5sc(-c6sc(-c7cc8c(-c9ccc(CC)s9)c9sc(-c%10sc(-c%11cc%12c(-c%13ccc(CC)s%13)c%13sccc%13c(-c%13ccc(CC)s%13)c%12s%11)c%11sc(C(=O)OCC)c(F)c%10%11)cc9c(-c9ccc(CC)s9)c8s7)c7sc(C(=O)OCC)c(F)c67)cc5c(-c5ccc(CC)s5)c4s3)scc2c1F
PFBDT-IDTIC,PBDB-T,10.1021/acsenergylett.8b02114,0.83,14.05,66,8,polymer,polymer,,,PFBDT-IDTIC,CCc1sc(-c2c3cc(-c4ccc5c(c4)C(=C(C#N)C#N)/C(=C/c4cc6c(s4)-c4cc7c(cc4C6(CC)CC)-c4sc(/C=C6\C(=O)c8ccc(-c9cc%10c(-c%11cc(F)c(CC)s%11)c%11sc(-c%12ccc%13c(c%12)C(=C(C#N)C#N)/C(=C/c%12cc%14c(s%12)-c%12cc%15c(cc%12C%14(CC)CC)-c%12sc(/C=C%14\C(=O)c%16ccccc%16C%14=C(C#N)C#N)cc%12C%15(CC)CC)C%13=O)cc%11c(-c%11cc(F)c(CC)s%11)c%10s9)cc8C6=C(C#N)C#N)cc4C7(CC)CC)C5=O)sc3c(-c3cc(F)c(CC)s3)c3ccsc23)cc1F,PBDB-T,CCc1ccc(-c2c3cc(-c4ccc(-c5sc(-c6ccc(-c7cc8c(-c9ccc(CC)s9)c9sc(-c%10ccc(-c%11sc(-c%12ccc(-c%13cc%14c(-c%15ccc(CC)s%15)c%15sc(-c%16ccc(-c%17sc(-c%18cccs%18)c%18c%17C(=O)c%17c(CC)sc(CC)c%17C%18=O)s%16)cc%15c(-c%15ccc(CC)s%15)c%14s%13)s%12)c%12c%11C(=O)c%11c(CC)sc(CC)c%11C%12=O)s%10)cc9c(-c9ccc(CC)s9)c8s7)s6)c6c5C(=O)c5c(CC)sc(CC)c5C6=O)s4)sc3c(-c3ccc(CC)s3)c3ccsc23)s1
PFBDT-IDTIC,PBDB-TF,10.1021/acsenergylett.8b02114,0.96,15.27,68,10,polymer,polymer,,,PFBDT-IDTIC,CCc1sc(-c2c3cc(-c4ccc5c(c4)C(=C(C#N)C#N)/C(=C/c4cc6c(s4)-c4cc7c(cc4C6(CC)CC)-c4sc(/C=C6\C(=O)c8ccc(-c9cc%10c(-c%11cc(F)c(CC)s%11)c%11sc(-c%12ccc%13c(c%12)C(=C(C#N)C#N)/C(=C/c%12cc%14c(s%12)-c%12cc%15c(cc%12C%14(CC)CC)-c%12sc(/C=C%14\C(=O)c%16ccccc%16C%14=C(C#N)C#N)cc%12C%15(CC)CC)C%13=O)cc%11c(-c%11cc(F)c(CC)s%11)c%10s9)cc8C6=C(C#N)C#N)cc4C7(CC)CC)C5=O)sc3c(-c3cc(F)c(CC)s3)c3ccsc23)cc1F,PBDB-TF,CCc1sc(-c2c3cc(-c4ccc(-c5sc(-c6ccc(-c7cc8c(-c9cc(F)c(CC)s9)c9sc(-c%10ccc(-c%11sc(-c%12ccc(-c%13cc%14c(-c%15cc(F)c(CC)s%15)c%15sc(-c%16ccc(-c%17sc(-c%18cccs%18)c%18c%17C(=O)c%17c(CC)sc(CC)c%17C%18=O)s%16)cc%15c(-c%15cc(F)c(CC)s%15)c%14s%13)s%12)c%12c%11C(=O)c%11c(CC)sc(CC)c%11C%12=O)s%10)cc9c(-c9cc(F)c(CC)s9)c8s7)s6)c6c5C(=O)c5c(CC)sc(CC)c5C6=O)s4)sc3c(-c3cc(F)c(CC)s3)c3ccsc23)cc1F
IT-4F,F1,10.1039/D0TA00098A,0.933,20.6,70,13.5,sm,fused,7,,IT-4F,CCc1ccc(C2(c3ccc(CC)cc3)c3cc4c(cc3-c3sc5cc(/C=C6\C(=O)c7cc(F)c(F)cc7C6=C(C#N)C#N)sc5c32)C(c2ccc(CC)cc2)(c2ccc(CC)cc2)c2c-4sc3cc(/C=C4\C(=O)c5cc(F)c(F)cc5C4=C(C#N)C#N)sc23)cc1,F1,CCOC(=O)c1ccsc1-c1cc2c(-c3ccc(CC)s3)c3sc(-c4cc(C(=O)OCC)c(-c5cc6c(-c7ccc(CC)s7)c7sc(-c8cc(C(=O)OCC)c(-c9cc%10c(-c%11ccc(CC)s%11)c%11sccc%11c(-c%11ccc(CC)s%11)c%10s9)s8)cc7c(-c7ccc(CC)s7)c6s5)s4)cc3c(-c3ccc(CC)s3)c2s1
H-IDTzR,P3HT,10.1039/C8QM00461G,1.04,6.67,52.5,3.53,sm,fused,5,,H-IDTzR,CCN1C(=O)/C(=C\c2cnc(-c3cc4c(s3)-c3cc5c(cc3C4(CC)CC)-c3sc(-c4ncc(/C=C6/SC(=S)N(CC)C6=O)s4)cc3C5(CC)CC)s2)SC1=S,P3HT,CCc1cc(C)sc1-c1sc(-c2cc(CC)c(-c3sc(-c4cc(CC)c(-c5sc(C)cc5CC)s4)cc3CC)s2)cc1CC
P-IDTzR,P3HT,10.1039/C8QM00461G,1.02,9,54.6,5.01,sm,fused,5,,P-IDTzR,CCc1ccc(C2(c3ccc(CC)cc3)c3cc4c(cc3-c3sc(-c5ncc(/C=C6/SC(=S)N(CC)C6=O)s5)cc32)C(c2ccc(CC)cc2)(c2ccc(CC)cc2)c2cc(-c3ncc(/C=C5/SC(=S)N(CC)C5=O)s3)sc2-4)cc1,P3HT,CCc1cc(C)sc1-c1sc(-c2cc(CC)c(-c3sc(-c4cc(CC)c(-c5sc(C)cc5CC)s4)cc3CC)s2)cc1CC
IT-4F,PBT1-C,10.1016/j.nanoen.2019.01.039,0.79,19.03,70.5,10.9,sm,fused,7,,IT-4F,CCc1ccc(C2(c3ccc(CC)cc3)c3cc4c(cc3-c3sc5cc(/C=C6\C(=O)c7cc(F)c(F)cc7C6=C(C#N)C#N)sc5c32)C(c2ccc(CC)cc2)(c2ccc(CC)cc2)c2c-4sc3cc(/C=C4\C(=O)c5cc(F)c(F)cc5C4=C(C#N)C#N)sc23)cc1,PBT1-C,CCc1ccc(-c2c3cc(-c4ccc(-c5sc(-c6ccc(-c7cc8c(-c9ccc(CC)cc9)c9sc(-c%10ccc(-c%11sc(-c%12ccc(-c%13cc%14c(-c%15ccc(CC)cc%15)c%15sc(-c%16ccc(-c%17sc(-c%18cccs%18)c%18c%17C(=O)c%17c(CC)sc(CC)c%17C%18=O)s%16)cc%15c(-c%15ccc(CC)cc%15)c%14s%13)s%12)c%12c%11C(=O)c%11c(CC)sc(CC)c%11C%12=O)s%10)cc9c(-c9ccc(CC)cc9)c8s7)s6)c6c5C(=O)c5c(CC)sc(CC)c5C6=O)s4)sc3c(-c3ccc(CC)cc3)c3ccsc23)cc1
IT-4F,PBT1-C-2Cl,10.1016/j.nanoen.2019.01.039,0.85,19.04,76,12.7,sm,fused,7,,IT-4F,CCc1ccc(C2(c3ccc(CC)cc3)c3cc4c(cc3-c3sc5cc(/C=C6\C(=O)c7cc(F)c(F)cc7C6=C(C#N)C#N)sc5c32)C(c2ccc(CC)cc2)(c2ccc(CC)cc2)c2c-4sc3cc(/C=C4\C(=O)c5cc(F)c(F)cc5C4=C(C#N)C#N)sc23)cc1,PBT1-C-2Cl,CCc1ccc(-c2c3cc(-c4sc(-c5sc(-c6cc(Cl)c(-c7cc8c(-c9ccc(CC)cc9)c9sc(-c%10sc(-c%11sc(-c%12cc(Cl)c(-c%13cc%14c(-c%15ccc(CC)cc%15)c%15sc(-c%16sc(-c%17sc(-c%18cc(Cl)cs%18)c%18c%17C(=O)c%17c(CC)sc(CC)c%17C%18=O)cc%16Cl)cc%15c(-c%15ccc(CC)cc%15)c%14s%13)s%12)c%12c%11C(=O)c%11c(CC)sc(CC)c%11C%12=O)cc%10Cl)cc9c(-c9ccc(CC)cc9)c8s7)s6)c6c5C(=O)c5c(CC)sc(CC)c5C6=O)cc4Cl)sc3c(-c3ccc(CC)cc3)c3ccsc23)cc1
QCIC1,PBDB-T,10.1002/cssc.202100689,0.822,18.81,55.5,8.58,sm,unfused,3,,QCIC1,CCOc1c(OCC)c(-c2cc3c(s2)-c2sc(/C=C4\C(=O)c5cc(F)c(F)cc5C4=C(C#N)C#N)cc2C3(CC)CC)c2nccnc2c1-c1cc2c(s1)-c1sc(/C=C3\C(=O)c4cc(F)c(F)cc4C3=C(C#N)C#N)cc1C2(CC)CC,PBDB-T,CCc1ccc(-c2c3cc(-c4ccc(-c5sc(-c6ccc(-c7cc8c(-c9ccc(CC)s9)c9sc(-c%10ccc(-c%11sc(-c%12ccc(-c%13cc%14c(-c%15ccc(CC)s%15)c%15sc(-c%16ccc(-c%17sc(-c%18cccs%18)c%18c%17C(=O)c%17c(CC)sc(CC)c%17C%18=O)s%16)cc%15c(-c%15ccc(CC)s%15)c%14s%13)s%12)c%12c%11C(=O)c%11c(CC)sc(CC)c%11C%12=O)s%10)cc9c(-c9ccc(CC)s9)c8s7)s6)c6c5C(=O)c5c(CC)sc(CC)c5C6=O)s4)sc3c(-c3ccc(CC)s3)c3ccsc23)s1
QCIC3,PBDB-T,10.1002/cssc.202100689,0.816,19.39,66.9,10.55,sm,unfused,3,,QCIC3,CCOc1c(OCC)c(-c2cc3c(s2)-c2sc(/C=C4\C(=O)c5cc(Cl)c(Cl)cc5C4=C(C#N)C#N)cc2C3(CC)CC)c2nccnc2c1-c1cc2c(s1)-c1sc(/C=C3\C(=O)c4cc(Cl)c(Cl)cc4C3=C(C#N)C#N)cc1C2(CC)CC,PBDB-T,CCc1ccc(-c2c3cc(-c4ccc(-c5sc(-c6ccc(-c7cc8c(-c9ccc(CC)s9)c9sc(-c%10ccc(-c%11sc(-c%12ccc(-c%13cc%14c(-c%15ccc(CC)s%15)c%15sc(-c%16ccc(-c%17sc(-c%18cccs%18)c%18c%17C(=O)c%17c(CC)sc(CC)c%17C%18=O)s%16)cc%15c(-c%15ccc(CC)s%15)c%14s%13)s%12)c%12c%11C(=O)c%11c(CC)sc(CC)c%11C%12=O)s%10)cc9c(-c9ccc(CC)s9)c8s7)s6)c6c5C(=O)c5c(CC)sc(CC)c5C6=O)s4)sc3c(-c3ccc(CC)s3)c3ccsc23)s1
IDTT-C8-TIC,PBT1-C,10.1038/s41467-020-19853-z,0.88,20.3,74.6,13.7,sm,fused,7,,IDTT-C8-TIC,CCC1(CC)c2cc3c(cc2-c2sc4cc(/C=C5\C(=O)c6cscc6C5=C(C#N)C#N)sc4c21)C(CC)(CC)c1c-3sc2cc(/C=C3\C(=O)c4cscc4C3=C(C#N)C#N)sc12,PBT1-C,CCc1ccc(-c2c3cc(-c4ccc(-c5sc(-c6ccc(-c7cc8c(-c9ccc(CC)cc9)c9sc(-c%10ccc(-c%11sc(-c%12ccc(-c%13cc%14c(-c%15ccc(CC)cc%15)c%15sc(-c%16ccc(-c%17sc(-c%18cccs%18)c%18c%17C(=O)c%17c(CC)sc(CC)c%17C%18=O)s%16)cc%15c(-c%15ccc(CC)cc%15)c%14s%13)s%12)c%12c%11C(=O)c%11c(CC)sc(CC)c%11C%12=O)s%10)cc9c(-c9ccc(CC)cc9)c8s7)s6)c6c5C(=O)c5c(CC)sc(CC)c5C6=O)s4)sc3c(-c3ccc(CC)cc3)c3ccsc23)cc1
IDTCR,PTB7-Th,10.1039/C7TC04669C,1.11,11.01,49.9,6.1,sm,fused,5,,IDTCR,CCc1ccc(C2(c3ccc(CC)cc3)c3cc4c(cc3-c3sc(-c5ccc(/C=c6/sc(=C(C#N)C#N)n(CC)c6=O)s5)cc32)C(c2ccc(CC)cc2)(c2ccc(CC)cc2)c2cc(-c3ccc(/C=c5/sc(=C(C#N)C#N)n(CC)c5=O)s3)sc2-4)cc1,PTB7-Th,CCOC(=O)c1sc2c(-c3cc4c(-c5ccc(CC)s5)c5sc(-c6sc(-c7cc8c(-c9ccc(CC)s9)c9sc(-c%10sc(-c%11cc%12c(-c%13ccc(CC)s%13)c%13sccc%13c(-c%13ccc(CC)s%13)c%12s%11)c%11sc(C(=O)OCC)c(F)c%10%11)cc9c(-c9ccc(CC)s9)c8s7)c7sc(C(=O)OCC)c(F)c67)cc5c(-c5ccc(CC)s5)c4s3)scc2c1F
