Repository: hutchisonlab/GA-tandem-OSCs

# GA Pipeline to Design Materials for Tandem Organic Solar Cells

This repository contains the data files and analysis notebooks to support the paper "Designing Efficient Tandem Organic Solar Cells with Machine Learning and Genetic Algorithms."

The PCE prediction model, known as OPEP2, was trained on a dataset containing 1,001 unique donor/acceptor pairs. This dataset can be found here: `OPEP2/filtered_dataset.csv`
The unfiltered dataset containing 1,225 donor/accpetor pairs can be found here: `OPEP2/Experimental_data.csv` 


The OPEP2 ML model to predict PCE can be found here: `OPEP2/Prediction_models/ensemble_rf_ann_mfcounts_standardized_above10_fixed.pkl`

File: OPEP2/filtered_dataset.csv (part 13 of 15)
Reported Acceptor,Reported Donor ,DOI,Voc (V),Jsc (mA/cm^2),FF (%),PCE (%),acceptor type,acceptor class,core fused ring size,donor,acceptor ID with shortened chains,acc_SMILES,donor ID with shortened chains,don_SMILES
IDTzCR,PTB7-Th,10.1039/C7TC04669C,1.04,13.8,60.7,8.71,sm,fused,5,,IDTzCR,CCc1ccc(C2(c3ccc(CC)cc3)c3cc4c(cc3-c3sc(-c5ncc(/C=c6/sc(=C(C#N)C#N)n(CC)c6=O)s5)cc32)C(c2ccc(CC)cc2)(c2ccc(CC)cc2)c2cc(-c3ncc(/C=c5/sc(=C(C#N)C#N)n(CC)c5=O)s3)sc2-4)cc1,PTB7-Th,CCOC(=O)c1sc2c(-c3cc4c(-c5ccc(CC)s5)c5sc(-c6sc(-c7cc8c(-c9ccc(CC)s9)c9sc(-c%10sc(-c%11cc%12c(-c%13ccc(CC)s%13)c%13sccc%13c(-c%13ccc(CC)s%13)c%12s%11)c%11sc(C(=O)OCC)c(F)c%10%11)cc9c(-c9ccc(CC)s9)c8s7)c7sc(C(=O)OCC)c(F)c67)cc5c(-c5ccc(CC)s5)c4s3)scc2c1F
IDTC-4Cl,PBDB-T,10.1039/C9TC00162J,0.822,19.19,60.2,9.5,sm,fused,5,,IDTC-4Cl,CCc1ccc(C2(c3ccc(CC)cc3)c3cc4c(cc3-c3sc(-c5cc6c(s5)-c5sc(/C=C7\C(=O)c8cc(Cl)c(Cl)cc8C7=C(C#N)C#N)cc5C6(CC)CC)cc32)C(c2ccc(CC)cc2)(c2ccc(CC)cc2)c2cc(-c3cc5c(s3)-c3sc(/C=C6\C(=O)c7cc(Cl)c(Cl)cc7C6=C(C#N)C#N)cc3C5(CC)CC)sc2-4)cc1,PBDB-T,CCc1ccc(-c2c3cc(-c4ccc(-c5sc(-c6ccc(-c7cc8c(-c9ccc(CC)s9)c9sc(-c%10ccc(-c%11sc(-c%12ccc(-c%13cc%14c(-c%15ccc(CC)s%15)c%15sc(-c%16ccc(-c%17sc(-c%18cccs%18)c%18c%17C(=O)c%17c(CC)sc(CC)c%17C%18=O)s%16)cc%15c(-c%15ccc(CC)s%15)c%14s%13)s%12)c%12c%11C(=O)c%11c(CC)sc(CC)c%11C%12=O)s%10)cc9c(-c9ccc(CC)s9)c8s7)s6)c6c5C(=O)c5c(CC)sc(CC)c5C6=O)s4)sc3c(-c3ccc(CC)s3)c3ccsc23)s1
NTIC,PBDB-T,10.1039/C7TA05809H,0.935,13.55,68.1,8.63,sm,fused,6,,NTIC,CCc1ccc(C2(c3ccc(CC)cc3)c3cc(/C=C4\C(=O)c5ccccc5C4=C(C#N)C#N)sc3-c3c2ccc2c4c(ccc32)C(c2ccc(CC)cc2)(c2ccc(CC)cc2)c2cc(/C=C3\C(=O)c5ccccc5C3=C(C#N)C#N)sc2-4)cc1,PBDB-T,CCc1ccc(-c2c3cc(-c4ccc(-c5sc(-c6ccc(-c7cc8c(-c9ccc(CC)s9)c9sc(-c%10ccc(-c%11sc(-c%12ccc(-c%13cc%14c(-c%15ccc(CC)s%15)c%15sc(-c%16ccc(-c%17sc(-c%18cccs%18)c%18c%17C(=O)c%17c(CC)sc(CC)c%17C%18=O)s%16)cc%15c(-c%15ccc(CC)s%15)c%14s%13)s%12)c%12c%11C(=O)c%11c(CC)sc(CC)c%11C%12=O)s%10)cc9c(-c9ccc(CC)s9)c8s7)s6)c6c5C(=O)c5c(CC)sc(CC)c5C6=O)s4)sc3c(-c3ccc(CC)s3)c3ccsc23)s1
NTIC-F,PBDB-T,10.1039/C7TA05809H,0.812,15.04,66.3,8.1,sm,fused,6,,NTIC-F,CCc1ccc(C2(c3ccc(CC)cc3)c3cc(/C=C4\C(=O)c5ccc(F)cc5C4=C(C#N)C#N)sc3-c3c2ccc2c4c(ccc32)C(c2ccc(CC)cc2)(c2ccc(CC)cc2)c2cc(/C=C3\C(=O)c5ccc(F)cc5C3=C(C#N)C#N)sc2-4)cc1,PBDB-T,CCc1ccc(-c2c3cc(-c4ccc(-c5sc(-c6ccc(-c7cc8c(-c9ccc(CC)s9)c9sc(-c%10ccc(-c%11sc(-c%12ccc(-c%13cc%14c(-c%15ccc(CC)s%15)c%15sc(-c%16ccc(-c%17sc(-c%18cccs%18)c%18c%17C(=O)c%17c(CC)sc(CC)c%17C%18=O)s%16)cc%15c(-c%15ccc(CC)s%15)c%14s%13)s%12)c%12c%11C(=O)c%11c(CC)sc(CC)c%11C%12=O)s%10)cc9c(-c9ccc(CC)s9)c8s7)s6)c6c5C(=O)c5c(CC)sc(CC)c5C6=O)s4)sc3c(-c3ccc(CC)s3)c3ccsc23)s1
NTIC-Me,PBDB-T,10.1039/C7TA05809H,0.963,13.03,66.2,8.3,sm,fused,6,,NTIC-Me,CCc1ccc(C2(c3ccc(CC)cc3)c3cc(/C=C4\C(=O)c5ccc(C)cc5C4=C(C#N)C#N)sc3-c3c2ccc2c4c(ccc32)C(c2ccc(CC)cc2)(c2ccc(CC)cc2)c2cc(/C=C3\C(=O)c5ccc(C)cc5C3=C(C#N)C#N)sc2-4)cc1,PBDB-T,CCc1ccc(-c2c3cc(-c4ccc(-c5sc(-c6ccc(-c7cc8c(-c9ccc(CC)s9)c9sc(-c%10ccc(-c%11sc(-c%12ccc(-c%13cc%14c(-c%15ccc(CC)s%15)c%15sc(-c%16ccc(-c%17sc(-c%18cccs%18)c%18c%17C(=O)c%17c(CC)sc(CC)c%17C%18=O)s%16)cc%15c(-c%15ccc(CC)s%15)c%14s%13)s%12)c%12c%11C(=O)c%11c(CC)sc(CC)c%11C%12=O)s%10)cc9c(-c9ccc(CC)s9)c8s7)s6)c6c5C(=O)c5c(CC)sc(CC)c5C6=O)s4)sc3c(-c3ccc(CC)s3)c3ccsc23)s1
NTIC-OMe,PBDB-T,10.1039/C7TA05809H,0.965,13.52,66,8.61,sm,fused,6,,NTIC-OMe,CCc1ccc(C2(c3ccc(CC)cc3)c3cc(/C=C4\C(=O)c5ccc(OC)cc5C4=C(C#N)C#N)sc3-c3c2ccc2c4c(ccc32)C(c2ccc(CC)cc2)(c2ccc(CC)cc2)c2cc(/C=C3\C(=O)c5ccc(OC)cc5C3=C(C#N)C#N)sc2-4)cc1,PBDB-T,CCc1ccc(-c2c3cc(-c4ccc(-c5sc(-c6ccc(-c7cc8c(-c9ccc(CC)s9)c9sc(-c%10ccc(-c%11sc(-c%12ccc(-c%13cc%14c(-c%15ccc(CC)s%15)c%15sc(-c%16ccc(-c%17sc(-c%18cccs%18)c%18c%17C(=O)c%17c(CC)sc(CC)c%17C%18=O)s%16)cc%15c(-c%15ccc(CC)s%15)c%14s%13)s%12)c%12c%11C(=O)c%11c(CC)sc(CC)c%11C%12=O)s%10)cc9c(-c9ccc(CC)s9)c8s7)s6)c6c5C(=O)c5c(CC)sc(CC)c5C6=O)s4)sc3c(-c3ccc(CC)s3)c3ccsc23)s1
BDTC-4Cl,PBDB-T,10.1021/acs.chemmater.8b04087,0.864,18.56,59.5,9.54,sm,unfused,3,,BDTC-4Cl,CCc1ccc(-c2c3cc(-c4cc5c(s4)-c4sc(/C=C6\C(=O)c7cc(Cl)c(Cl)cc7C6=C(C#N)C#N)cc4C5(CC)CC)sc3c(-c3ccc(CC)s3)c3cc(-c4cc5c(s4)-c4sc(/C=C6\C(=O)c7cc(Cl)c(Cl)cc7C6=C(C#N)C#N)cc4C5(CC)CC)sc23)s1,PBDB-T,CCc1ccc(-c2c3cc(-c4ccc(-c5sc(-c6ccc(-c7cc8c(-c9ccc(CC)s9)c9sc(-c%10ccc(-c%11sc(-c%12ccc(-c%13cc%14c(-c%15ccc(CC)s%15)c%15sc(-c%16ccc(-c%17sc(-c%18cccs%18)c%18c%17C(=O)c%17c(CC)sc(CC)c%17C%18=O)s%16)cc%15c(-c%15ccc(CC)s%15)c%14s%13)s%12)c%12c%11C(=O)c%11c(CC)sc(CC)c%11C%12=O)s%10)cc9c(-c9ccc(CC)s9)c8s7)s6)c6c5C(=O)c5c(CC)sc(CC)c5C6=O)s4)sc3c(-c3ccc(CC)s3)c3ccsc23)s1
BDTS-4Cl,PBDB-T,10.1021/acs.chemmater.8b04087,0.83,9.8,45.9,3.73,sm,unfused,3,,BDTS-4Cl,CCc1ccc(-c2c3cc(-c4cc5c(s4)-c4sc(/C=C6\C(=O)c7cc(Cl)c(Cl)cc7C6=C(C#N)C#N)cc4[Si]5(CC)CC)sc3c(-c3ccc(CC)s3)c3cc(-c4cc5c(s4)-c4sc(/C=C6\C(=O)c7cc(Cl)c(Cl)cc7C6=C(C#N)C#N)cc4[Si]5(CC)CC)sc23)s1,PBDB-T,CCc1ccc(-c2c3cc(-c4ccc(-c5sc(-c6ccc(-c7cc8c(-c9ccc(CC)s9)c9sc(-c%10ccc(-c%11sc(-c%12ccc(-c%13cc%14c(-c%15ccc(CC)s%15)c%15sc(-c%16ccc(-c%17sc(-c%18cccs%18)c%18c%17C(=O)c%17c(CC)sc(CC)c%17C%18=O)s%16)cc%15c(-c%15ccc(CC)s%15)c%14s%13)s%12)c%12c%11C(=O)c%11c(CC)sc(CC)c%11C%12=O)s%10)cc9c(-c9ccc(CC)s9)c8s7)s6)c6c5C(=O)c5c(CC)sc(CC)c5C6=O)s4)sc3c(-c3ccc(CC)s3)c3ccsc23)s1
Y-T,PBDB-TF,10.1016/j.nanoen.2021.106538,1.19,9.21,46.15,5.06,sm,y,8,,Y-T,CCc1c(C=C2C(=O)N(CC)C(=S)N(CC)C2=O)sc2c1sc1c3c4nsnc4c4c5sc6c(CC)c(C=C7C(=O)N(CC)C(=S)N(CC)C7=O)sc6c5n(CC)c4c3n(CC)c21,PBDB-TF,CCc1sc(-c2c3cc(-c4ccc(-c5sc(-c6ccc(-c7cc8c(-c9cc(F)c(CC)s9)c9sc(-c%10ccc(-c%11sc(-c%12ccc(-c%13cc%14c(-c%15cc(F)c(CC)s%15)c%15sc(-c%16ccc(-c%17sc(-c%18cccs%18)c%18c%17C(=O)c%17c(CC)sc(CC)c%17C%18=O)s%16)cc%15c(-c%15cc(F)c(CC)s%15)c%14s%13)s%12)c%12c%11C(=O)c%11c(CC)sc(CC)c%11C%12=O)s%10)cc9c(-c9cc(F)c(CC)s9)c8s7)s6)c6c5C(=O)c5c(CC)sc(CC)c5C6=O)s4)sc3c(-c3cc(F)c(CC)s3)c3ccsc23)cc1F
BTCPDTO4,PBDB-T,10.1021/acsaem.0c02083,0.78,21.21,71,11.85,sm,unfused,2,,BCDT-4F,CCOc1c(OCC)c(-c2cc3c(s2)-c2sc(/C=C4\C(=O)c5cc(F)c(F)cc5C4=C(C#N)C#N)cc2C3(CC)CC)c2nsnc2c1-c1cc2c(s1)-c1sc(/C=C3\C(=O)c4cc(F)c(F)cc4C3=C(C#N)C#N)cc1C2(CC)CC,PBDB-T,CCc1ccc(-c2c3cc(-c4ccc(-c5sc(-c6ccc(-c7cc8c(-c9ccc(CC)s9)c9sc(-c%10ccc(-c%11sc(-c%12ccc(-c%13cc%14c(-c%15ccc(CC)s%15)c%15sc(-c%16ccc(-c%17sc(-c%18cccs%18)c%18c%17C(=O)c%17c(CC)sc(CC)c%17C%18=O)s%16)cc%15c(-c%15ccc(CC)s%15)c%14s%13)s%12)c%12c%11C(=O)c%11c(CC)sc(CC)c%11C%12=O)s%10)cc9c(-c9ccc(CC)s9)c8s7)s6)c6c5C(=O)c5c(CC)sc(CC)c5C6=O)s4)sc3c(-c3ccc(CC)s3)c3ccsc23)s1
BOC-4F,PTQ10,10.1002/solr.202000421,0.88,14.41,61.26,7.76,sm,unfused,2,,BCDT-4F,CCOc1c(OCC)c(-c2cc3c(s2)-c2sc(/C=C4\C(=O)c5cc(F)c(F)cc5C4=C(C#N)C#N)cc2C3(CC)CC)c2nsnc2c1-c1cc2c(s1)-c1sc(/C=C3\C(=O)c4cc(F)c(F)cc4C3=C(C#N)C#N)cc1C2(CC)CC,PTQ10,CCOc1cnc2c(-c3ccc(-c4c(F)c(F)c(-c5ccc(-c6c(F)c(F)c(-c7cccs7)c7ncc(OCC)nc67)s5)c5ncc(OCC)nc45)s3)c(F)c(F)cc2n1
BFC-4F,PTQ10,10.1002/solr.202000421,0.81,20.5,72.35,12.05,sm,unfused,2,,BT2F-IC4F,CCC1(CC)c2cc(/C=C3\C(=O)c4cc(F)c(F)cc4C3=C(C#N)C#N)sc2-c2sc(-c3c(F)c(F)c(-c4cc5c(s4)-c4sc(/C=C6\C(=O)c7cc(F)c(F)cc7C6=C(C#N)C#N)cc4C5(CC)CC)c4nsnc34)cc21,PTQ10,CCOc1cnc2c(-c3ccc(-c4c(F)c(F)c(-c5ccc(-c6c(F)c(F)c(-c7cccs7)c7ncc(OCC)nc67)s5)c5ncc(OCC)nc45)s3)c(F)c(F)cc2n1
IDT-Tz,PTB7-Th,10.1039/C7TA05774A,0.8,15.94,65.7,8.38,sm,fused,5,,DC-IDT2Tz,CCc1ccc(C2(c3ccc(CC)cc3)c3cc4c(cc3-c3sc(-c5ncc(/C=C6\C(=O)c7ccccc7C6=C(C#N)C#N)s5)cc32)C(c2ccc(CC)cc2)(c2ccc(CC)cc2)c2cc(-c3ncc(/C=C5\C(=O)c6ccccc6C5=C(C#N)C#N)s3)sc2-4)cc1,PTB7-Th,CCOC(=O)c1sc2c(-c3cc4c(-c5ccc(CC)s5)c5sc(-c6sc(-c7cc8c(-c9ccc(CC)s9)c9sc(-c%10sc(-c%11cc%12c(-c%13ccc(CC)s%13)c%13sccc%13c(-c%13ccc(CC)s%13)c%12s%11)c%11sc(C(=O)OCC)c(F)c%10%11)cc9c(-c9ccc(CC)s9)c8s7)c7sc(C(=O)OCC)c(F)c67)cc5c(-c5ccc(CC)s5)c4s3)scc2c1F
IDT-Tz,PBDB-T,10.1039/C7TA05774A,0.88,13.67,70.8,8.52,sm,fused,5,,DC-IDT2Tz,CCc1ccc(C2(c3ccc(CC)cc3)c3cc4c(cc3-c3sc(-c5ncc(/C=C6\C(=O)c7ccccc7C6=C(C#N)C#N)s5)cc32)C(c2ccc(CC)cc2)(c2ccc(CC)cc2)c2cc(-c3ncc(/C=C5\C(=O)c6ccccc6C5=C(C#N)C#N)s3)sc2-4)cc1,PBDB-T,CCc1ccc(-c2c3cc(-c4ccc(-c5sc(-c6ccc(-c7cc8c(-c9ccc(CC)s9)c9sc(-c%10ccc(-c%11sc(-c%12ccc(-c%13cc%14c(-c%15ccc(CC)s%15)c%15sc(-c%16ccc(-c%17sc(-c%18cccs%18)c%18c%17C(=O)c%17c(CC)sc(CC)c%17C%18=O)s%16)cc%15c(-c%15ccc(CC)s%15)c%14s%13)s%12)c%12c%11C(=O)c%11c(CC)sc(CC)c%11C%12=O)s%10)cc9c(-c9ccc(CC)s9)c8s7)s6)c6c5C(=O)c5c(CC)sc(CC)c5C6=O)s4)sc3c(-c3ccc(CC)s3)c3ccsc23)s1
IDT-T,PTB7-Th,10.1039/C7TA05774A,0.84,9.54,50.9,4.08,sm,fused,5,,IDT-T,CCc1ccc(C2(c3ccc(CC)cc3)c3cc4c(cc3-c3sc(-c5ccc(/C=C6\C(=O)c7ccccc7C6=C(C#N)C#N)s5)cc32)C(c2ccc(CC)cc2)(c2ccc(CC)cc2)c2cc(-c3ccc(/C=C5\C(=O)c6ccccc6C5=C(C#N)C#N)s3)sc2-4)cc1,PTB7-Th,CCOC(=O)c1sc2c(-c3cc4c(-c5ccc(CC)s5)c5sc(-c6sc(-c7cc8c(-c9ccc(CC)s9)c9sc(-c%10sc(-c%11cc%12c(-c%13ccc(CC)s%13)c%13sccc%13c(-c%13ccc(CC)s%13)c%12s%11)c%11sc(C(=O)OCC)c(F)c%10%11)cc9c(-c9ccc(CC)s9)c8s7)c7sc(C(=O)OCC)c(F)c67)cc5c(-c5ccc(CC)s5)c4s3)scc2c1F
PTIC,PBDB-TF,10.1038/s41467-019-10098-z,0.93,16.73,66,10.27,sm,unfused,2,,PTIC,CCOc1cc(-c2cc(CC)c(/C=C3\C(=O)c4cc(F)c(F)cc4C3=C(C#N)C#N)s2)c(OCC)cc1-c1cc(CC)c(/C=C2\C(=O)c3cc(F)c(F)cc3C2=C(C#N)C#N)s1,PBDB-TF,CCc1sc(-c2c3cc(-c4ccc(-c5sc(-c6ccc(-c7cc8c(-c9cc(F)c(CC)s9)c9sc(-c%10ccc(-c%11sc(-c%12ccc(-c%13cc%14c(-c%15cc(F)c(CC)s%15)c%15sc(-c%16ccc(-c%17sc(-c%18cccs%18)c%18c%17C(=O)c%17c(CC)sc(CC)c%17C%18=O)s%16)cc%15c(-c%15cc(F)c(CC)s%15)c%14s%13)s%12)c%12c%11C(=O)c%11c(CC)sc(CC)c%11C%12=O)s%10)cc9c(-c9cc(F)c(CC)s9)c8s7)s6)c6c5C(=O)c5c(CC)sc(CC)c5C6=O)s4)sc3c(-c3cc(F)c(CC)s3)c3ccsc23)cc1F
PTICH,PBDB-TF,10.1038/s41467-019-10098-z,0.92,8.22,54,4.08,sm,unfused,2,,PTICH,CCOc1cc(-c2ccc(/C=C3\C(=O)c4cc(F)c(F)cc4C3=C(C#N)C#N)s2)c(OCC)cc1-c1ccc(/C=C2\C(=O)c3cc(F)c(F)cc3C2=C(C#N)C#N)s1,PBDB-TF,CCc1sc(-c2c3cc(-c4ccc(-c5sc(-c6ccc(-c7cc8c(-c9cc(F)c(CC)s9)c9sc(-c%10ccc(-c%11sc(-c%12ccc(-c%13cc%14c(-c%15cc(F)c(CC)s%15)c%15sc(-c%16ccc(-c%17sc(-c%18cccs%18)c%18c%17C(=O)c%17c(CC)sc(CC)c%17C%18=O)s%16)cc%15c(-c%15cc(F)c(CC)s%15)c%14s%13)s%12)c%12c%11C(=O)c%11c(CC)sc(CC)c%11C%12=O)s%10)cc9c(-c9cc(F)c(CC)s9)c8s7)s6)c6c5C(=O)c5c(CC)sc(CC)c5C6=O)s4)sc3c(-c3cc(F)c(CC)s3)c3ccsc23)cc1F
PTICO,PBDB-TF,10.1038/s41467-019-10098-z,1.01,12.6,52,6.62,sm,unfused,2,,PTICO,CCOc1cc(-c2cc(OCC)c(/C=C3\C(=O)c4cc(F)c(F)cc4C3=C(C#N)C#N)s2)c(OCC)cc1-c1cc(OCC)c(/C=C2\C(=O)c3cc(F)c(F)cc3C2=C(C#N)C#N)s1,PBDB-TF,CCc1sc(-c2c3cc(-c4ccc(-c5sc(-c6ccc(-c7cc8c(-c9cc(F)c(CC)s9)c9sc(-c%10ccc(-c%11sc(-c%12ccc(-c%13cc%14c(-c%15cc(F)c(CC)s%15)c%15sc(-c%16ccc(-c%17sc(-c%18cccs%18)c%18c%17C(=O)c%17c(CC)sc(CC)c%17C%18=O)s%16)cc%15c(-c%15cc(F)c(CC)s%15)c%14s%13)s%12)c%12c%11C(=O)c%11c(CC)sc(CC)c%11C%12=O)s%10)cc9c(-c9cc(F)c(CC)s9)c8s7)s6)c6c5C(=O)c5c(CC)sc(CC)c5C6=O)s4)sc3c(-c3cc(F)c(CC)s3)c3ccsc23)cc1F
Y6-2Se,PBDB-TF,10.1039/D0TA06658C,0.83,24.32,70,14.94,sm,y,8,,Y6-2Se,CCc1c(/C=C2\C(=O)c3cc(F)c(F)cc3C2=C(C#N)C#N)sc2c1[se]c1c3c4nsnc4c4c5[se]c6c(CC)c(/C=C7\C(=O)c8cc(F)c(F)cc8C7=C(C#N)C#N)sc6c5n(CC)c4c3n(CC)c21,PBDB-TF,CCc1sc(-c2c3cc(-c4ccc(-c5sc(-c6ccc(-c7cc8c(-c9cc(F)c(CC)s9)c9sc(-c%10ccc(-c%11sc(-c%12ccc(-c%13cc%14c(-c%15cc(F)c(CC)s%15)c%15sc(-c%16ccc(-c%17sc(-c%18cccs%18)c%18c%17C(=O)c%17c(CC)sc(CC)c%17C%18=O)s%16)cc%15c(-c%15cc(F)c(CC)s%15)c%14s%13)s%12)c%12c%11C(=O)c%11c(CC)sc(CC)c%11C%12=O)s%10)cc9c(-c9cc(F)c(CC)s9)c8s7)s6)c6c5C(=O)c5c(CC)sc(CC)c5C6=O)s4)sc3c(-c3cc(F)c(CC)s3)c3ccsc23)cc1F
Y6-Se,PBDB-TF,10.1039/D0TA06658C,0.82,25.47,75,16.02,sm,y,8,,Y6-Se,CCc1c(/C=C2\C(=O)c3cc(F)c(F)cc3C2=C(C#N)C#N)sc2c1sc1c3c4n[se]nc4c4c5sc6c(CC)c(/C=C7\C(=O)c8cc(F)c(F)cc8C7=C(C#N)C#N)sc6c5n(CC)c4c3n(CC)c21,PBDB-TF,CCc1sc(-c2c3cc(-c4ccc(-c5sc(-c6ccc(-c7cc8c(-c9cc(F)c(CC)s9)c9sc(-c%10ccc(-c%11sc(-c%12ccc(-c%13cc%14c(-c%15cc(F)c(CC)s%15)c%15sc(-c%16ccc(-c%17sc(-c%18cccs%18)c%18c%17C(=O)c%17c(CC)sc(CC)c%17C%18=O)s%16)cc%15c(-c%15cc(F)c(CC)s%15)c%14s%13)s%12)c%12c%11C(=O)c%11c(CC)sc(CC)c%11C%12=O)s%10)cc9c(-c9cc(F)c(CC)s9)c8s7)s6)c6c5C(=O)c5c(CC)sc(CC)c5C6=O)s4)sc3c(-c3cc(F)c(CC)s3)c3ccsc23)cc1F
ITIC,PBDT-NQx,10.1002/adfm.201701491,0.87,16.21,64.6,9.11,sm,fused,7,,ITIC,CCc1ccc(C2(c3ccc(CC)cc3)c3cc4c(cc3-c3sc5cc(/C=C6\C(=O)c7ccccc7C6=C(C#N)C#N)sc5c32)C(c2ccc(CC)cc2)(c2ccc(CC)cc2)c2c-4sc3cc(/C=C4\C(=O)c5ccccc5C4=C(C#N)C#N)sc23)cc1,PBDT-NQx,CCc1ccc(-c2nc3c(-c4cccs4)cc4c(cc(-c5ccc(-c6cc7c(-c8ccc(CC)s8)c8sc(-c9ccc(-c%10cc%11c(cc(-c%12ccc(-c%13cc%14c(-c%15ccc(CC)s%15)c%15sc(-c%16ccc(-c%17cc%18c(cc(-c%19ccc(-c%20cc%21c(-c%22ccc(CC)s%22)c%22sccc%22c(-c%22ccc(CC)s%22)c%21s%20)s%19)c%19nc(-c%20ccc(CC)s%20)c(-c%20ccc(CC)s%20)nc%19%18)c%18nc(-c%19ccc(CC)s%19)c(-c%19ccc(CC)s%19)nc%17%18)s%16)cc%15c(-c%15ccc(CC)s%15)c%14s%13)s%12)c%12nc(-c%13ccc(CC)s%13)c(-c%13ccc(CC)s%13)nc%12%11)c%11nc(-c%12ccc(CC)s%12)c(-c%12ccc(CC)s%12)nc%10%11)s9)cc8c(-c8ccc(CC)s8)c7s6)s5)c5nc(-c6ccc(CC)s6)c(-c6ccc(CC)s6)nc54)c3nc2-c2ccc(CC)s2)s1
ITIC,PBDTS-NQx,10.1002/adfm.201701491,0.92,17.86,69.8,11.47,sm,fused,7,,ITIC,CCc1ccc(C2(c3ccc(CC)cc3)c3cc4c(cc3-c3sc5cc(/C=C6\C(=O)c7ccccc7C6=C(C#N)C#N)sc5c32)C(c2ccc(CC)cc2)(c2ccc(CC)cc2)c2c-4sc3cc(/C=C4\C(=O)c5ccccc5C4=C(C#N)C#N)sc23)cc1,PBDTS-NQx,CCSc1ccc(-c2c3cc(-c4ccc(-c5cc6c(cc(-c7ccc(-c8cc9c(-c%10ccc(SCC)s%10)c%10sc(-c%11ccc(-c%12cc%13c(cc(-c%14ccc(-c%15cc%16c(-c%17ccc(SCC)s%17)c%17sc(-c%18ccc(-c%19cc%20c(cc(-c%21cccs%21)c%21nc(-c%22ccc(CC)s%22)c(-c%22ccc(CC)s%22)nc%21%20)c%20nc(-c%21ccc(CC)s%21)c(-c%21ccc(CC)s%21)nc%19%20)s%18)cc%17c(-c%17ccc(SCC)s%17)c%16s%15)s%14)c%14nc(-c%15ccc(CC)s%15)c(-c%15ccc(CC)s%15)nc%14%13)c%13nc(-c%14ccc(CC)s%14)c(-c%14ccc(CC)s%14)nc%12%13)s%11)cc%10c(-c%10ccc(SCC)s%10)c9s8)s7)c7nc(-c8ccc(CC)s8)c(-c8ccc(CC)s8)nc76)c6nc(-c7ccc(CC)s7)c(-c7ccc(CC)s7)nc56)s4)sc3c(-c3ccc(SCC)s3)c3ccsc23)s1
Y6,PBCT-2F,10.1039/D1EE01957K,0.85,27.2,74.3,17.1,sm,y,8,,Y6,CCc1c(/C=C2\C(=O)c3cc(F)c(F)cc3C2=C(C#N)C#N)sc2c1sc1c3c4nsnc4c4c5sc6cc(/C=C7\C(=O)c8cc(F)c(F)cc8C7=C(C#N)C#N)sc6c5n(CC)c4c3n(CC)c21,PBCT-2F,CCc1csc(-c2cc(C#N)c(-c3cc(CC)c(-c4cc5c(-c6cc(F)c(CC)s6)c6sc(-c7sc(-c8cc(C#N)c(-c9cc(CC)c(-c%10cc%11c(-c%12cc(F)c(CC)s%12)c%12sc(-c%13sc(-c%14cc(C#N)c(-c%15cc(CC)c(-c%16cc%17c(-c%18cc(F)c(CC)s%18)c%18sccc%18c(-c%18cc(F)c(CC)s%18)c%17s%16)s%15)s%14)cc%13CC)cc%12c(-c%12cc(F)c(CC)s%12)c%11s%10)s9)s8)cc7CC)cc6c(-c6cc(F)c(CC)s6)c5s4)s3)s2)c1
Y1,PBDB-T,10.1038/s41467-019-08386-9,0.87,22.44,69.1,13.42,sm,y,8,,Y1,CCn1nc2c(n1)c1c3sc4cc(/C=C5/C(=O)c6ccccc6C5=C(C#N)C#N)sc4c3n(CC)c1c1c2c2sc3cc(/C=C4\C(=O)c5ccccc5C4=C(C#N)C#N)sc3c2n1CC,PBDB-T,CCc1ccc(-c2c3cc(-c4ccc(-c5sc(-c6ccc(-c7cc8c(-c9ccc(CC)s9)c9sc(-c%10ccc(-c%11sc(-c%12ccc(-c%13cc%14c(-c%15ccc(CC)s%15)c%15sc(-c%16ccc(-c%17sc(-c%18cccs%18)c%18c%17C(=O)c%17c(CC)sc(CC)c%17C%18=O)s%16)cc%15c(-c%15ccc(CC)s%15)c%14s%13)s%12)c%12c%11C(=O)c%11c(CC)sc(CC)c%11C%12=O)s%10)cc9c(-c9ccc(CC)s9)c8s7)s6)c6c5C(=O)c5c(CC)sc(CC)c5C6=O)s4)sc3c(-c3ccc(CC)s3)c3ccsc23)s1
Y2,PBDB-T,10.1038/s41467-019-08386-9,0.82,23.56,69.4,13.4,sm,y,8,,Y2,CCn1nc2c(n1)c1c3sc4cc(/C=C5\C(=O)c6cscc6C5=C(C#N)C#N)sc4c3n(CC)c1c1c2c2sc3cc(/C=C4\C(=O)c5cscc5C4=C(C#N)C#N)sc3c2n1CC,PBDB-T,CCc1ccc(-c2c3cc(-c4ccc(-c5sc(-c6ccc(-c7cc8c(-c9ccc(CC)s9)c9sc(-c%10ccc(-c%11sc(-c%12ccc(-c%13cc%14c(-c%15ccc(CC)s%15)c%15sc(-c%16ccc(-c%17sc(-c%18cccs%18)c%18c%17C(=O)c%17c(CC)sc(CC)c%17C%18=O)s%16)cc%15c(-c%15ccc(CC)s%15)c%14s%13)s%12)c%12c%11C(=O)c%11c(CC)sc(CC)c%11C%12=O)s%10)cc9c(-c9ccc(CC)s9)c8s7)s6)c6c5C(=O)c5c(CC)sc(CC)c5C6=O)s4)sc3c(-c3ccc(CC)s3)c3ccsc23)s1
Y5,J61,10.1002/adma.201807577,0.9,21.1,58.3,11,sm,y,9,,Y5,CCc1c(/C=C2\C(=O)c3ccccc3C2=C(C#N)C#N)sc2c1sc1c3c4nsnc4c4c5sc6c(CC)c(/C=C7\C(=O)c8ccccc8C7=C(C#N)C#N)sc6c5n(CC)c4c3n(CC)c21,J60,CCSc1ccc(-c2c3cc(-c4ccc(-c5c(F)c(F)c(-c6ccc(-c7cc8c(-c9ccc(SCC)s9)c9sc(-c%10ccc(-c%11c(F)c(F)c(-c%12ccc(-c%13cc%14c(-c%15ccc(SCC)s%15)c%15sc(-c%16ccc(-c%17c(F)c(F)c(-c%18cccs%18)c%18nn(CC)nc%17%18)s%16)cc%15c(-c%15ccc(SCC)s%15)c%14s%13)s%12)c%12nn(CC)nc%11%12)s%10)cc9c(-c9ccc(SCC)s9)c8s7)s6)c6nn(CC)nc56)s4)sc3c(-c3ccc(SCC)s3)c3ccsc23)s1
Y5,TTFQx-T1,10.1002/adma.201807577,0.89,21.2,69.6,13.1,sm,y,10,,Y5,CCc1c(/C=C2\C(=O)c3ccccc3C2=C(C#N)C#N)sc2c1sc1c3c4nsnc4c4c5sc6c(CC)c(/C=C7\C(=O)c8ccccc8C7=C(C#N)C#N)sc6c5n(CC)c4c3n(CC)c21,TTFQx-T1,CCc1ccc(-c2c3cc(-c4ccc(-c5c(F)c(F)c(-c6ccc(-c7cc8c(-c9ccc(CC)s9)c9sc(-c%10ccc(-c%11c(F)c(F)c(-c%12ccc(-c%13cc%14c(-c%15ccc(CC)s%15)c%15sc(-c%16ccc(-c%17c(F)c(F)c(-c%18cccs%18)c%18nc(-c%19cc(F)c(CC)s%19)c(-c%19cc(F)c(CC)s%19)nc%17%18)s%16)cc%15c(-c%15ccc(CC)s%15)c%14s%13)s%12)c%12nc(-c%13cc(F)c(CC)s%13)c(-c%13cc(F)c(CC)s%13)nc%11%12)s%10)cc9c(-c9ccc(CC)s9)c8s7)s6)c6nc(-c7cc(F)c(CC)s7)c(-c7cc(F)c(CC)s7)nc56)s4)sc3c(-c3ccc(CC)s3)c3ccsc23)s1
Y5,PBDB-T,10.1002/adma.201807577,0.88,22.8,70.2,14.1,sm,y,11,,Y5,CCc1c(/C=C2\C(=O)c3ccccc3C2=C(C#N)C#N)sc2c1sc1c3c4nsnc4c4c5sc6c(CC)c(/C=C7\C(=O)c8ccccc8C7=C(C#N)C#N)sc6c5n(CC)c4c3n(CC)c21,PBDB-T,CCc1ccc(-c2c3cc(-c4ccc(-c5sc(-c6ccc(-c7cc8c(-c9ccc(CC)s9)c9sc(-c%10ccc(-c%11sc(-c%12ccc(-c%13cc%14c(-c%15ccc(CC)s%15)c%15sc(-c%16ccc(-c%17sc(-c%18cccs%18)c%18c%17C(=O)c%17c(CC)sc(CC)c%17C%18=O)s%16)cc%15c(-c%15ccc(CC)s%15)c%14s%13)s%12)c%12c%11C(=O)c%11c(CC)sc(CC)c%11C%12=O)s%10)cc9c(-c9ccc(CC)s9)c8s7)s6)c6c5C(=O)c5c(CC)sc(CC)c5C6=O)s4)sc3c(-c3ccc(CC)s3)c3ccsc23)s1
N2200,PBBSB,10.1002/aenm.201703291,0.73,7.81,52,3,polymer,polymer,,,N2200,CCN1C(=O)c2ccc3c4c(c(-c5ccc(-c6ccc(-c7cc8c9c(c(-c%10ccc(-c%11ccc(-c%12cc%13c%14c(c(-c%15ccc(-c%16cccs%16)s%15)cc%15c%14c%12C(=O)N(CC)C%15=O)C(=O)N(CC)C%13=O)s%11)s%10)cc%10c9c7C(=O)N(CC)C%10=O)C(=O)N(CC)C8=O)s6)s5)cc(c24)C1=O)C(=O)N(CC)C3=O,PBBSB,CCc1ccc(-c2c3cc(-c4ccc(-c5cc6c(s5)-c5sc(-c7ccc(-c8cc9c(-c%10ccc(CC)s%10)c%10sc(-c%11ccc(-c%12cc%13c(s%12)-c%12sc(-c%14ccc(-c%15cc%16c(-c%17ccc(CC)s%17)c%17sc(-c%18ccc(-c%19cc%20c(s%19)-c%19sc(-c%21cccc%22nsnc%21%22)cc%19[Si]%20(CC)CC)c%19nsnc%18%19)cc%17c(-c%17ccc(CC)s%17)c%16s%15)c%15nsnc%14%15)cc%12[Si]%13(CC)CC)c%12nsnc%11%12)cc%10c(-c%10ccc(CC)s%10)c9s8)c8nsnc78)cc5[Si]6(CC)CC)c5nsnc45)sc3c(-c3ccc(CC)s3)c3ccsc23)s1
N2200,PBFSF,10.1002/aenm.201703291,0.83,11.95,61,6,polymer,polymer,,,N2200,CCN1C(=O)c2ccc3c4c(c(-c5ccc(-c6ccc(-c7cc8c9c(c(-c%10ccc(-c%11ccc(-c%12cc%13c%14c(c(-c%15ccc(-c%16cccs%16)s%15)cc%15c%14c%12C(=O)N(CC)C%15=O)C(=O)N(CC)C%13=O)s%11)s%10)cc%10c9c7C(=O)N(CC)C%10=O)C(=O)N(CC)C8=O)s6)s5)cc(c24)C1=O)C(=O)N(CC)C3=O,PBFSF,CCc1ccc(-c2c3cc(-c4c(F)cc(-c5cc6c(s5)-c5sc(-c7cc(F)c(-c8cc9c(-c%10ccc(CC)s%10)c%10sc(-c%11c(F)cc(-c%12cc%13c(s%12)-c%12sc(-c%14cc(F)c(-c%15cc%16c(-c%17ccc(CC)s%17)c%17sc(-c%18c(F)cc(-c%19cc%20c(s%19)-c%19sc(-c%21cc(F)cc%22nsnc%21%22)cc%19[Si]%20(CC)CC)c%19nsnc%18%19)cc%17c(-c%17ccc(CC)s%17)c%16s%15)c%15nsnc%14%15)cc%12[Si]%13(CC)CC)c%12nsnc%11%12)cc%10c(-c%10ccc(CC)s%10)c9s8)c8nsnc78)cc5[Si]6(CC)CC)c5nsnc45)sc3c(-c3ccc(CC)s3)c3ccsc23)s1
CPIC-1,PBDB-T,10.1002/asia.202101147,0.38,5.16,31.88,0.63,sm,unfused,3,,CPIC-1,CCC1(CC)c2cc(/C=C3\C(=O)c4cc(F)c(F)cc4C3=C(C#N)C#N)sc2-c2sc(/C=C3\C(=O)c4cc(F)c(F)cc4C3=C(C#N)C#N)cc21,PBDB-T,CCc1ccc(-c2c3cc(-c4ccc(-c5sc(-c6ccc(-c7cc8c(-c9ccc(CC)s9)c9sc(-c%10ccc(-c%11sc(-c%12ccc(-c%13cc%14c(-c%15ccc(CC)s%15)c%15sc(-c%16ccc(-c%17sc(-c%18cccs%18)c%18c%17C(=O)c%17c(CC)sc(CC)c%17C%18=O)s%16)cc%15c(-c%15ccc(CC)s%15)c%14s%13)s%12)c%12c%11C(=O)c%11c(CC)sc(CC)c%11C%12=O)s%10)cc9c(-c9ccc(CC)s9)c8s7)s6)c6c5C(=O)c5c(CC)sc(CC)c5C6=O)s4)sc3c(-c3ccc(CC)s3)c3ccsc23)s1
CPIC-2,PBDB-T,10.1002/asia.202101147,0.69,22.72,63.66,10.01,sm,unfused,3,,CPIC-2,CCC1(CC)c2cc(/C=C3\C(=O)c4cc(F)c(F)cc4C3=C(C#N)C#N)sc2-c2sc(-c3cc4c(s3)-c3sc(/C=C5\C(=O)c6cc(F)c(F)cc6C5=C(C#N)C#N)cc3C4(CC)CC)cc21,PBDB-T,CCc1ccc(-c2c3cc(-c4ccc(-c5sc(-c6ccc(-c7cc8c(-c9ccc(CC)s9)c9sc(-c%10ccc(-c%11sc(-c%12ccc(-c%13cc%14c(-c%15ccc(CC)s%15)c%15sc(-c%16ccc(-c%17sc(-c%18cccs%18)c%18c%17C(=O)c%17c(CC)sc(CC)c%17C%18=O)s%16)cc%15c(-c%15ccc(CC)s%15)c%14s%13)s%12)c%12c%11C(=O)c%11c(CC)sc(CC)c%11C%12=O)s%10)cc9c(-c9ccc(CC)s9)c8s7)s6)c6c5C(=O)c5c(CC)sc(CC)c5C6=O)s4)sc3c(-c3ccc(CC)s3)c3ccsc23)s1
CPIC-3,PBDB-T,10.1002/asia.202101147,0.71,5.77,41.54,1.71,sm,unfused,3,,CPIC-3,CCC1(CC)c2cc(/C=C3\C(=O)c4cc(F)c(F)cc4C3=C(C#N)C#N)sc2-c2sc(-c3cc4c(s3)-c3sc(-c5cc6c(s5)-c5sc(/C=C7\C(=O)c8cc(F)c(F)cc8C7=C(C#N)C#N)cc5C6(CC)CC)cc3C4(CC)CC)cc21,PBDB-T,CCc1ccc(-c2c3cc(-c4ccc(-c5sc(-c6ccc(-c7cc8c(-c9ccc(CC)s9)c9sc(-c%10ccc(-c%11sc(-c%12ccc(-c%13cc%14c(-c%15ccc(CC)s%15)c%15sc(-c%16ccc(-c%17sc(-c%18cccs%18)c%18c%17C(=O)c%17c(CC)sc(CC)c%17C%18=O)s%16)cc%15c(-c%15ccc(CC)s%15)c%14s%13)s%12)c%12c%11C(=O)c%11c(CC)sc(CC)c%11C%12=O)s%10)cc9c(-c9ccc(CC)s9)c8s7)s6)c6c5C(=O)c5c(CC)sc(CC)c5C6=O)s4)sc3c(-c3ccc(CC)s3)c3ccsc23)s1
ITIC,PffQx-T,10.1016/j.nanoen.2016.10.008,0.87,16.33,59.6,8.47,sm,fused,7,,ITIC,CCc1ccc(C2(c3ccc(CC)cc3)c3cc4c(cc3-c3sc5cc(/C=C6\C(=O)c7ccccc7C6=C(C#N)C#N)sc5c32)C(c2ccc(CC)cc2)(c2ccc(CC)cc2)c2c-4sc3cc(/C=C4\C(=O)c5ccccc5C4=C(C#N)C#N)sc23)cc1,PffQx-T,CCOc1ccc(-c2nc3c(-c4cccs4)c(F)c(F)c(-c4ccc(-c5cc6c(-c7ccc(CC)s7)c7sc(-c8ccc(-c9c(F)c(F)c(-c%10ccc(-c%11cc%12c(-c%13ccc(CC)s%13)c%13sc(-c%14ccc(-c%15c(F)c(F)c(-c%16ccc(-c%17cc%18c(-c%19ccc(CC)s%19)c%19sccc%19c(-c%19ccc(CC)s%19)c%18s%17)s%16)c%16nc(-c%17ccc(OCC)c(F)c%17)c(-c%17ccc(OCC)c(F)c%17)nc%15%16)s%14)cc%13c(-c%13ccc(CC)s%13)c%12s%11)s%10)c%10nc(-c%11ccc(OCC)c(F)c%11)c(-c%11ccc(OCC)c(F)c%11)nc9%10)s8)cc7c(-c7ccc(CC)s7)c6s5)s4)c3nc2-c2ccc(OCC)c(F)c2)cc1F
ITIC,PffQx-PS,10.1016/j.nanoen.2016.10.008,0.97,14.96,62.9,9.12,sm,fused,7,,ITIC,CCc1ccc(C2(c3ccc(CC)cc3)c3cc4c(cc3-c3sc5cc(/C=C6\C(=O)c7ccccc7C6=C(C#N)C#N)sc5c32)C(c2ccc(CC)cc2)(c2ccc(CC)cc2)c2c-4sc3cc(/C=C4\C(=O)c5ccccc5C4=C(C#N)C#N)sc23)cc1,PffQx-PS,CCOc1ccc(-c2nc3c(-c4cccs4)c(F)c(F)c(-c4ccc(-c5cc6c(-c7ccc(SCC)cc7)c7sc(-c8ccc(-c9c(F)c(F)c(-c%10ccc(-c%11cc%12c(-c%13ccc(SCC)cc%13)c%13sc(-c%14ccc(-c%15c(F)c(F)c(-c%16ccc(-c%17cc%18c(-c%19ccc(SCC)cc%19)c%19sccc%19c(-c%19ccc(SCC)cc%19)c%18s%17)s%16)c%16nc(-c%17ccc(OCC)c(F)c%17)c(-c%17ccc(OCC)c(F)c%17)nc%15%16)s%14)cc%13c(-c%13ccc(SCC)cc%13)c%12s%11)s%10)c%10nc(-c%11ccc(OCC)c(F)c%11)c(-c%11ccc(OCC)c(F)c%11)nc9%10)s8)cc7c(-c7ccc(SCC)cc7)c6s5)s4)c3nc2-c2ccc(OCC)c(F)c2)cc1F
Y6,BSFTR,10.1002/adma.201904283,0.85,23.16,69.66,13.69,sm,y,8,sm,Y6,CCc1c(/C=C2\C(=O)c3cc(F)c(F)cc3C2=C(C#N)C#N)sc2c1sc1c3c4nsnc4c4c5sc6cc(/C=C7\C(=O)c8cc(F)c(F)cc8C7=C(C#N)C#N)sc6c5n(CC)c4c3n(CC)c21,BSFTR,CCSc1sc(-c2c3cc(-c4cc(CC)c(-c5cc(CC)c(-c6ccc(/C=C7/SC(=S)N(CC)C7=O)s6)s5)s4)sc3c(-c3cc(F)c(SCC)s3)c3cc(-c4cc(CC)c(-c5cc(CC)c(-c6ccc(/C=C7/SC(=S)N(CC)C7=O)s6)s5)s4)sc23)cc1F
YITI-0F,PBDB-T,10.1039/C8TA04405H,0.978,13.4,67.18,8.81,sm,fused,4,,YITI-0F,CCC1(CC)C2=C(c3ccc(-c4ccc(/C=C5\C(=O)c6ccccc6C5=C(C#N)C#N)s4)cc31)C(CC)(CC)c1cc(-c3ccc(/C=C4\C(=O)c5ccccc5C4=C(C#N)C#N)s3)ccc12,PBDB-T,CCc1ccc(-c2c3cc(-c4ccc(-c5sc(-c6ccc(-c7cc8c(-c9ccc(CC)s9)c9sc(-c%10ccc(-c%11sc(-c%12ccc(-c%13cc%14c(-c%15ccc(CC)s%15)c%15sc(-c%16ccc(-c%17sc(-c%18cccs%18)c%18c%17C(=O)c%17c(CC)sc(CC)c%17C%18=O)s%16)cc%15c(-c%15ccc(CC)s%15)c%14s%13)s%12)c%12c%11C(=O)c%11c(CC)sc(CC)c%11C%12=O)s%10)cc9c(-c9ccc(CC)s9)c8s7)s6)c6c5C(=O)c5c(CC)sc(CC)c5C6=O)s4)sc3c(-c3ccc(CC)s3)c3ccsc23)s1
YITI-2F,PBDB-T,10.1039/C8TA04405H,0.928,15.54,69.69,10.05,sm,fused,4,,YITI-2F,CCC1(CC)C2=C(c3ccc(-c4ccc(/C=C5\C(=O)c6ccc(F)cc6C5=C(C#N)C#N)s4)cc31)C(CC)(CC)c1cc(-c3ccc(/C=C4\C(=O)c5ccc(F)cc5C4=C(C#N)C#N)s3)ccc12,PBDB-T,CCc1ccc(-c2c3cc(-c4ccc(-c5sc(-c6ccc(-c7cc8c(-c9ccc(CC)s9)c9sc(-c%10ccc(-c%11sc(-c%12ccc(-c%13cc%14c(-c%15ccc(CC)s%15)c%15sc(-c%16ccc(-c%17sc(-c%18cccs%18)c%18c%17C(=O)c%17c(CC)sc(CC)c%17C%18=O)s%16)cc%15c(-c%15ccc(CC)s%15)c%14s%13)s%12)c%12c%11C(=O)c%11c(CC)sc(CC)c%11C%12=O)s%10)cc9c(-c9ccc(CC)s9)c8s7)s6)c6c5C(=O)c5c(CC)sc(CC)c5C6=O)s4)sc3c(-c3ccc(CC)s3)c3ccsc23)s1
YITI-4F,PBDB-T,10.1039/C8TA04405H,0.825,14.41,55.89,6.64,sm,fused,4,,YITI-4F,CCC1(CC)C2=C(c3ccc(-c4ccc(/C=C5\C(=O)c6cc(F)c(F)cc6C5=C(C#N)C#N)s4)cc31)C(CC)(CC)c1cc(-c3ccc(/C=C4\C(=O)c5cc(F)c(F)cc5C4=C(C#N)C#N)s3)ccc12,PBDB-T,CCc1ccc(-c2c3cc(-c4ccc(-c5sc(-c6ccc(-c7cc8c(-c9ccc(CC)s9)c9sc(-c%10ccc(-c%11sc(-c%12ccc(-c%13cc%14c(-c%15ccc(CC)s%15)c%15sc(-c%16ccc(-c%17sc(-c%18cccs%18)c%18c%17C(=O)c%17c(CC)sc(CC)c%17C%18=O)s%16)cc%15c(-c%15ccc(CC)s%15)c%14s%13)s%12)c%12c%11C(=O)c%11c(CC)sc(CC)c%11C%12=O)s%10)cc9c(-c9ccc(CC)s9)c8s7)s6)c6c5C(=O)c5c(CC)sc(CC)c5C6=O)s4)sc3c(-c3ccc(CC)s3)c3ccsc23)s1
SNBDT1-F,PBDB-T,10.1002/solr.202000234,0.86,20.97,70.4,12.7,sm,fused,7,,SNBDT1-F,CCOc1c2sc3c4sc(/C=C5\C(=O)c6cc(F)ccc6C5=C(C#N)C#N)cc4n(CC)c3c2c(OCC)c2sc3c4sc(/C=C5\C(=O)c6cc(F)ccc6C5=C(C#N)C#N)cc4n(CC)c3c12,PBDB-T,CCc1ccc(-c2c3cc(-c4ccc(-c5sc(-c6ccc(-c7cc8c(-c9ccc(CC)s9)c9sc(-c%10ccc(-c%11sc(-c%12ccc(-c%13cc%14c(-c%15ccc(CC)s%15)c%15sc(-c%16ccc(-c%17sc(-c%18cccs%18)c%18c%17C(=O)c%17c(CC)sc(CC)c%17C%18=O)s%16)cc%15c(-c%15ccc(CC)s%15)c%14s%13)s%12)c%12c%11C(=O)c%11c(CC)sc(CC)c%11C%12=O)s%10)cc9c(-c9ccc(CC)s9)c8s7)s6)c6c5C(=O)c5c(CC)sc(CC)c5C6=O)s4)sc3c(-c3ccc(CC)s3)c3ccsc23)s1
BTP-M,PBDB-TF,10.1039/C9EE03710A,0.975,8.43,51.8,4.26,sm,y,8,,BTP-M,CCc1c(/C=C2\C(=O)c3ccc(C)cc3C2=C(C#N)C#N)sc2c1sc1c3c4nsnc4c4c5sc6c(CC)c(/C=C7\C(=O)c8ccc(C)cc8C7=C(C#N)C#N)sc6c5n(CC)c4c3n(CC)c21,PBDB-TF,CCc1sc(-c2c3cc(-c4ccc(-c5sc(-c6ccc(-c7cc8c(-c9cc(F)c(CC)s9)c9sc(-c%10ccc(-c%11sc(-c%12ccc(-c%13cc%14c(-c%15cc(F)c(CC)s%15)c%15sc(-c%16ccc(-c%17sc(-c%18cccs%18)c%18c%17C(=O)c%17c(CC)sc(CC)c%17C%18=O)s%16)cc%15c(-c%15cc(F)c(CC)s%15)c%14s%13)s%12)c%12c%11C(=O)c%11c(CC)sc(CC)c%11C%12=O)s%10)cc9c(-c9cc(F)c(CC)s9)c8s7)s6)c6c5C(=O)c5c(CC)sc(CC)c5C6=O)s4)sc3c(-c3cc(F)c(CC)s3)c3ccsc23)cc1F
Y18,PBDB-TF,10.1039/D0TA01260B,0.84,24.91,76.4,16.02,sm,y,8,,Y18,CCc1c(/C=C2\C(=O)c3cc(F)c(F)cc3C2=C(C#N)C#N)sc2c1sc1c3c4nn(CC)nc4c4c5sc6c(CC)c(/C=C7\C(=O)c8cc(F)c(F)cc8C7=C(C#N)C#N)sc6c5n(CC)c4c3n(CC)c21,PBDB-TF,CCc1sc(-c2c3cc(-c4ccc(-c5sc(-c6ccc(-c7cc8c(-c9cc(F)c(CC)s9)c9sc(-c%10ccc(-c%11sc(-c%12ccc(-c%13cc%14c(-c%15cc(F)c(CC)s%15)c%15sc(-c%16ccc(-c%17sc(-c%18cccs%18)c%18c%17C(=O)c%17c(CC)sc(CC)c%17C%18=O)s%16)cc%15c(-c%15cc(F)c(CC)s%15)c%14s%13)s%12)c%12c%11C(=O)c%11c(CC)sc(CC)c%11C%12=O)s%10)cc9c(-c9cc(F)c(CC)s9)c8s7)s6)c6c5C(=O)c5c(CC)sc(CC)c5C6=O)s4)sc3c(-c3cc(F)c(CC)s3)c3ccsc23)cc1F
ITIC,PBDD4T,10.1021/acs.macromol.6b00248,0.88,2.04,25,0.45,sm,fused,7,,ITIC,CCc1ccc(C2(c3ccc(CC)cc3)c3cc4c(cc3-c3sc5cc(/C=C6\C(=O)c7ccccc7C6=C(C#N)C#N)sc5c32)C(c2ccc(CC)cc2)(c2ccc(CC)cc2)c2c-4sc3cc(/C=C4\C(=O)c5ccccc5C4=C(C#N)C#N)sc23)cc1,PBDD4T,CCc1csc(-c2sc(-c3cc(CC)c(-c4ccc(-c5ccc(-c6sc(-c7sc(-c8cc(CC)c(-c9ccc(-c%10ccc(-c%11sc(-c%12sc(-c%13cc(CC)c(-c%14ccc(-c%15cccs%15)s%14)s%13)c%13c%12C(=O)c%12c(CC)sc(CC)c%12C%13=O)cc%11CC)s%10)s9)s8)c8c7C(=O)c7c(CC)sc(CC)c7C8=O)cc6CC)s5)s4)s3)c3c2C(=O)c2c(CC)sc(CC)c2C3=O)c1
ITIC,PBDD4T-2F,10.1021/acs.macromol.6b00248,0.94,15.04,61,8.69,sm,fused,7,,ITIC,CCc1ccc(C2(c3ccc(CC)cc3)c3cc4c(cc3-c3sc5cc(/C=C6\C(=O)c7ccccc7C6=C(C#N)C#N)sc5c32)C(c2ccc(CC)cc2)(c2ccc(CC)cc2)c2c-4sc3cc(/C=C4\C(=O)c5ccccc5C4=C(C#N)C#N)sc23)cc1,PBDD4T-2F,CCc1csc(-c2sc(-c3cc(CC)c(-c4cc(F)c(-c5sc(-c6sc(-c7sc(-c8cc(CC)c(-c9cc(F)c(-c%10sc(-c%11sc(-c%12sc(-c%13cc(CC)c(-c%14cc(F)c(-c%15sccc%15F)s%14)s%13)c%13c%12C(=O)c%12c(CC)sc(CC)c%12C%13=O)cc%11CC)cc%10F)s9)s8)c8c7C(=O)c7c(CC)sc(CC)c7C8=O)cc6CC)cc5F)s4)s3)c3c2C(=O)c2c(CC)sc(CC)c2C3=O)c1
BTA100,P3HT,10.1039/C8TC03963A,1.34,1.65,47,1.04,sm,fused,5,,BTA100,CCc1ccc(C2(c3ccc(CC)cc3)c3cc4c(cc3-c3sc(-c5c(OC)c(OC)c(/C=C6\SC(=O)N(CC)C6=O)c6nn(CC)nc56)cc32)C(c2ccc(CC)cc2)(c2ccc(CC)cc2)c2cc(-c3c(OC)c(OC)c(/C=C5\SC(=O)N(CC)C5=O)c5nn(CC)nc35)sc2-4)cc1,P3HT,CCc1cc(C)sc1-c1sc(-c2cc(CC)c(-c3sc(-c4cc(CC)c(-c5sc(C)cc5CC)s4)cc3CC)s2)cc1CC
BTA101,P3HT,10.1039/C8TC03963A,1.19,5.33,56,3.55,sm,fused,5,,BTA101,CCc1ccc(C2(c3ccc(CC)cc3)c3cc4c(cc3-c3sc(-c5c(OC)c(OC)c(/C=C6\SC(=S)N(CC)C6=O)c6nn(CC)nc56)cc32)C(c2ccc(CC)cc2)(c2ccc(CC)cc2)c2cc(-c3c(OC)c(OC)c(/C=C5/SC(=S)N(CC)C5=O)c5nn(CC)nc35)sc2-4)cc1,P3HT,CCc1cc(C)sc1-c1sc(-c2cc(CC)c(-c3sc(-c4cc(CC)c(-c5sc(C)cc5CC)s4)cc3CC)s2)cc1CC
BTA103,P3HT,10.1039/C8TC03963A,0.94,8.56,66,5.31,sm,fused,5,,BTA103,CCc1ccc(C2(c3ccc(CC)cc3)c3cc4c(cc3-c3sc(-c5c(OC)c(OC)c(/C=c6\sc(=C(C#N)C#N)n(CC)c6=O)c6nn(CC)nc56)cc32)C(c2ccc(CC)cc2)(c2ccc(CC)cc2)c2cc(-c3c(OC)c(OC)c(/C=c5/sc(=C(C#N)C#N)n(CC)c5=O)c5nn(CC)nc35)sc2-4)cc1,P3HT,CCc1cc(C)sc1-c1sc(-c2cc(CC)c(-c3sc(-c4cc(CC)c(-c5sc(C)cc5CC)s4)cc3CC)s2)cc1CC
BT-dIDT,PBDB-T,10.1016/j.solener.2020.01.032,0.87,18.59,64.8,10.52,sm,fused,5,,BT-dIDT,CCc1ccc(C2(c3ccc(CC)cc3)c3cc4c(cc3-c3sc(/C=C5\C(=O)c6cc(F)c(F)cc6C5=C(C#N)C#N)cc32)C(c2ccc(CC)cc2)(c2ccc(CC)cc2)c2cc(-c3ccc(-c5cc6c(s5)-c5cc7c(cc5C6(c5ccc(CC)cc5)c5ccc(CC)cc5)-c5sc(/C=C6\C(=O)c8cc(F)c(F)cc8C6=C(C#N)C#N)cc5C7(c5ccc(CC)cc5)c5cccc(CC)c5)c5nsnc35)sc2-4)cc1,PBDB-T,CCc1ccc(-c2c3cc(-c4ccc(-c5sc(-c6ccc(-c7cc8c(-c9ccc(CC)s9)c9sc(-c%10ccc(-c%11sc(-c%12ccc(-c%13cc%14c(-c%15ccc(CC)s%15)c%15sc(-c%16ccc(-c%17sc(-c%18cccs%18)c%18c%17C(=O)c%17c(CC)sc(CC)c%17C%18=O)s%16)cc%15c(-c%15ccc(CC)s%15)c%14s%13)s%12)c%12c%11C(=O)c%11c(CC)sc(CC)c%11C%12=O)s%10)cc9c(-c9ccc(CC)s9)c8s7)s6)c6c5C(=O)c5c(CC)sc(CC)c5C6=O)s4)sc3c(-c3ccc(CC)s3)c3ccsc23)s1
ZITI-N,PTQ10,10.1002/aenm.201903298,0.967,12.03,60.68,7.06,sm,fused,8,,ZITI-N,CCC1(CC)C2=C(c3cc4c(cc31)c1sc(/C=C3\C(=O)c5cc(F)c(F)cc5C3=C(C#N)C#N)cc1n4C)C(CC)(CC)c1cc3c4sc(/C=C5\C(=O)c6cc(F)c(F)cc6C5=C(C#N)C#N)cc4n(C)c3cc12,PTQ10,CCOc1cnc2c(-c3ccc(-c4c(F)c(F)c(-c5ccc(-c6c(F)c(F)c(-c7cccs7)c7ncc(OCC)nc67)s5)c5ncc(OCC)nc45)s3)c(F)c(F)cc2n1
ZITI-S,PTQ10,10.1002/aenm.201903298,0.96,16.94,65.75,10.69,sm,fused,8,,ZITI-S,CCC1(CC)C2=C(c3cc4sc5cc(/C=C6\C(=O)c7cc(F)c(F)cc7C6=C(C#N)C#N)sc5c4cc31)C(CC)(CC)c1cc3c(cc12)sc1cc(/C=C2\C(=O)c4cc(F)c(F)cc4C2=C(C#N)C#N)sc13,PTQ10,CCOc1cnc2c(-c3ccc(-c4c(F)c(F)c(-c5ccc(-c6c(F)c(F)c(-c7cccs7)c7ncc(OCC)nc67)s5)c5ncc(OCC)nc45)s3)c(F)c(F)cc2n1
ITTC,HFQx-T,10.1039/C7TA02486J,0.88,16.49,71,10.4,sm,fused,7,,ITCPTC,CCc1ccc(C2(c3ccc(CC)cc3)c3cc4c(cc3-c3sc5cc(/C=C6\C(=O)c7cscc7C6=C(C#N)C#N)sc5c32)C(c2ccc(CC)cc2)(c2ccc(CC)cc2)c2c-4sc3cc(/C=C4\C(=O)c5cscc5C4=C(C#N)C#N)sc23)cc1,HFQx-T,CCOc1c(F)cc(-c2nc3c(-c4cccs4)c(F)c(F)c(-c4ccc(-c5cc6c(-c7ccc(CC)s7)c7sc(-c8ccc(-c9c(F)c(F)c(-c%10ccc(-c%11cc%12c(-c%13ccc(CC)s%13)c%13sc(-c%14ccc(-c%15c(F)c(F)c(-c%16ccc(-c%17cc%18c(-c%19ccc(CC)s%19)c%19sccc%19c(-c%19ccc(CC)s%19)c%18s%17)s%16)c%16nc(-c%17cc(F)c(OCC)c(F)c%17)c(-c%17cc(F)c(OCC)c(F)c%17)nc%15%16)s%14)cc%13c(-c%13ccc(CC)s%13)c%12s%11)s%10)c%10nc(-c%11cc(F)c(OCC)c(F)c%11)c(-c%11cc(F)c(OCC)c(F)c%11)nc9%10)s8)cc7c(-c7ccc(CC)s7)c6s5)s4)c3nc2-c2cc(F)c(OCC)c(F)c2)cc1F
C8IDT-Br,PBDB-TF,10.1021/acsaem.1c00369,0.97,15.66,64.81,9.85,sm,unfused,3,,C8IDT-Br,CCn1c2cc(-c3ccc(/C=C4\C(=O)c5cc(Br)ccc5C4=C(C#N)C#N)s3)ccc2c2ccc(-c3ccc(/C=C4\C(=O)c5cc(Br)ccc5C4=C(C#N)C#N)s3)cc21,PBDB-TF,CCc1sc(-c2c3cc(-c4ccc(-c5sc(-c6ccc(-c7cc8c(-c9cc(F)c(CC)s9)c9sc(-c%10ccc(-c%11sc(-c%12ccc(-c%13cc%14c(-c%15cc(F)c(CC)s%15)c%15sc(-c%16ccc(-c%17sc(-c%18cccs%18)c%18c%17C(=O)c%17c(CC)sc(CC)c%17C%18=O)s%16)cc%15c(-c%15cc(F)c(CC)s%15)c%14s%13)s%12)c%12c%11C(=O)c%11c(CC)sc(CC)c%11C%12=O)s%10)cc9c(-c9cc(F)c(CC)s9)c8s7)s6)c6c5C(=O)c5c(CC)sc(CC)c5C6=O)s4)sc3c(-c3cc(F)c(CC)s3)c3ccsc23)cc1F
F8IDT-Br,PBDB-TF,10.1021/acsaem.1c00369,0.98,14.6,67.76,9.7,sm,unfused,3,,F8IDT-Br,CCC1(CC)c2cc(-c3ccc(/C=C4\C(=O)c5cc(Br)ccc5C4=C(C#N)C#N)s3)ccc2-c2ccc(-c3ccc(/C=C4\C(=O)c5cc(Br)ccc5C4=C(C#N)C#N)s3)cc21,PBDB-TF,CCc1sc(-c2c3cc(-c4ccc(-c5sc(-c6ccc(-c7cc8c(-c9cc(F)c(CC)s9)c9sc(-c%10ccc(-c%11sc(-c%12ccc(-c%13cc%14c(-c%15cc(F)c(CC)s%15)c%15sc(-c%16ccc(-c%17sc(-c%18cccs%18)c%18c%17C(=O)c%17c(CC)sc(CC)c%17C%18=O)s%16)cc%15c(-c%15cc(F)c(CC)s%15)c%14s%13)s%12)c%12c%11C(=O)c%11c(CC)sc(CC)c%11C%12=O)s%10)cc9c(-c9cc(F)c(CC)s9)c8s7)s6)c6c5C(=O)c5c(CC)sc(CC)c5C6=O)s4)sc3c(-c3cc(F)c(CC)s3)c3ccsc23)cc1F
BZIC-2Br,PBDB-T,10.1039/D1RA01348C,0.75,15.34,65.19,7.51,sm,y,6,,BZIC-2Br,CCn1nc2c(n1)c1c3sc(/C=C4\C(=O)c5ccc(Br)cc5C4=C(C#N)C#N)cc3n(CC)c1c1c2c2sc(/C=C3\C(=O)c4ccc(Br)cc4C3=C(C#N)C#N)cc2n1CC,PBDB-T,CCc1ccc(-c2c3cc(-c4ccc(-c5sc(-c6ccc(-c7cc8c(-c9ccc(CC)s9)c9sc(-c%10ccc(-c%11sc(-c%12ccc(-c%13cc%14c(-c%15ccc(CC)s%15)c%15sc(-c%16ccc(-c%17sc(-c%18cccs%18)c%18c%17C(=O)c%17c(CC)sc(CC)c%17C%18=O)s%16)cc%15c(-c%15ccc(CC)s%15)c%14s%13)s%12)c%12c%11C(=O)c%11c(CC)sc(CC)c%11C%12=O)s%10)cc9c(-c9ccc(CC)s9)c8s7)s6)c6c5C(=O)c5c(CC)sc(CC)c5C6=O)s4)sc3c(-c3ccc(CC)s3)c3ccsc23)s1
Y9-2Br,PBDB-T,10.1039/D1RA01348C,0.84,21.38,67.11,12.05,sm,y,8,,Y9-2Br,CCc1c(/C=C2\C(=O)c3ccc(Br)cc3C2=C(C#N)C#N)sc2c1sc1c3c4nn(CC)nc4c4c5sc6c(CC)c(/C=C7\C(=O)c8ccc(Br)cc8C7=C(C#N)C#N)sc6c5n(CC)c4c3n(CC)c21,PBDB-T,CCc1ccc(-c2c3cc(-c4ccc(-c5sc(-c6ccc(-c7cc8c(-c9ccc(CC)s9)c9sc(-c%10ccc(-c%11sc(-c%12ccc(-c%13cc%14c(-c%15ccc(CC)s%15)c%15sc(-c%16ccc(-c%17sc(-c%18cccs%18)c%18c%17C(=O)c%17c(CC)sc(CC)c%17C%18=O)s%16)cc%15c(-c%15ccc(CC)s%15)c%14s%13)s%12)c%12c%11C(=O)c%11c(CC)sc(CC)c%11C%12=O)s%10)cc9c(-c9ccc(CC)s9)c8s7)s6)c6c5C(=O)c5c(CC)sc(CC)c5C6=O)s4)sc3c(-c3ccc(CC)s3)c3ccsc23)s1
C8-ITCC,PBDB-TF,10.1021/acs.chemmater.9b00980,1.04,16.1,63,10.8,sm,fused,7,,C8-ITCC,CCC1(CC)c2cc3c(cc2-c2sc4cc(/C=C5\C(=O)c6sccc6C5=C(C#N)C#N)sc4c21)C(CC)(CC)c1c-3sc2cc(/C=C3\C(=O)c4ccsc4C3=C(C#N)C#N)sc12,PBDB-TF,CCc1sc(-c2c3cc(-c4ccc(-c5sc(-c6ccc(-c7cc8c(-c9cc(F)c(CC)s9)c9sc(-c%10ccc(-c%11sc(-c%12ccc(-c%13cc%14c(-c%15cc(F)c(CC)s%15)c%15sc(-c%16ccc(-c%17sc(-c%18cccs%18)c%18c%17C(=O)c%17c(CC)sc(CC)c%17C%18=O)s%16)cc%15c(-c%15cc(F)c(CC)s%15)c%14s%13)s%12)c%12c%11C(=O)c%11c(CC)sc(CC)c%11C%12=O)s%10)cc9c(-c9cc(F)c(CC)s9)c8s7)s6)c6c5C(=O)c5c(CC)sc(CC)c5C6=O)s4)sc3c(-c3cc(F)c(CC)s3)c3ccsc23)cc1F
C8-ITCC-Cl,PBDB-TF,10.1021/acs.chemmater.9b00980,0.95,17.9,73,12.7,sm,fused,7,,C8-ITCC-Cl,CCC1(CC)c2cc3c(cc2-c2sc4cc(/C=C5\C(=O)c6sc(Cl)cc6C5=C(C#N)C#N)sc4c21)C(CC)(CC)c1c-3sc2cc(/C=C3\C(=O)c4cc(Cl)sc4C3=C(C#N)C#N)sc12,PBDB-TF,CCc1sc(-c2c3cc(-c4ccc(-c5sc(-c6ccc(-c7cc8c(-c9cc(F)c(CC)s9)c9sc(-c%10ccc(-c%11sc(-c%12ccc(-c%13cc%14c(-c%15cc(F)c(CC)s%15)c%15sc(-c%16ccc(-c%17sc(-c%18cccs%18)c%18c%17C(=O)c%17c(CC)sc(CC)c%17C%18=O)s%16)cc%15c(-c%15cc(F)c(CC)s%15)c%14s%13)s%12)c%12c%11C(=O)c%11c(CC)sc(CC)c%11C%12=O)s%10)cc9c(-c9cc(F)c(CC)s9)c8s7)s6)c6c5C(=O)c5c(CC)sc(CC)c5C6=O)s4)sc3c(-c3cc(F)c(CC)s3)c3ccsc23)cc1F
ITC6-IC,PBDB-T,10.1002/adfm.201705095,0.97,16.41,73,11.61,sm,fused,7,,ITC6-IC,CCc1ccc(C2(c3ccc(CC)cc3)c3cc4c(cc3-c3sc5c(CC)c(/C=C6\C(=O)c7ccccc7C6=C(C#N)C#N)sc5c32)C(c2ccc(CC)cc2)(c2ccc(CC)cc2)c2c-4sc3c(CC)c(/C=C4\C(=O)c5ccccc5C4=C(C#N)C#N)sc23)cc1,PBDB-T,CCc1ccc(-c2c3cc(-c4ccc(-c5sc(-c6ccc(-c7cc8c(-c9ccc(CC)s9)c9sc(-c%10ccc(-c%11sc(-c%12ccc(-c%13cc%14c(-c%15ccc(CC)s%15)c%15sc(-c%16ccc(-c%17sc(-c%18cccs%18)c%18c%17C(=O)c%17c(CC)sc(CC)c%17C%18=O)s%16)cc%15c(-c%15ccc(CC)s%15)c%14s%13)s%12)c%12c%11C(=O)c%11c(CC)sc(CC)c%11C%12=O)s%10)cc9c(-c9ccc(CC)s9)c8s7)s6)c6c5C(=O)c5c(CC)sc(CC)c5C6=O)s4)sc3c(-c3ccc(CC)s3)c3ccsc23)s1
PZ1,PBDB-T,10.1002/ange.201707678,0.83,16.05,68.99,9.19,polymer,polymer,,,PZ1,CCC1(CC)c2cc3c(cc2-c2sc(/C=C4\C(=O)c5ccccc5C4=C(C#N)C#N)cc21)C(CC)(CC)c1cc(/C=C2\C(=O)c4ccc(-c5ccc(-c6ccc7c(c6)C(=C(C#N)C#N)/C(=C/c6cc8c(s6)-c6cc9c(cc6C8(CC)CC)-c6sc(/C=C8\C(=O)c%10ccc(-c%11cccs%11)cc%10C8=C(C#N)C#N)cc6C9(CC)CC)C7=O)s5)cc4C2=C(C#N)C#N)sc1-3,PBDB-T,CCc1ccc(-c2c3cc(-c4ccc(-c5sc(-c6ccc(-c7cc8c(-c9ccc(CC)s9)c9sc(-c%10ccc(-c%11sc(-c%12ccc(-c%13cc%14c(-c%15ccc(CC)s%15)c%15sc(-c%16ccc(-c%17sc(-c%18cccs%18)c%18c%17C(=O)c%17c(CC)sc(CC)c%17C%18=O)s%16)cc%15c(-c%15ccc(CC)s%15)c%14s%13)s%12)c%12c%11C(=O)c%11c(CC)sc(CC)c%11C%12=O)s%10)cc9c(-c9ccc(CC)s9)c8s7)s6)c6c5C(=O)c5c(CC)sc(CC)c5C6=O)s4)sc3c(-c3ccc(CC)s3)c3ccsc23)s1
B-PDI-B,P3HT,10.1021/jp5093674,0.61,5.3,51,1.66,sm,PDI,7,,B-PDI-B,CCc1ccc(-c2c3cc(-c4cc5c6c(ccc7c8c(-c9cc%10c(-c%11ccc(CC)s%11)c%11sccc%11c(-c%11ccc(CC)s%11)c%10s9)cc9c%10c(ccc(c4c67)c%108)C(=O)N(CC)C9=O)C(=O)N(CC)C5=O)sc3c(-c3ccc(CC)s3)c3ccsc23)s1,P3HT,CCc1cc(C)sc1-c1sc(-c2cc(CC)c(-c3sc(-c4cc(CC)c(-c5sc(C)cc5CC)s4)cc3CC)s2)cc1CC
PD-dIDTC6,PBDB-TF,10.1016/j.synthmet.2021.116838,0.82,15.17,56,7.78,sm,fused,5,,PD-dIDTC6,CCC1(CC)c2cc3c(cc2-c2sc(/C=C4\C(=O)c5cc(F)c(F)cc5C4=C(C#N)C#N)cc21)C(CC)(CC)c1cc(-c2ccc(-c4cc5c(s4)-c4cc6c(cc4C5(CC)CC)-c4sc(/C=C5\C(=O)c7cc(F)c(F)cc7C5=C(C#N)C#N)cc4C6(CC)CC)nc2)sc1-3,PBDB-TF,CCc1sc(-c2c3cc(-c4ccc(-c5sc(-c6ccc(-c7cc8c(-c9cc(F)c(CC)s9)c9sc(-c%10ccc(-c%11sc(-c%12ccc(-c%13cc%14c(-c%15cc(F)c(CC)s%15)c%15sc(-c%16ccc(-c%17sc(-c%18cccs%18)c%18c%17C(=O)c%17c(CC)sc(CC)c%17C%18=O)s%16)cc%15c(-c%15cc(F)c(CC)s%15)c%14s%13)s%12)c%12c%11C(=O)c%11c(CC)sc(CC)c%11C%12=O)s%10)cc9c(-c9cc(F)c(CC)s9)c8s7)s6)c6c5C(=O)c5c(CC)sc(CC)c5C6=O)s4)sc3c(-c3cc(F)c(CC)s3)c3ccsc23)cc1F
PZ-dIDTC6,PBDB-TF,10.1016/j.synthmet.2021.116838,0.94,15.49,75,10.91,sm,fused,5,,PZ-dIDTC6,CCC1(CC)c2cc3c(cc2-c2sc(/C=C4\C(=O)c5cc(F)c(F)cc5C4=C(C#N)C#N)cc21)C(CC)(CC)c1cc(-c2cnc(-c4cc5c(s4)-c4cc6c(cc4C5(CC)CC)-c4sc(/C=C5\C(=O)c7cc(F)c(F)cc7C5=C(C#N)C#N)cc4C6(CC)CC)cn2)sc1-3,PBDB-TF,CCc1sc(-c2c3cc(-c4ccc(-c5sc(-c6ccc(-c7cc8c(-c9cc(F)c(CC)s9)c9sc(-c%10ccc(-c%11sc(-c%12ccc(-c%13cc%14c(-c%15cc(F)c(CC)s%15)c%15sc(-c%16ccc(-c%17sc(-c%18cccs%18)c%18c%17C(=O)c%17c(CC)sc(CC)c%17C%18=O)s%16)cc%15c(-c%15cc(F)c(CC)s%15)c%14s%13)s%12)c%12c%11C(=O)c%11c(CC)sc(CC)c%11C%12=O)s%10)cc9c(-c9cc(F)c(CC)s9)c8s7)s6)c6c5C(=O)c5c(CC)sc(CC)c5C6=O)s4)sc3c(-c3cc(F)c(CC)s3)c3ccsc23)cc1F
ITIC-SC2C6,PBDB-ST,10.1021/acsami.7b09915,0.92,15.32,64,9.16,sm,fused,7,,ITIC-SC2C6,CCSc1ccc(C2(c3ccc(SCC)cc3)c3cc4c(cc3-c3sc5cc(/C=C6\C(=O)c7ccccc7C6=C(C#N)C#N)sc5c32)C(c2ccc(SCC)cc2)(c2ccc(SCC)cc2)c2c-4sc3cc(/C=C4\C(=O)c5ccccc5C4=C(C#N)C#N)sc23)cc1,PBDB-ST,CCSc1ccc(-c2c3cc(-c4ccc(-c5sc(-c6ccc(-c7cc8c(-c9ccc(SCC)s9)c9sc(-c%10ccc(-c%11sc(-c%12ccc(-c%13cc%14c(-c%15ccc(SCC)s%15)c%15sc(-c%16ccc(-c%17sc(-c%18cccs%18)c%18c%17C(=O)c%17c(CC)sc(CC)c%17C%18=O)s%16)cc%15c(-c%15ccc(SCC)s%15)c%14s%13)s%12)c%12c%11C(=O)c%11c(CC)sc(CC)c%11C%12=O)s%10)cc9c(-c9ccc(SCC)s9)c8s7)s6)c6c5C(=O)c5c(CC)sc(CC)c5C6=O)s4)sc3c(-c3ccc(SCC)s3)c3ccsc23)s1
SFBRCN,PTB7,10.1002/adma.201606054,0.85,13.85,60.7,7.34,sm,unfused,3,,SFBRCN,CCOc1ccc2c(c1)-c1cc(OCC)ccc1C21c2cc(-c3ccc(/C=c4\sc(=C(C#N)C#N)n(CC)c4=O)c4nsnc34)ccc2-c2ccc(-c3ccc(/C=c4/sc(=C(C#N)C#N)n(CC)c4=O)c4nsnc34)cc21,PTB7,CCOC(=O)c1sc2csc(-c3cc4c(OCC)c5sc(-c6sc(-c7cc8c(OCC)c9sc(-c%10sc(-c%11cc%12c(OCC)c%13sccc%13c(OCC)c%12s%11)c%11c(F)c(C(=O)OCC)sc%10%11)cc9c(OCC)c8s7)c7c(F)c(C(=O)OCC)sc67)cc5c(OCC)c4s3)c2c1F
SFBRCN,PTB7-Th,10.1002/adma.201606054,0.9,17.25,65.2,10.12,sm,unfused,3,,SFBRCN,CCOc1ccc2c(c1)-c1cc(OCC)ccc1C21c2cc(-c3ccc(/C=c4\sc(=C(C#N)C#N)n(CC)c4=O)c4nsnc34)ccc2-c2ccc(-c3ccc(/C=c4/sc(=C(C#N)C#N)n(CC)c4=O)c4nsnc34)cc21,PTB7-Th,CCOC(=O)c1sc2c(-c3cc4c(-c5ccc(CC)s5)c5sc(-c6sc(-c7cc8c(-c9ccc(CC)s9)c9sc(-c%10sc(-c%11cc%12c(-c%13ccc(CC)s%13)c%13sccc%13c(-c%13ccc(CC)s%13)c%12s%11)c%11sc(C(=O)OCC)c(F)c%10%11)cc9c(-c9ccc(CC)s9)c8s7)c7sc(C(=O)OCC)c(F)c67)cc5c(-c5ccc(CC)s5)c4s3)scc2c1F
Y6-T,PvBDT-F,10.1016/j.jpowsour.2021.229961,0.87,14.28,52.5,6.52,sm,y,8,,Y6-T,CCc1c(/C=C2\C(=O)c3cscc3C2=C(C#N)C#N)sc2c1sc1c3c4nsnc4c4c5sc6c(CC)c(/C=C7\C(=O)c8cscc8C7=C(C#N)C#N)sc6c5n(CC)c4c3n(CC)c21,PvBDT-F,CCc1cc2c(-c3ccc(-c4cc5c(-c6cc(F)c(CC)s6)c6sc(-c7ccc(-c8c9cc(CC)sc9c(-c9ccc(-c%10cc%11c(-c%12cc(F)c(CC)s%12)c%12sc(-c%13ccc(-c%14c%15cc(CC)sc%15c(-c%15ccc(-c%16cc%17c(-c%18cc(F)c(CC)s%18)c%18sccc%18c(-c%18cc(F)c(CC)s%18)c%17s%16)s%15)c%15cc(CC)sc%14%15)s%13)cc%12c(-c%12cc(F)c(CC)s%12)c%11s%10)s9)c9cc(CC)sc89)s7)cc6c(-c6cc(F)c(CC)s6)c5s4)s3)c3sc(CC)cc3c(-c3cccs3)c2s1
Y6-T,PvBDT-Cl,10.1016/j.jpowsour.2021.229961,0.91,15.31,59.1,8.23,sm,y,8,,Y6-T,CCc1c(/C=C2\C(=O)c3cscc3C2=C(C#N)C#N)sc2c1sc1c3c4nsnc4c4c5sc6c(CC)c(/C=C7\C(=O)c8cscc8C7=C(C#N)C#N)sc6c5n(CC)c4c3n(CC)c21,PvBDT-Cl,CCc1cc2c(-c3ccc(-c4cc5c(-c6cc(Cl)c(CC)s6)c6sc(-c7ccc(-c8c9cc(CC)sc9c(-c9ccc(-c%10cc%11c(-c%12cc(Cl)c(CC)s%12)c%12sc(-c%13ccc(-c%14c%15cc(CC)sc%15c(-c%15ccc(-c%16cc%17c(-c%18cc(Cl)c(CC)s%18)c%18sccc%18c(-c%18cc(Cl)c(CC)s%18)c%17s%16)s%15)c%15cc(CC)sc%14%15)s%13)cc%12c(-c%12cc(Cl)c(CC)s%12)c%11s%10)s9)c9cc(CC)sc89)s7)cc6c(-c6cc(Cl)c(CC)s6)c5s4)s3)c3sc(CC)cc3c(-c3cccs3)c2s1
BO2FIDT-4Cl,PBDB-T-2Cl,https://doi.org/10.1002/smll.201907681,0.96,16.1,61.3,10.4,sm,fused,5,,BO2FIDT-4Cl,CCc1ccc(C2(c3ccc(CC)cc3)c3cc4c(cc3-c3sc(/C=C5\C(=O)c6cc(Cl)c(Cl)cc6C5=C(C#N)C#N)cc32)C(c2ccc(CC)cc2)(c2ccc(CC)cc2)c2cc(-c3c(F)c(F)c(-c5cc6c(s5)-c5cc7c(cc5C6(c5ccc(CC)cc5)c5ccc(CC)cc5)-c5sc(/C=C6\C(=O)c8cc(Cl)c(Cl)cc8C6=C(C#N)C#N)cc5C7(c5ccc(CC)cc5)c5cccc(CC)c5)c5nonc35)sc2-4)cc1,PBDB-T-2Cl,CCc1sc(-c2c3cc(-c4ccc(-c5sc(-c6ccc(-c7cc8c(-c9cc(Cl)c(CC)s9)c9sc(-c%10ccc(-c%11sc(-c%12ccc(-c%13cc%14c(-c%15cc(Cl)c(CC)s%15)c%15sc(-c%16ccc(-c%17sc(-c%18cccs%18)c%18c%17C(=O)c%17c(CC)sc(CC)c%17C%18=O)s%16)cc%15c(-c%15cc(Cl)c(CC)s%15)c%14s%13)s%12)c%12c%11C(=O)c%11c(CC)sc(CC)c%11C%12=O)s%10)cc9c(-c9cc(Cl)c(CC)s9)c8s7)s6)c6c5C(=O)c5c(CC)sc(CC)c5C6=O)s4)sc3c(-c3cc(Cl)c(CC)s3)c3ccsc23)cc1Cl
