Repository: hutchisonlab/GA-tandem-OSCs

# GA Pipeline to Design Materials for Tandem Organic Solar Cells

This repository contains the data files and analysis notebooks to support the paper "Designing Efficient Tandem Organic Solar Cells with Machine Learning and Genetic Algorithms."

The PCE prediction model, known as OPEP2, was trained on a dataset containing 1,001 unique donor/acceptor pairs. This dataset can be found here: `OPEP2/filtered_dataset.csv`
The unfiltered dataset containing 1,225 donor/accpetor pairs can be found here: `OPEP2/Experimental_data.csv` 


The OPEP2 ML model to predict PCE can be found here: `OPEP2/Prediction_models/ensemble_rf_ann_mfcounts_standardized_above10_fixed.pkl`

File: OPEP2/filtered_dataset.csv (part 14 of 15)
Reported Acceptor,Reported Donor ,DOI,Voc (V),Jsc (mA/cm^2),FF (%),PCE (%),acceptor type,acceptor class,core fused ring size,donor,acceptor ID with shortened chains,acc_SMILES,donor ID with shortened chains,don_SMILES
BT2FIDT-4Cl,PBDB-T-2Cl,https://doi.org/10.1002/smll.201907681,0.97,18.1,71.5,12.5,sm,fused,5,,BT2FIDT-4Cl,CCc1ccc(C2(c3ccc(CC)cc3)c3cc4c(cc3-c3sc(/C=C5\C(=O)c6cc(Cl)c(Cl)cc6C5=C(C#N)C#N)cc32)C(c2ccc(CC)cc2)(c2ccc(CC)cc2)c2cc(-c3c(F)c(F)c(-c5cc6c(s5)-c5cc7c(cc5C6(c5ccc(CC)cc5)c5ccc(CC)cc5)-c5sc(/C=C6\C(=O)c8cc(Cl)c(Cl)cc8C6=C(C#N)C#N)cc5C7(c5ccc(CC)cc5)c5cccc(CC)c5)c5nsnc35)sc2-4)cc1,PBDB-T-2Cl,CCc1sc(-c2c3cc(-c4ccc(-c5sc(-c6ccc(-c7cc8c(-c9cc(Cl)c(CC)s9)c9sc(-c%10ccc(-c%11sc(-c%12ccc(-c%13cc%14c(-c%15cc(Cl)c(CC)s%15)c%15sc(-c%16ccc(-c%17sc(-c%18cccs%18)c%18c%17C(=O)c%17c(CC)sc(CC)c%17C%18=O)s%16)cc%15c(-c%15cc(Cl)c(CC)s%15)c%14s%13)s%12)c%12c%11C(=O)c%11c(CC)sc(CC)c%11C%12=O)s%10)cc9c(-c9cc(Cl)c(CC)s9)c8s7)s6)c6c5C(=O)c5c(CC)sc(CC)c5C6=O)s4)sc3c(-c3cc(Cl)c(CC)s3)c3ccsc23)cc1Cl
ITTIC,PBDB-T,10.1039/C7TA01554B,0.92,15.93,62,9.12,sm,fused,7,,ITTIC,CCc1ccc(C2(c3ccc(CC)cc3)c3cc4c(cc3-c3sc5cc(-c6ccc(/C=C7\C(=O)c8ccccc8C7=C(C#N)C#N)s6)sc5c32)C(c2ccc(CC)cc2)(c2ccc(CC)cc2)c2c-4sc3cc(-c4ccc(/C=C5\C(=O)c6ccccc6C5=C(C#N)C#N)s4)sc23)cc1,PBDB-T,CCc1ccc(-c2c3cc(-c4ccc(-c5sc(-c6ccc(-c7cc8c(-c9ccc(CC)s9)c9sc(-c%10ccc(-c%11sc(-c%12ccc(-c%13cc%14c(-c%15ccc(CC)s%15)c%15sc(-c%16ccc(-c%17sc(-c%18cccs%18)c%18c%17C(=O)c%17c(CC)sc(CC)c%17C%18=O)s%16)cc%15c(-c%15ccc(CC)s%15)c%14s%13)s%12)c%12c%11C(=O)c%11c(CC)sc(CC)c%11C%12=O)s%10)cc9c(-c9ccc(CC)s9)c8s7)s6)c6c5C(=O)c5c(CC)sc(CC)c5C6=O)s4)sc3c(-c3ccc(CC)s3)c3ccsc23)s1
PMI-F-PMI,P3HT,10.1016/j.orgel.2015.03.017,0.98,5.61,42,2.3,sm,PDI,6,,PMI-F-PMI,CCc1cccc(CC)c1N1C(=O)c2ccc3c4cccc5c(-c6ccc7c(c6)C(CC)(CC)c6cc(-c8ccc9c%10ccc%11c%12c(ccc(c%13cccc8c%139)c%12%10)C(=O)N(c8c(CC)cccc8CC)C%11=O)ccc6-7)ccc(c6ccc(c2c36)C1=O)c54,P3HT,CCc1cc(C)sc1-c1sc(-c2cc(CC)c(-c3sc(-c4cc(CC)c(-c5sc(C)cc5CC)s4)cc3CC)s2)cc1CC
di-PDI,PBDB-TF,10.1002/ajoc.202100585,0.879,6.92,52.19,3.18,sm,PDI,7,,di-PBI,CCN1C(=O)c2ccc3c4ccc5c6c(cc(-c7cc8c9c(ccc%10c%11ccc%12c%13c(ccc(c7c9%10)c%13%11)C(=O)N(CC)C%12=O)C(=O)N(CC)C8=O)c(c7ccc(c2c37)C1=O)c64)C(=O)N(CC)C5=O,PBDB-TF,CCc1sc(-c2c3cc(-c4ccc(-c5sc(-c6ccc(-c7cc8c(-c9cc(F)c(CC)s9)c9sc(-c%10ccc(-c%11sc(-c%12ccc(-c%13cc%14c(-c%15cc(F)c(CC)s%15)c%15sc(-c%16ccc(-c%17sc(-c%18cccs%18)c%18c%17C(=O)c%17c(CC)sc(CC)c%17C%18=O)s%16)cc%15c(-c%15cc(F)c(CC)s%15)c%14s%13)s%12)c%12c%11C(=O)c%11c(CC)sc(CC)c%11C%12=O)s%10)cc9c(-c9cc(F)c(CC)s9)c8s7)s6)c6c5C(=O)c5c(CC)sc(CC)c5C6=O)s4)sc3c(-c3cc(F)c(CC)s3)c3ccsc23)cc1F
di-PDI-2F,PBDB-TF,10.1002/ajoc.202100585,0.906,7.84,60.8,4.32,sm,PDI,7,,di-PDI-2F,CCN1C(=O)c2ccc3c4c(F)cc5c6c(cc(-c7cc8c9c(cc(F)c%10c%11ccc%12c%13c(cc(F)c(c7c9%10)c%13%11)C(=O)N(CC)C%12=O)C(=O)N(CC)C8=O)c(c7c(F)cc(c2c37)C1=O)c64)C(=O)N(CC)C5=O,PBDB-TF,CCc1sc(-c2c3cc(-c4ccc(-c5sc(-c6ccc(-c7cc8c(-c9cc(F)c(CC)s9)c9sc(-c%10ccc(-c%11sc(-c%12ccc(-c%13cc%14c(-c%15cc(F)c(CC)s%15)c%15sc(-c%16ccc(-c%17sc(-c%18cccs%18)c%18c%17C(=O)c%17c(CC)sc(CC)c%17C%18=O)s%16)cc%15c(-c%15cc(F)c(CC)s%15)c%14s%13)s%12)c%12c%11C(=O)c%11c(CC)sc(CC)c%11C%12=O)s%10)cc9c(-c9cc(F)c(CC)s9)c8s7)s6)c6c5C(=O)c5c(CC)sc(CC)c5C6=O)s4)sc3c(-c3cc(F)c(CC)s3)c3ccsc23)cc1F
IT-4Cl,PBDB-T-2Cl,10.1007/s11426-018-9260-2,0.81,22.01,74,13.37,sm,fused,7,,ITIC-4Cl,CCc1ccc(C2(c3ccc(CC)cc3)c3cc4c(cc3-c3sc5cc(/C=C6\C(=O)c7cc(Cl)c(Cl)cc7C6=C(C#N)C#N)sc5c32)C(c2ccc(CC)cc2)(c2ccc(CC)cc2)c2c-4sc3cc(/C=C4\C(=O)c5cc(Cl)c(Cl)cc5C4=C(C#N)C#N)sc23)cc1,PBDB-T-2Cl,CCc1sc(-c2c3cc(-c4ccc(-c5sc(-c6ccc(-c7cc8c(-c9cc(Cl)c(CC)s9)c9sc(-c%10ccc(-c%11sc(-c%12ccc(-c%13cc%14c(-c%15cc(Cl)c(CC)s%15)c%15sc(-c%16ccc(-c%17sc(-c%18cccs%18)c%18c%17C(=O)c%17c(CC)sc(CC)c%17C%18=O)s%16)cc%15c(-c%15cc(Cl)c(CC)s%15)c%14s%13)s%12)c%12c%11C(=O)c%11c(CC)sc(CC)c%11C%12=O)s%10)cc9c(-c9cc(Cl)c(CC)s9)c8s7)s6)c6c5C(=O)c5c(CC)sc(CC)c5C6=O)s4)sc3c(-c3cc(Cl)c(CC)s3)c3ccsc23)cc1Cl
IT-4F,PDCBT-2F,10.1039/C6TA07672F,0.92,18.2,71,11.9,sm,fused,7,,IT-4F,CCc1ccc(C2(c3ccc(CC)cc3)c3cc4c(cc3-c3sc5cc(/C=C6\C(=O)c7cc(F)c(F)cc7C6=C(C#N)C#N)sc5c32)C(c2ccc(CC)cc2)(c2ccc(CC)cc2)c2c-4sc3cc(/C=C4\C(=O)c5cc(F)c(F)cc5C4=C(C#N)C#N)sc23)cc1,PDCBT-2F,CCOC(=O)c1cc(-c2cc(C(=O)OCC)c(-c3cc(F)c(-c4sc(-c5sc(-c6cc(C(=O)OCC)c(-c7cc(F)c(-c8sc(-c9sc(-c%10cc(C(=O)OCC)c(-c%11cc(F)cs%11)s%10)cc9C(=O)OCC)cc8F)s7)s6)cc5C(=O)OCC)cc4F)s3)s2)sc1-c1cc(F)cs1
IT-M,PDCBT-2F,10.1039/C6TA07672F,1.13,10.43,55.7,6.6,sm,fused,7,,IT-M,CCc1ccc(C2(c3ccc(CC)cc3)c3cc4c(cc3-c3sc5cc(/C=C6\C(=O)c7ccc(C)cc7C6=C(C#N)C#N)sc5c32)C(c2ccc(CC)cc2)(c2ccc(CC)cc2)c2c-4sc3cc(/C=C4\C(=O)c5ccc(C)cc5C4=C(C#N)C#N)sc23)cc1,PDCBT-2F,CCOC(=O)c1cc(-c2cc(C(=O)OCC)c(-c3cc(F)c(-c4sc(-c5sc(-c6cc(C(=O)OCC)c(-c7cc(F)c(-c8sc(-c9sc(-c%10cc(C(=O)OCC)c(-c%11cc(F)cs%11)s%10)cc9C(=O)OCC)cc8F)s7)s6)cc5C(=O)OCC)cc4F)s3)s2)sc1-c1cc(F)cs1
BN-0F,J52,10.1002/ange.202100390,0.835,21.1,60.1,11,sm,unfused,1,,BN-0F,CCOc1cc(-c2cc3c(s2)-c2sc(/C=C4\C(=O)c5cc6ccccc6cc5C4=C(C#N)C#N)cc2C3(CC)CC)c(OCC)cc1-c1cc2c(s1)-c1sc(/C=C3\C(=O)c4cc5ccccc5cc4C3=C(C#N)C#N)cc1C2(CC)CC,J51,CCc1ccc(-c2c3cc(-c4ccc(-c5c(F)c(F)c(-c6ccc(-c7cc8c(-c9ccc(CC)s9)c9sc(-c%10ccc(-c%11c(F)c(F)c(-c%12ccc(-c%13cc%14c(-c%15ccc(CC)s%15)c%15sc(-c%16ccc(-c%17c(F)c(F)c(-c%18cccs%18)c%18nn(CC)nc%17%18)s%16)cc%15c(-c%15ccc(CC)s%15)c%14s%13)s%12)c%12nn(CC)nc%11%12)s%10)cc9c(-c9ccc(CC)s9)c8s7)s6)c6nn(CC)nc56)s4)sc3c(-c3ccc(CC)s3)c3ccsc23)s1
BN-2F,J52,10.1002/ange.202100390,0.813,25.25,70.78,14.53,sm,unfused,1,,BN-2F,CCOc1cc(-c2cc3c(s2)-c2sc(/C=C4\C(=O)c5cc6ccc(F)cc6cc5C4=C(C#N)C#N)cc2C3(CC)CC)c(OCC)cc1-c1cc2c(s1)-c1sc(/C=C3\C(=O)c4cc5ccc(F)cc5cc4C3=C(C#N)C#N)cc1C2(CC)CC,J51,CCc1ccc(-c2c3cc(-c4ccc(-c5c(F)c(F)c(-c6ccc(-c7cc8c(-c9ccc(CC)s9)c9sc(-c%10ccc(-c%11c(F)c(F)c(-c%12ccc(-c%13cc%14c(-c%15ccc(CC)s%15)c%15sc(-c%16ccc(-c%17c(F)c(F)c(-c%18cccs%18)c%18nn(CC)nc%17%18)s%16)cc%15c(-c%15ccc(CC)s%15)c%14s%13)s%12)c%12nn(CC)nc%11%12)s%10)cc9c(-c9ccc(CC)s9)c8s7)s6)c6nn(CC)nc56)s4)sc3c(-c3ccc(CC)s3)c3ccsc23)s1
BN-4F,J52,10.1002/ange.202100390,0.792,25.76,64.91,13.24,sm,unfused,1,,BN-4F,CCOc1cc(-c2cc3c(s2)-c2sc(/C=C4\C(=O)c5cc6cc(F)c(F)cc6cc5C4=C(C#N)C#N)cc2C3(CC)CC)c(OCC)cc1-c1cc2c(s1)-c1sc(/C=C3\C(=O)c4cc5cc(F)c(F)cc5cc4C3=C(C#N)C#N)cc1C2(CC)CC,J51,CCc1ccc(-c2c3cc(-c4ccc(-c5c(F)c(F)c(-c6ccc(-c7cc8c(-c9ccc(CC)s9)c9sc(-c%10ccc(-c%11c(F)c(F)c(-c%12ccc(-c%13cc%14c(-c%15ccc(CC)s%15)c%15sc(-c%16ccc(-c%17c(F)c(F)c(-c%18cccs%18)c%18nn(CC)nc%17%18)s%16)cc%15c(-c%15ccc(CC)s%15)c%14s%13)s%12)c%12nn(CC)nc%11%12)s%10)cc9c(-c9ccc(CC)s9)c8s7)s6)c6nn(CC)nc56)s4)sc3c(-c3ccc(CC)s3)c3ccsc23)s1
F-M,PBDB-T,10.1002/adma.201707508,0.98,14.56,71,10.08,sm,fused,7,,F-M,CCC1(CC)c2cc3c(cc2-c2cc4c(cc21)-c1sc(/C=C2\C(=O)c5cc(C)ccc5C2=C(C#N)C#N)cc1C4(CC)CC)C(CC)(CC)c1cc(/C=C2\C(=O)c4cc(C)ccc4C2=C(C#N)C#N)sc1-3,PBDB-T,CCc1ccc(-c2c3cc(-c4ccc(-c5sc(-c6ccc(-c7cc8c(-c9ccc(CC)s9)c9sc(-c%10ccc(-c%11sc(-c%12ccc(-c%13cc%14c(-c%15ccc(CC)s%15)c%15sc(-c%16ccc(-c%17sc(-c%18cccs%18)c%18c%17C(=O)c%17c(CC)sc(CC)c%17C%18=O)s%16)cc%15c(-c%15ccc(CC)s%15)c%14s%13)s%12)c%12c%11C(=O)c%11c(CC)sc(CC)c%11C%12=O)s%10)cc9c(-c9ccc(CC)s9)c8s7)s6)c6c5C(=O)c5c(CC)sc(CC)c5C6=O)s4)sc3c(-c3ccc(CC)s3)c3ccsc23)s1
NFBDT,PTB7-Th,10.1002/adma.201707508,0.8,14.59,58,6.74,sm,fused,7,,ITIC1,CCc1ccc(C2(c3ccc(CC)cc3)c3cc(/C=C4\C(=O)c5ccccc5C4=C(C#N)C#N)sc3-c3sc4cc5c6c(sc5cc4c32)-c2sc(/C=C3\C(=O)c4ccccc4C3=C(C#N)C#N)cc2C6(c2ccc(CC)cc2)c2ccc(CC)cc2)cc1,PTB7-Th,CCOC(=O)c1sc2c(-c3cc4c(-c5ccc(CC)s5)c5sc(-c6sc(-c7cc8c(-c9ccc(CC)s9)c9sc(-c%10sc(-c%11cc%12c(-c%13ccc(CC)s%13)c%13sccc%13c(-c%13ccc(CC)s%13)c%12s%11)c%11sc(C(=O)OCC)c(F)c%10%11)cc9c(-c9ccc(CC)s9)c8s7)c7sc(C(=O)OCC)c(F)c67)cc5c(-c5ccc(CC)s5)c4s3)scc2c1F
NOBDT,PTB7-Th,10.1002/adma.201707508,0.77,19.16,70,10.26,sm,fused,7,,NOBDT,CCOc1c2sc3c(c2c(OCC)c2sc4c(c12)C(c1ccc(CC)cc1)(c1ccc(CC)cc1)c1cc(/C=C2\C(=O)c5ccc(F)cc5C2=C(C#N)C#N)sc1-4)C(c1ccc(CC)cc1)(c1ccc(CC)cc1)c1cc(/C=C2\C(=O)c4ccc(F)cc4C2=C(C#N)C#N)sc1-3,PTB7-Th,CCOC(=O)c1sc2c(-c3cc4c(-c5ccc(CC)s5)c5sc(-c6sc(-c7cc8c(-c9ccc(CC)s9)c9sc(-c%10sc(-c%11cc%12c(-c%13ccc(CC)s%13)c%13sccc%13c(-c%13ccc(CC)s%13)c%12s%11)c%11sc(C(=O)OCC)c(F)c%10%11)cc9c(-c9ccc(CC)s9)c8s7)c7sc(C(=O)OCC)c(F)c67)cc5c(-c5ccc(CC)s5)c4s3)scc2c1F
6-IF2F,PTB7-Th,10.1021/acsami.1c13404,0.65,24.69,67.8,11.2,sm,fused,5,,6-IF2F,CCOC(=O)c1sc2c(/C=C3\C(=O)c4ccccc4C3=C(C#N)C#N)sc(-c3cc4c(s3)-c3cc5c(cc3C4(CC)CC)-c3sc(-c4sc(/C=C6\C(=O)c7cc(F)c(F)cc7C6=C(C#N)C#N)c6sc(C(=O)OCC)c(F)c46)cc3C5(CC)CC)c2c1F,PTB7-Th,CCOC(=O)c1sc2c(-c3cc4c(-c5ccc(CC)s5)c5sc(-c6sc(-c7cc8c(-c9ccc(CC)s9)c9sc(-c%10sc(-c%11cc%12c(-c%13ccc(CC)s%13)c%13sccc%13c(-c%13ccc(CC)s%13)c%12s%11)c%11sc(C(=O)OCC)c(F)c%10%11)cc9c(-c9ccc(CC)s9)c8s7)c7sc(C(=O)OCC)c(F)c67)cc5c(-c5ccc(CC)s5)c4s3)scc2c1F
6-IF4F,PTB7-Th,10.1021/acsami.1c13404,0.59,25.21,67.9,10.46,sm,fused,5,,6-IF4F,CCOC(=O)c1sc2c(/C=C3\C(=O)c4cc(F)c(F)cc4C3=C(C#N)C#N)sc(-c3cc4c(s3)-c3cc5c(cc3C4(CC)CC)-c3sc(-c4sc(/C=C6\C(=O)c7cc(F)c(F)cc7C6=C(C#N)C#N)c6sc(C(=O)OCC)c(F)c46)cc3C5(CC)CC)c2c1F,PTB7-Th,CCOC(=O)c1sc2c(-c3cc4c(-c5ccc(CC)s5)c5sc(-c6sc(-c7cc8c(-c9ccc(CC)s9)c9sc(-c%10sc(-c%11cc%12c(-c%13ccc(CC)s%13)c%13sccc%13c(-c%13ccc(CC)s%13)c%12s%11)c%11sc(C(=O)OCC)c(F)c%10%11)cc9c(-c9ccc(CC)s9)c8s7)c7sc(C(=O)OCC)c(F)c67)cc5c(-c5ccc(CC)s5)c4s3)scc2c1F
6-IFIC,PTB7-Th,10.1021/acsami.1c13404,0.69,22.35,61.4,9.74,sm,fused,5,,6-IFIC,CCOC(=O)c1sc2c(/C=C3\C(=O)c4ccccc4C3=C(C#N)C#N)sc(-c3cc4c(s3)-c3cc5c(cc3C4(CC)CC)-c3sc(-c4sc(/C=C6\C(=O)c7ccccc7C6=C(C#N)C#N)c6sc(C(=O)OCC)c(F)c46)cc3C5(CC)CC)c2c1F,PTB7-Th,CCOC(=O)c1sc2c(-c3cc4c(-c5ccc(CC)s5)c5sc(-c6sc(-c7cc8c(-c9ccc(CC)s9)c9sc(-c%10sc(-c%11cc%12c(-c%13ccc(CC)s%13)c%13sccc%13c(-c%13ccc(CC)s%13)c%12s%11)c%11sc(C(=O)OCC)c(F)c%10%11)cc9c(-c9ccc(CC)s9)c8s7)c7sc(C(=O)OCC)c(F)c67)cc5c(-c5ccc(CC)s5)c4s3)scc2c1F
IT-4F,PBDB-T-2Cl,10.1002/adma.201800868,0.86,21.8,77,14.4,sm,fused,7,,IT-4F,CCc1ccc(C2(c3ccc(CC)cc3)c3cc4c(cc3-c3sc5cc(/C=C6\C(=O)c7cc(F)c(F)cc7C6=C(C#N)C#N)sc5c32)C(c2ccc(CC)cc2)(c2ccc(CC)cc2)c2c-4sc3cc(/C=C4\C(=O)c5cc(F)c(F)cc5C4=C(C#N)C#N)sc23)cc1,PBDB-T-2Cl,CCc1sc(-c2c3cc(-c4ccc(-c5sc(-c6ccc(-c7cc8c(-c9cc(Cl)c(CC)s9)c9sc(-c%10ccc(-c%11sc(-c%12ccc(-c%13cc%14c(-c%15cc(Cl)c(CC)s%15)c%15sc(-c%16ccc(-c%17sc(-c%18cccs%18)c%18c%17C(=O)c%17c(CC)sc(CC)c%17C%18=O)s%16)cc%15c(-c%15cc(Cl)c(CC)s%15)c%14s%13)s%12)c%12c%11C(=O)c%11c(CC)sc(CC)c%11C%12=O)s%10)cc9c(-c9cc(Cl)c(CC)s9)c8s7)s6)c6c5C(=O)c5c(CC)sc(CC)c5C6=O)s4)sc3c(-c3cc(Cl)c(CC)s3)c3ccsc23)cc1Cl
IT-4Cl,PBDB-TF,10.1002/adma.201800868,0.79,22.67,75.2,13.45,sm,fused,7,,ITIC-4Cl,CCc1ccc(C2(c3ccc(CC)cc3)c3cc4c(cc3-c3sc5cc(/C=C6\C(=O)c7cc(Cl)c(Cl)cc7C6=C(C#N)C#N)sc5c32)C(c2ccc(CC)cc2)(c2ccc(CC)cc2)c2c-4sc3cc(/C=C4\C(=O)c5cc(Cl)c(Cl)cc5C4=C(C#N)C#N)sc23)cc1,PBDB-TF,CCc1sc(-c2c3cc(-c4ccc(-c5sc(-c6ccc(-c7cc8c(-c9cc(F)c(CC)s9)c9sc(-c%10ccc(-c%11sc(-c%12ccc(-c%13cc%14c(-c%15cc(F)c(CC)s%15)c%15sc(-c%16ccc(-c%17sc(-c%18cccs%18)c%18c%17C(=O)c%17c(CC)sc(CC)c%17C%18=O)s%16)cc%15c(-c%15cc(F)c(CC)s%15)c%14s%13)s%12)c%12c%11C(=O)c%11c(CC)sc(CC)c%11C%12=O)s%10)cc9c(-c9cc(F)c(CC)s9)c8s7)s6)c6c5C(=O)c5c(CC)sc(CC)c5C6=O)s4)sc3c(-c3cc(F)c(CC)s3)c3ccsc23)cc1F
IHIC-N,PTB7-Th,10.1021/acs.chemmater.7b04499,0.846,13.5,60.6,6.91,sm,fused,6,,IHIC-N,CCC1(CC)c2cc3cc4c(cc3cc2-c2sc(/C=C3\C(=O)c5ccccc5C3=C(C#N)C#N)cc21)C(CC)(CC)c1cc(/C=C2\C(=O)c3ccccc3C2=C(C#N)C#N)sc1-4,PTB7-Th,CCOC(=O)c1sc2c(-c3cc4c(-c5ccc(CC)s5)c5sc(-c6sc(-c7cc8c(-c9ccc(CC)s9)c9sc(-c%10sc(-c%11cc%12c(-c%13ccc(CC)s%13)c%13sccc%13c(-c%13ccc(CC)s%13)c%12s%11)c%11sc(C(=O)OCC)c(F)c%10%11)cc9c(-c9ccc(CC)s9)c8s7)c7sc(C(=O)OCC)c(F)c67)cc5c(-c5ccc(CC)s5)c4s3)scc2c1F
2FIFIC,PBDB-TF,10.1039/D0TC04749J,0.8,22.4,61.5,11.34,sm,fused,5,,2FIFIC,CCOC(=O)c1sc2c(/C=C3\C(=O)c4ccccc4C3=C(C#N)C#N)sc(-c3cc4c(s3)-c3cc5c(cc3C4(CC)CC)-c3sc(/C=C4\C(=O)c6cc(F)c(F)cc6C4=C(C#N)C#N)cc3C5(CC)CC)c2c1F,PBDB-TF,CCc1sc(-c2c3cc(-c4ccc(-c5sc(-c6ccc(-c7cc8c(-c9cc(F)c(CC)s9)c9sc(-c%10ccc(-c%11sc(-c%12ccc(-c%13cc%14c(-c%15cc(F)c(CC)s%15)c%15sc(-c%16ccc(-c%17sc(-c%18cccs%18)c%18c%17C(=O)c%17c(CC)sc(CC)c%17C%18=O)s%16)cc%15c(-c%15cc(F)c(CC)s%15)c%14s%13)s%12)c%12c%11C(=O)c%11c(CC)sc(CC)c%11C%12=O)s%10)cc9c(-c9cc(F)c(CC)s9)c8s7)s6)c6c5C(=O)c5c(CC)sc(CC)c5C6=O)s4)sc3c(-c3cc(F)c(CC)s3)c3ccsc23)cc1F
ICIF2F,PBDB-TF,10.1039/D0TC04749J,0.79,19.3,61.4,9.6,sm,fused,5,,ICIF2F,CCOC(=O)c1sc2c(/C=C3\C(=O)c4cc(F)c(F)cc4C3=C(C#N)C#N)sc(-c3cc4c(s3)-c3cc5c(cc3C4(CC)CC)-c3sc(/C=C4\C(=O)c6ccccc6C4=C(C#N)C#N)cc3C5(CC)CC)c2c1F,PBDB-TF,CCc1sc(-c2c3cc(-c4ccc(-c5sc(-c6ccc(-c7cc8c(-c9cc(F)c(CC)s9)c9sc(-c%10ccc(-c%11sc(-c%12ccc(-c%13cc%14c(-c%15cc(F)c(CC)s%15)c%15sc(-c%16ccc(-c%17sc(-c%18cccs%18)c%18c%17C(=O)c%17c(CC)sc(CC)c%17C%18=O)s%16)cc%15c(-c%15cc(F)c(CC)s%15)c%14s%13)s%12)c%12c%11C(=O)c%11c(CC)sc(CC)c%11C%12=O)s%10)cc9c(-c9cc(F)c(CC)s9)c8s7)s6)c6c5C(=O)c5c(CC)sc(CC)c5C6=O)s4)sc3c(-c3cc(F)c(CC)s3)c3ccsc23)cc1F
ZITI-C,J71,10.1016/j.isci.2019.08.038,0.851,21.3,72.76,13.18,sm,fused,8,,ZITI-C,CCC1(CC)C2=C(c3cc4c(cc31)-c1sc(/C=C3\C(=O)c5cc(F)c(F)cc5C3=C(C#N)C#N)cc1C4C)C(CC)(CC)c1cc3c(cc12)C(C)c1cc(/C=C2\C(=O)c4cc(F)c(F)cc4C2=C(C#N)C#N)sc1-3,J71,CCn1nc2c(-c3ccc(C)s3)c(F)c(F)c(-c3ccc(-c4cc5c(-c6ccc([Si](CC)(CC)CC)s6)c6sc(-c7ccc(-c8c(F)c(F)c(-c9ccc(-c%10cc%11c(-c%12ccc([Si](CC)(CC)CC)s%12)c%12sc(-c%13ccc(-c%14c(F)c(F)c(-c%15ccc(-c%16cc%17c(-c%18ccc([Si](CC)(CC)CC)s%18)c%18sc(C)cc%18c(-c%18ccc([Si](CC)(CC)CC)s%18)c%17s%16)s%15)c%15nn(CC)nc%14%15)s%13)cc%12c(-c%12ccc([Si](CC)(CC)CC)s%12)c%11s%10)s9)c9nn(CC)nc89)s7)cc6c(-c6ccc([Si](CC)(CC)CC)s6)c5s4)s3)c2n1
ZITI-N,J71,10.1016/j.isci.2019.08.038,0.876,21.78,72,13.68,sm,fused,8,,ZITI-N,CCC1(CC)C2=C(c3cc4c(cc31)c1sc(/C=C3\C(=O)c5cc(F)c(F)cc5C3=C(C#N)C#N)cc1n4C)C(CC)(CC)c1cc3c4sc(/C=C5\C(=O)c6cc(F)c(F)cc6C5=C(C#N)C#N)cc4n(C)c3cc12,J71,CCn1nc2c(-c3ccc(C)s3)c(F)c(F)c(-c3ccc(-c4cc5c(-c6ccc([Si](CC)(CC)CC)s6)c6sc(-c7ccc(-c8c(F)c(F)c(-c9ccc(-c%10cc%11c(-c%12ccc([Si](CC)(CC)CC)s%12)c%12sc(-c%13ccc(-c%14c(F)c(F)c(-c%15ccc(-c%16cc%17c(-c%18ccc([Si](CC)(CC)CC)s%18)c%18sc(C)cc%18c(-c%18ccc([Si](CC)(CC)CC)s%18)c%17s%16)s%15)c%15nn(CC)nc%14%15)s%13)cc%12c(-c%12ccc([Si](CC)(CC)CC)s%12)c%11s%10)s9)c9nn(CC)nc89)s7)cc6c(-c6ccc([Si](CC)(CC)CC)s6)c5s4)s3)c2n1
ZITI-S,J71,10.1016/j.isci.2019.08.038,0.811,17.39,64.62,9.12,sm,fused,8,,ZITI-S,CCC1(CC)C2=C(c3cc4sc5cc(/C=C6\C(=O)c7cc(F)c(F)cc7C6=C(C#N)C#N)sc5c4cc31)C(CC)(CC)c1cc3c(cc12)sc1cc(/C=C2\C(=O)c4cc(F)c(F)cc4C2=C(C#N)C#N)sc13,J71,CCn1nc2c(-c3ccc(C)s3)c(F)c(F)c(-c3ccc(-c4cc5c(-c6ccc([Si](CC)(CC)CC)s6)c6sc(-c7ccc(-c8c(F)c(F)c(-c9ccc(-c%10cc%11c(-c%12ccc([Si](CC)(CC)CC)s%12)c%12sc(-c%13ccc(-c%14c(F)c(F)c(-c%15ccc(-c%16cc%17c(-c%18ccc([Si](CC)(CC)CC)s%18)c%18sc(C)cc%18c(-c%18ccc([Si](CC)(CC)CC)s%18)c%17s%16)s%15)c%15nn(CC)nc%14%15)s%13)cc%12c(-c%12ccc([Si](CC)(CC)CC)s%12)c%11s%10)s9)c9nn(CC)nc89)s7)cc6c(-c6ccc([Si](CC)(CC)CC)s6)c5s4)s3)c2n1
Y6-Se,D18,10.1021/jacs.0c08557,0.839,27.98,75.3,17.7,sm,y,8,,Y6-Se,CCc1c(/C=C2\C(=O)c3cc(F)c(F)cc3C2=C(C#N)C#N)sc2c1sc1c3c4n[se]nc4c4c5sc6c(CC)c(/C=C7\C(=O)c8cc(F)c(F)cc8C7=C(C#N)C#N)sc6c5n(CC)c4c3n(CC)c21,D18,CCc1csc(-c2cc3c4nsnc4c4cc(-c5cc(CC)c(-c6cc7c(-c8cc(F)c(CC)s8)c8sc(-c9sc(-c%10cc%11c%12nsnc%12c%12cc(-c%13cc(CC)c(-c%14cc%15c(-c%16cc(F)c(CC)s%16)c%16sc(-c%17sc(-c%18cc%19c%20nsnc%20c%20cc(-c%21cc(CC)c(-c%22cc%23c(-c%24cc(F)c(CC)s%24)c%24sccc%24c(-c%24cc(F)c(CC)s%24)c%23s%22)s%21)sc%20c%19s%18)cc%17CC)cc%16c(-c%16cc(F)c(CC)s%16)c%15s%14)s%13)sc%12c%11s%10)cc9CC)cc8c(-c8cc(F)c(CC)s8)c7s6)s5)sc4c3s2)c1
NoCA-1,J52,10.1002/anie.202106753,0.769,24.69,61.69,11.71,sm,unfused,3,,NoCA-1,CCOc1c(OCC)c(-c2cc3c(s2)-c2sc(/C=C4\C(=O)c5cc(F)c(F)cc5C4=C(C#N)C#N)cc2C3(CC)CC)c2nn(CC)nc2c1-c1cc2c(s1)-c1sc(/C=C3\C(=O)c4cc(F)c(F)cc4C3=C(C#N)C#N)cc1C2(CC)CC,J51,CCc1ccc(-c2c3cc(-c4ccc(-c5c(F)c(F)c(-c6ccc(-c7cc8c(-c9ccc(CC)s9)c9sc(-c%10ccc(-c%11c(F)c(F)c(-c%12ccc(-c%13cc%14c(-c%15ccc(CC)s%15)c%15sc(-c%16ccc(-c%17c(F)c(F)c(-c%18cccs%18)c%18nn(CC)nc%17%18)s%16)cc%15c(-c%15ccc(CC)s%15)c%14s%13)s%12)c%12nn(CC)nc%11%12)s%10)cc9c(-c9ccc(CC)s9)c8s7)s6)c6nn(CC)nc56)s4)sc3c(-c3ccc(CC)s3)c3ccsc23)s1
NoCA-5,J52,10.1002/anie.202106753,0.814,26.02,69.96,14.82,sm,unfused,3,,NoCA-5,CCOc1c(OCC)c(-c2cc3c(s2)-c2sc(/C=C4\C(=O)c5cc(F)c(F)cc5C4=C(C#N)C#N)c(CC)c2C3(CC)CC)c2nn(CC)nc2c1-c1cc2c(s1)-c1sc(/C=C3\C(=O)c4cc(F)c(F)cc4C3=C(C#N)C#N)c(CC)c1C2(CC)CC,J51,CCc1ccc(-c2c3cc(-c4ccc(-c5c(F)c(F)c(-c6ccc(-c7cc8c(-c9ccc(CC)s9)c9sc(-c%10ccc(-c%11c(F)c(F)c(-c%12ccc(-c%13cc%14c(-c%15ccc(CC)s%15)c%15sc(-c%16ccc(-c%17c(F)c(F)c(-c%18cccs%18)c%18nn(CC)nc%17%18)s%16)cc%15c(-c%15ccc(CC)s%15)c%14s%13)s%12)c%12nn(CC)nc%11%12)s%10)cc9c(-c9ccc(CC)s9)c8s7)s6)c6nn(CC)nc56)s4)sc3c(-c3ccc(CC)s3)c3ccsc23)s1
A702,PBDB-TF,10.1021/acsaem.1c00584,0.95,6.74,43,2.73,polymer,y,8,,A702,CCc1c(/C=C2\C(=O)c3ccccc3C2=C(C#N)C#N)sc2c1sc1c3c4nn(CC)nc4c4c5sc6c(CC)c(/C=C7\C(=O)c8ccc(-c9ccc(-c%10ccc%11c(c%10)C(=C(C#N)C#N)/C(=C/c%10sc%12c(sc%13c%14c%15nn(CC)nc%15c%15c%16sc%17c(CC)c(/C=C%18\C(=O)c%19ccc(-c%20cccs%20)cc%19C%18=C(C#N)C#N)sc%17c%16n(CC)c%15c%14n(CC)c%12%13)c%10CC)C%11=O)s9)cc8C7=C(C#N)C#N)sc6c5n(CC)c4c3n(CC)c21,PBDB-TF,CCc1sc(-c2c3cc(-c4ccc(-c5sc(-c6ccc(-c7cc8c(-c9cc(F)c(CC)s9)c9sc(-c%10ccc(-c%11sc(-c%12ccc(-c%13cc%14c(-c%15cc(F)c(CC)s%15)c%15sc(-c%16ccc(-c%17sc(-c%18cccs%18)c%18c%17C(=O)c%17c(CC)sc(CC)c%17C%18=O)s%16)cc%15c(-c%15cc(F)c(CC)s%15)c%14s%13)s%12)c%12c%11C(=O)c%11c(CC)sc(CC)c%11C%12=O)s%10)cc9c(-c9cc(F)c(CC)s9)c8s7)s6)c6c5C(=O)c5c(CC)sc(CC)c5C6=O)s4)sc3c(-c3cc(F)c(CC)s3)c3ccsc23)cc1F
A702,PBDB-T,10.1021/acsaem.1c00584,0.9,21.93,60,11.84,polymer,y,8,,A702,CCc1c(/C=C2\C(=O)c3ccccc3C2=C(C#N)C#N)sc2c1sc1c3c4nn(CC)nc4c4c5sc6c(CC)c(/C=C7\C(=O)c8ccc(-c9ccc(-c%10ccc%11c(c%10)C(=C(C#N)C#N)/C(=C/c%10sc%12c(sc%13c%14c%15nn(CC)nc%15c%15c%16sc%17c(CC)c(/C=C%18\C(=O)c%19ccc(-c%20cccs%20)cc%19C%18=C(C#N)C#N)sc%17c%16n(CC)c%15c%14n(CC)c%12%13)c%10CC)C%11=O)s9)cc8C7=C(C#N)C#N)sc6c5n(CC)c4c3n(CC)c21,PBDB-T,CCc1ccc(-c2c3cc(-c4ccc(-c5sc(-c6ccc(-c7cc8c(-c9ccc(CC)s9)c9sc(-c%10ccc(-c%11sc(-c%12ccc(-c%13cc%14c(-c%15ccc(CC)s%15)c%15sc(-c%16ccc(-c%17sc(-c%18cccs%18)c%18c%17C(=O)c%17c(CC)sc(CC)c%17C%18=O)s%16)cc%15c(-c%15ccc(CC)s%15)c%14s%13)s%12)c%12c%11C(=O)c%11c(CC)sc(CC)c%11C%12=O)s%10)cc9c(-c9ccc(CC)s9)c8s7)s6)c6c5C(=O)c5c(CC)sc(CC)c5C6=O)s4)sc3c(-c3ccc(CC)s3)c3ccsc23)s1
Y6,PbiTPD,10.1021/acsenergylett.9b02842,0.83,25.6,66.7,14.2,sm,y,8,,Y6,CCc1c(/C=C2\C(=O)c3cc(F)c(F)cc3C2=C(C#N)C#N)sc2c1sc1c3c4nsnc4c4c5sc6cc(/C=C7\C(=O)c8cc(F)c(F)cc8C7=C(C#N)C#N)sc6c5n(CC)c4c3n(CC)c21,PbiTPD,CCc1ccc(-c2c3cc(-c4ccc(-c5sc(-c6sc(-c7ccc(-c8cc9c(-c%10ccc(CC)s%10)c%10sc(-c%11ccc(-c%12sc(-c%13sc(-c%14ccc(-c%15cc%16c(-c%17ccc(CC)s%17)c%17sc(-c%18ccc(-c%19sc(-c%20sc(-c%21cccs%21)c%21c%20C(=O)N(CC)C%21=O)c%20c%19C(=O)N(CC)C%20=O)s%18)cc%17c(-c%17ccc(CC)s%17)c%16s%15)s%14)c%14c%13C(=O)N(CC)C%14=O)c%13c%12C(=O)N(CC)C%13=O)s%11)cc%10c(-c%10ccc(CC)s%10)c9s8)s7)c7c6C(=O)N(CC)C7=O)c6c5C(=O)N(CC)C6=O)s4)sc3c(-c3ccc(CC)s3)c3ccsc23)s1
ITIC,PBT-S-TTz,10.1039/C6TA03288E,0.971,14.93,56.69,8.22,sm,fused,7,,ITIC,CCc1ccc(C2(c3ccc(CC)cc3)c3cc4c(cc3-c3sc5cc(/C=C6\C(=O)c7ccccc7C6=C(C#N)C#N)sc5c32)C(c2ccc(CC)cc2)(c2ccc(CC)cc2)c2c-4sc3cc(/C=C4\C(=O)c5ccccc5C4=C(C#N)C#N)sc23)cc1,PBT-S-TTz,CCSc1ccc(-c2c3cc(-c4sc(-c5nc6sc(-c7cc(CC)c(-c8cc9c(-c%10ccc(SCC)s%10)c%10sc(-c%11sc(-c%12nc%13sc(-c%14cc(CC)c(-c%15cc%16c(-c%17ccc(SCC)s%17)c%17sc(-c%18sc(-c%19nc%20sc(-c%21cc(CC)cs%21)nc%20s%19)cc%18CC)cc%17c(-c%17ccc(SCC)s%17)c%16s%15)s%14)nc%13s%12)cc%11CC)cc%10c(-c%10ccc(SCC)s%10)c9s8)s7)nc6s5)cc4CC)sc3c(-c3ccc(SCC)s3)c3ccsc23)s1
ITIC,PBT-TTz,10.1039/C6TA03288E,0.949,11.49,65.68,7.16,sm,fused,7,,ITIC,CCc1ccc(C2(c3ccc(CC)cc3)c3cc4c(cc3-c3sc5cc(/C=C6\C(=O)c7ccccc7C6=C(C#N)C#N)sc5c32)C(c2ccc(CC)cc2)(c2ccc(CC)cc2)c2c-4sc3cc(/C=C4\C(=O)c5ccccc5C4=C(C#N)C#N)sc23)cc1,PBT-TTz,CCc1csc(-c2nc3sc(-c4cc(CC)c(-c5cc6c(-c7ccc(CC)s7)c7sc(-c8sc(-c9nc%10sc(-c%11cc(CC)c(-c%12cc%13c(-c%14ccc(CC)s%14)c%14sc(-c%15sc(-c%16nc%17sc(-c%18cc(CC)c(-c%19cc%20c(-c%21ccc(CC)s%21)c%21sccc%21c(-c%21ccc(CC)s%21)c%20s%19)s%18)nc%17s%16)cc%15CC)cc%14c(-c%14ccc(CC)s%14)c%13s%12)s%11)nc%10s9)cc8CC)cc7c(-c7ccc(CC)s7)c6s5)s4)nc3s2)c1
i-IEICO-2Cl,J52,10.1021/acsaem.1c02608,0.886,19.51,66.7,11.45,sm,fused,5,,i-IEICO-2Cl,CCOc1c(/C=C2\C(=O)c3cc(Cl)ccc3C2=C(C#N)C#N)csc1-c1cc2c(s1)-c1cc3c(cc1C2(c1ccc(CC)cc1)c1ccc(CC)cc1)-c1sc(-c2scc(/C=C4\C(=O)c5cc(Cl)ccc5C4=C(C#N)C#N)c2OCC)cc1C3(c1ccc(CC)cc1)c1ccc(CC)cc1,J51,CCc1ccc(-c2c3cc(-c4ccc(-c5c(F)c(F)c(-c6ccc(-c7cc8c(-c9ccc(CC)s9)c9sc(-c%10ccc(-c%11c(F)c(F)c(-c%12ccc(-c%13cc%14c(-c%15ccc(CC)s%15)c%15sc(-c%16ccc(-c%17c(F)c(F)c(-c%18cccs%18)c%18nn(CC)nc%17%18)s%16)cc%15c(-c%15ccc(CC)s%15)c%14s%13)s%12)c%12nn(CC)nc%11%12)s%10)cc9c(-c9ccc(CC)s9)c8s7)s6)c6nn(CC)nc56)s4)sc3c(-c3ccc(CC)s3)c3ccsc23)s1
i-IEICO-4Cl,J52,10.1021/acsaem.1c02608,0.857,20.62,68.76,12.16,sm,fused,5,,i-IEICO-4Cl,CCOc1c(/C=C2/C(=O)c3cc(Cl)c(Cl)cc3C2=C(C#N)C#N)csc1-c1cc2c(s1)-c1cc3c(cc1C2(c1ccc(CC)cc1)c1ccc(CC)cc1)-c1sc(-c2scc(/C=C4/C(=O)c5cc(Cl)c(Cl)cc5C4=C(C#N)C#N)c2OCC)cc1C3(c1ccc(CC)cc1)c1ccc(CC)cc1,J51,CCc1ccc(-c2c3cc(-c4ccc(-c5c(F)c(F)c(-c6ccc(-c7cc8c(-c9ccc(CC)s9)c9sc(-c%10ccc(-c%11c(F)c(F)c(-c%12ccc(-c%13cc%14c(-c%15ccc(CC)s%15)c%15sc(-c%16ccc(-c%17c(F)c(F)c(-c%18cccs%18)c%18nn(CC)nc%17%18)s%16)cc%15c(-c%15ccc(CC)s%15)c%14s%13)s%12)c%12nn(CC)nc%11%12)s%10)cc9c(-c9ccc(CC)s9)c8s7)s6)c6nn(CC)nc56)s4)sc3c(-c3ccc(CC)s3)c3ccsc23)s1
TPQx-4F,PBDB-TF,10.1039/D0QM00034E,0.94,15.42,54.52,7.75,sm,y,8,,TPQx-4F,CCc1ccc(-c2nc3c(nc2-c2ccc(CC)s2)c2c4sc5c(CC)c(/C=C6\C(=O)c7cc(F)c(F)cc7C6=C(C#N)C#N)sc5c4n(CC)c2c2c3c3sc4c(CC)c(/C=C5\C(=O)c6cc(F)c(F)cc6C5=C(C#N)C#N)sc4c3n2CC)s1,PBDB-TF,CCc1sc(-c2c3cc(-c4ccc(-c5sc(-c6ccc(-c7cc8c(-c9cc(F)c(CC)s9)c9sc(-c%10ccc(-c%11sc(-c%12ccc(-c%13cc%14c(-c%15cc(F)c(CC)s%15)c%15sc(-c%16ccc(-c%17sc(-c%18cccs%18)c%18c%17C(=O)c%17c(CC)sc(CC)c%17C%18=O)s%16)cc%15c(-c%15cc(F)c(CC)s%15)c%14s%13)s%12)c%12c%11C(=O)c%11c(CC)sc(CC)c%11C%12=O)s%10)cc9c(-c9cc(F)c(CC)s9)c8s7)s6)c6c5C(=O)c5c(CC)sc(CC)c5C6=O)s4)sc3c(-c3cc(F)c(CC)s3)c3ccsc23)cc1F
TPQx-6F,PBDB-TF,10.1039/D0QM00034E,0.92,22.37,72.16,14.62,sm,y,8,,TPQx-6F,CCc1sc(-c2nc3c(nc2-c2cc(F)c(CC)s2)c2c4sc5c(CC)c(/C=C6\C(=O)c7cc(F)c(F)cc7C6=C(C#N)C#N)sc5c4n(CC)c2c2c3c3sc4c(CC)c(/C=C5\C(=O)c6cc(F)c(F)cc6C5=C(C#N)C#N)sc4c3n2CC)cc1F,PBDB-TF,CCc1sc(-c2c3cc(-c4ccc(-c5sc(-c6ccc(-c7cc8c(-c9cc(F)c(CC)s9)c9sc(-c%10ccc(-c%11sc(-c%12ccc(-c%13cc%14c(-c%15cc(F)c(CC)s%15)c%15sc(-c%16ccc(-c%17sc(-c%18cccs%18)c%18c%17C(=O)c%17c(CC)sc(CC)c%17C%18=O)s%16)cc%15c(-c%15cc(F)c(CC)s%15)c%14s%13)s%12)c%12c%11C(=O)c%11c(CC)sc(CC)c%11C%12=O)s%10)cc9c(-c9cc(F)c(CC)s9)c8s7)s6)c6c5C(=O)c5c(CC)sc(CC)c5C6=O)s4)sc3c(-c3cc(F)c(CC)s3)c3ccsc23)cc1F
ITIC,PBDB-T,10.1002/adma.201600281,0.899,16.81,74.2,11.21,sm,fused,7,,ITIC,CCc1ccc(C2(c3ccc(CC)cc3)c3cc4c(cc3-c3sc5cc(/C=C6\C(=O)c7ccccc7C6=C(C#N)C#N)sc5c32)C(c2ccc(CC)cc2)(c2ccc(CC)cc2)c2c-4sc3cc(/C=C4\C(=O)c5ccccc5C4=C(C#N)C#N)sc23)cc1,PBDB-T,CCc1ccc(-c2c3cc(-c4ccc(-c5sc(-c6ccc(-c7cc8c(-c9ccc(CC)s9)c9sc(-c%10ccc(-c%11sc(-c%12ccc(-c%13cc%14c(-c%15ccc(CC)s%15)c%15sc(-c%16ccc(-c%17sc(-c%18cccs%18)c%18c%17C(=O)c%17c(CC)sc(CC)c%17C%18=O)s%16)cc%15c(-c%15ccc(CC)s%15)c%14s%13)s%12)c%12c%11C(=O)c%11c(CC)sc(CC)c%11C%12=O)s%10)cc9c(-c9ccc(CC)s9)c8s7)s6)c6c5C(=O)c5c(CC)sc(CC)c5C6=O)s4)sc3c(-c3ccc(CC)s3)c3ccsc23)s1
DTP-in-F,PBDB-TF,10.1021/acsami.1c06299,0.91,18.54,63.2,10.66,sm,unfused,3,,DTP-in-F,CCc1ccc(C2(c3ccc(CC)cc3)Oc3cc(-c4cc(F)c(-c5cc6c(s5)-c5sc(/C=C7\C(=O)c8cc(F)c(F)cc8C7=C(C#N)C#N)cc5C(c5ccc(CC)cc5)(c5ccc(CC)cc5)O6)cc4F)sc3-c3sc(/C=C4\C(=O)c5cc(F)c(F)cc5C4=C(C#N)C#N)cc32)cc1,PBDB-TF,CCc1sc(-c2c3cc(-c4ccc(-c5sc(-c6ccc(-c7cc8c(-c9cc(F)c(CC)s9)c9sc(-c%10ccc(-c%11sc(-c%12ccc(-c%13cc%14c(-c%15cc(F)c(CC)s%15)c%15sc(-c%16ccc(-c%17sc(-c%18cccs%18)c%18c%17C(=O)c%17c(CC)sc(CC)c%17C%18=O)s%16)cc%15c(-c%15cc(F)c(CC)s%15)c%14s%13)s%12)c%12c%11C(=O)c%11c(CC)sc(CC)c%11C%12=O)s%10)cc9c(-c9cc(F)c(CC)s9)c8s7)s6)c6c5C(=O)c5c(CC)sc(CC)c5C6=O)s4)sc3c(-c3cc(F)c(CC)s3)c3ccsc23)cc1F
DTP-out-F,PBDB-TF,10.1021/acsami.1c06299,0.86,10.16,45.4,3.97,sm,unfused,3,,DTP-out-F,CCc1ccc(C2(c3ccc(CC)cc3)Oc3cc(/C=C4\C(=O)c5cc(F)c(F)cc5C4=C(C#N)C#N)sc3-c3sc(-c4cc(F)c(-c5cc6c(s5)-c5sc(/C=C7\C(=O)c8cc(F)c(F)cc8C7=C(C#N)C#N)cc5OC6(c5ccc(CC)cc5)c5ccc(CC)cc5)cc4F)cc32)cc1,PBDB-TF,CCc1sc(-c2c3cc(-c4ccc(-c5sc(-c6ccc(-c7cc8c(-c9cc(F)c(CC)s9)c9sc(-c%10ccc(-c%11sc(-c%12ccc(-c%13cc%14c(-c%15cc(F)c(CC)s%15)c%15sc(-c%16ccc(-c%17sc(-c%18cccs%18)c%18c%17C(=O)c%17c(CC)sc(CC)c%17C%18=O)s%16)cc%15c(-c%15cc(F)c(CC)s%15)c%14s%13)s%12)c%12c%11C(=O)c%11c(CC)sc(CC)c%11C%12=O)s%10)cc9c(-c9cc(F)c(CC)s9)c8s7)s6)c6c5C(=O)c5c(CC)sc(CC)c5C6=O)s4)sc3c(-c3cc(F)c(CC)s3)c3ccsc23)cc1F
IT-4F,PBDB-T-SF,10.1021/jacs.7b02677,0.88,20.88,71,13.1,sm,fused,7,,IT-4F,CCc1ccc(C2(c3ccc(CC)cc3)c3cc4c(cc3-c3sc5cc(/C=C6\C(=O)c7cc(F)c(F)cc7C6=C(C#N)C#N)sc5c32)C(c2ccc(CC)cc2)(c2ccc(CC)cc2)c2c-4sc3cc(/C=C4\C(=O)c5cc(F)c(F)cc5C4=C(C#N)C#N)sc23)cc1,PBDB-T-SF,CCSc1sc(-c2c3cc(-c4ccc(-c5sc(-c6ccc(-c7cc8c(-c9cc(F)c(SCC)s9)c9sc(-c%10ccc(-c%11sc(-c%12ccc(-c%13cc%14c(-c%15cc(F)c(SCC)s%15)c%15sc(-c%16ccc(-c%17sc(-c%18cccs%18)c%18c%17C(=O)c%17c(CC)sc(CC)c%17C%18=O)s%16)cc%15c(-c%15cc(F)c(SCC)s%15)c%14s%13)s%12)c%12c%11C(=O)c%11c(CC)sc(CC)c%11C%12=O)s%10)cc9c(-c9cc(F)c(SCC)s9)c8s7)s6)c6c5C(=O)c5c(CC)sc(CC)c5C6=O)s4)sc3c(-c3cc(F)c(SCC)s3)c3ccsc23)cc1F
CRIC,J52-2F,10.1016/j.dyepig.2019.108012,0.937,13.41,48.7,6.12,sm,fused,8,,CRIC,CCc1ccc(C2(c3ccc(CC)cc3)c3cc(/C=C4\C(=O)c5ccccc5C4=C(C#N)C#N)sc3-c3cc4c5cccc6c5c(cc4c4cccc2c34)-c2sc(/C=C3\C(=O)c4ccccc4C3=C(C#N)C#N)cc2C6(c2ccc(CC)cc2)c2ccc(CC)cc2)cc1,J52-2F,CCc1sc(-c2c3cc(-c4ccc(-c5c(F)c(F)c(-c6ccc(-c7cc8c(-c9cc(F)c(CC)s9)c9sc(-c%10ccc(-c%11c(F)c(F)c(-c%12ccc(-c%13cc%14c(-c%15cc(F)c(CC)s%15)c%15sc(-c%16ccc(-c%17c(F)c(F)c(-c%18cccs%18)c%18nn(CC)nc%17%18)s%16)cc%15c(-c%15cc(F)c(CC)s%15)c%14s%13)s%12)c%12nn(CC)nc%11%12)s%10)cc9c(-c9cc(F)c(CC)s9)c8s7)s6)c6nn(CC)nc56)s4)sc3c(-c3cc(F)c(CC)s3)c3ccsc23)cc1F
CRIC-4F,J52-2F,10.1016/j.dyepig.2019.108012,0.887,13.12,48.2,5.61,sm,fused,8,,CRIC-4F,CCc1ccc(C2(c3ccc(CC)cc3)c3cc(/C=C4\C(=O)c5cc(F)c(F)cc5C4=C(C#N)C#N)sc3-c3cc4c5cccc6c5c(cc4c4cccc2c34)-c2sc(/C=C3\C(=O)c4cc(F)c(F)cc4C3=C(C#N)C#N)cc2C6(c2ccc(CC)cc2)c2ccc(CC)cc2)cc1,J52-2F,CCc1sc(-c2c3cc(-c4ccc(-c5c(F)c(F)c(-c6ccc(-c7cc8c(-c9cc(F)c(CC)s9)c9sc(-c%10ccc(-c%11c(F)c(F)c(-c%12ccc(-c%13cc%14c(-c%15cc(F)c(CC)s%15)c%15sc(-c%16ccc(-c%17c(F)c(F)c(-c%18cccs%18)c%18nn(CC)nc%17%18)s%16)cc%15c(-c%15cc(F)c(CC)s%15)c%14s%13)s%12)c%12nn(CC)nc%11%12)s%10)cc9c(-c9cc(F)c(CC)s9)c8s7)s6)c6nn(CC)nc56)s4)sc3c(-c3cc(F)c(CC)s3)c3ccsc23)cc1F
m-ITIC,P-FP,10.1039/D1TA04214A,0.995,14.94,60.55,8.86,sm,fused,7,,m-ITIC,CCc1cccc(C2(c3cccc(CC)c3)c3cc4c(cc3-c3sc5cc(/C=C6\C(=O)c7ccccc7C6=C(C#N)C#N)sc5c32)C(c2cccc(CC)c2)(c2cccc(CC)c2)c2c-4sc3cc(/C=C4\C(=O)c5ccccc5C4=C(C#N)C#N)sc23)c1,P-FP,CCc1c(F)cc(-c2c3cc(-c4ccc(-c5c(F)c(F)c(-c6ccc(-c7cc8c(-c9cc(F)c(CC)c(F)c9)c9oc(-c%10ccc(-c%11c(F)c(F)c(-c%12ccc(-c%13cc%14c(-c%15cc(F)c(CC)c(F)c%15)c%15oc(-c%16ccc(-c%17c(F)c(F)c(-c%18cccs%18)c%18nn(CC)nc%17%18)s%16)cc%15c(-c%15cc(F)c(CC)c(F)c%15)c%14o%13)s%12)c%12nn(CC)nc%11%12)s%10)cc9c(-c9cc(F)c(CC)c(F)c9)c8o7)s6)c6nn(CC)nc56)s4)oc3c(-c3cc(F)c(CC)c(F)c3)c3ccoc23)cc1F
m-ITIC,P-FT,10.1039/D1TA04214A,0.924,17.64,70.1,11.43,sm,fused,7,,m-ITIC,CCc1cccc(C2(c3cccc(CC)c3)c3cc4c(cc3-c3sc5cc(/C=C6\C(=O)c7ccccc7C6=C(C#N)C#N)sc5c32)C(c2cccc(CC)c2)(c2cccc(CC)c2)c2c-4sc3cc(/C=C4\C(=O)c5ccccc5C4=C(C#N)C#N)sc23)c1,P-FT,CCc1sc(-c2c3cc(-c4ccc(-c5c(F)c(F)c(-c6ccc(-c7cc8c(-c9cc(F)c(CC)s9)c9oc(-c%10ccc(-c%11c(F)c(F)c(-c%12ccc(-c%13cc%14c(-c%15cc(F)c(CC)s%15)c%15oc(-c%16ccc(-c%17c(F)c(F)c(-c%18cccs%18)c%18nn(CC)nc%17%18)s%16)cc%15c(-c%15cc(F)c(CC)s%15)c%14o%13)s%12)c%12nn(CC)nc%11%12)s%10)cc9c(-c9cc(F)c(CC)s9)c8o7)s6)c6nn(CC)nc56)s4)oc3c(-c3cc(F)c(CC)s3)c3ccoc23)cc1F
Y6,P-FT,10.1039/D1TA04214A,0.745,21.87,65.12,10.61,sm,y,8,,Y6,CCc1c(/C=C2\C(=O)c3cc(F)c(F)cc3C2=C(C#N)C#N)sc2c1sc1c3c4nsnc4c4c5sc6cc(/C=C7\C(=O)c8cc(F)c(F)cc8C7=C(C#N)C#N)sc6c5n(CC)c4c3n(CC)c21,P-FT,CCc1sc(-c2c3cc(-c4ccc(-c5c(F)c(F)c(-c6ccc(-c7cc8c(-c9cc(F)c(CC)s9)c9oc(-c%10ccc(-c%11c(F)c(F)c(-c%12ccc(-c%13cc%14c(-c%15cc(F)c(CC)s%15)c%15oc(-c%16ccc(-c%17c(F)c(F)c(-c%18cccs%18)c%18nn(CC)nc%17%18)s%16)cc%15c(-c%15cc(F)c(CC)s%15)c%14o%13)s%12)c%12nn(CC)nc%11%12)s%10)cc9c(-c9cc(F)c(CC)s9)c8o7)s6)c6nn(CC)nc56)s4)oc3c(-c3cc(F)c(CC)s3)c3ccoc23)cc1F
Y6,P-FP,10.1039/D1TA04214A,0.815,23.27,70.37,13.34,sm,y,8,,Y6,CCc1c(/C=C2\C(=O)c3cc(F)c(F)cc3C2=C(C#N)C#N)sc2c1sc1c3c4nsnc4c4c5sc6cc(/C=C7\C(=O)c8cc(F)c(F)cc8C7=C(C#N)C#N)sc6c5n(CC)c4c3n(CC)c21,P-FP,CCc1c(F)cc(-c2c3cc(-c4ccc(-c5c(F)c(F)c(-c6ccc(-c7cc8c(-c9cc(F)c(CC)c(F)c9)c9oc(-c%10ccc(-c%11c(F)c(F)c(-c%12ccc(-c%13cc%14c(-c%15cc(F)c(CC)c(F)c%15)c%15oc(-c%16ccc(-c%17c(F)c(F)c(-c%18cccs%18)c%18nn(CC)nc%17%18)s%16)cc%15c(-c%15cc(F)c(CC)c(F)c%15)c%14o%13)s%12)c%12nn(CC)nc%11%12)s%10)cc9c(-c9cc(F)c(CC)c(F)c9)c8o7)s6)c6nn(CC)nc56)s4)oc3c(-c3cc(F)c(CC)c(F)c3)c3ccoc23)cc1F
m-ITIC,P-P,10.1021/acsami.1c00327,0.8,16.25,56.29,7.32,sm,fused,7,,m-ITIC,CCc1cccc(C2(c3cccc(CC)c3)c3cc4c(cc3-c3sc5cc(/C=C6\C(=O)c7ccccc7C6=C(C#N)C#N)sc5c32)C(c2cccc(CC)c2)(c2cccc(CC)c2)c2c-4sc3cc(/C=C4\C(=O)c5ccccc5C4=C(C#N)C#N)sc23)c1,P-P,CCc1ccc(-c2c3cc(-c4ccc(-c5c(F)c(F)c(-c6ccc(-c7cc8c(-c9ccc(CC)cc9)c9oc(-c%10ccc(-c%11c(F)c(F)c(-c%12ccc(-c%13cc%14c(-c%15ccc(CC)cc%15)c%15oc(-c%16ccc(-c%17c(F)c(F)c(-c%18cccs%18)c%18nn(CC)nc%17%18)s%16)cc%15c(-c%15ccc(CC)cc%15)c%14o%13)s%12)c%12nn(CC)nc%11%12)s%10)cc9c(-c9ccc(CC)cc9)c8o7)s6)c6nn(CC)nc56)s4)oc3c(-c3ccc(CC)cc3)c3ccoc23)cc1
m-ITIC,P-4FP,10.1021/acsami.1c00327,0.96,15.72,57.66,8.7,sm,fused,7,,m-ITIC,CCc1cccc(C2(c3cccc(CC)c3)c3cc4c(cc3-c3sc5cc(/C=C6\C(=O)c7ccccc7C6=C(C#N)C#N)sc5c32)C(c2cccc(CC)c2)(c2cccc(CC)c2)c2c-4sc3cc(/C=C4\C(=O)c5ccccc5C4=C(C#N)C#N)sc23)c1,P-4FP,CCc1c(F)cc(-c2c3cc(-c4ccc(-c5c(F)c(F)c(-c6ccc(-c7cc8c(-c9cc(F)c(CC)c(F)c9)c9oc(-c%10ccc(-c%11c(F)c(F)c(-c%12ccc(-c%13cc%14c(-c%15cc(F)c(CC)c(F)c%15)c%15oc(-c%16ccc(-c%17c(F)c(F)c(-c%18cccs%18)c%18nn(CC)nc%17%18)s%16)cc%15c(-c%15cc(F)c(CC)c(F)c%15)c%14o%13)s%12)c%12nn(CC)nc%11%12)s%10)cc9c(-c9cc(F)c(CC)c(F)c9)c8o7)s6)c6nn(CC)nc56)s4)oc3c(-c3cc(F)c(CC)c(F)c3)c3ccoc23)cc1F
m-ITIC,P-CIT,10.1021/acsami.1c00327,0.92,16.7,71.56,11.04,sm,fused,7,,m-ITIC,CCc1cccc(C2(c3cccc(CC)c3)c3cc4c(cc3-c3sc5cc(/C=C6\C(=O)c7ccccc7C6=C(C#N)C#N)sc5c32)C(c2cccc(CC)c2)(c2cccc(CC)c2)c2c-4sc3cc(/C=C4\C(=O)c5ccccc5C4=C(C#N)C#N)sc23)c1,P-CIT,CCc1sc(-c2c3cc(-c4ccc(-c5c(F)c(F)c(-c6ccc(-c7cc8c(-c9cc(Cl)c(CC)s9)c9oc(-c%10ccc(-c%11c(F)c(F)c(-c%12ccc(-c%13cc%14c(-c%15cc(Cl)c(CC)s%15)c%15oc(-c%16ccc(-c%17c(F)c(F)c(-c%18cccs%18)c%18nn(CC)nc%17%18)s%16)cc%15c(-c%15cc(Cl)c(CC)s%15)c%14o%13)s%12)c%12nn(CC)nc%11%12)s%10)cc9c(-c9cc(Cl)c(CC)s9)c8o7)s6)c6nn(CC)nc56)s4)oc3c(-c3cc(Cl)c(CC)s3)c3ccoc23)cc1Cl
Y6,P-P,10.1021/acsami.1c00327,0.616,24.2,54.32,8.11,sm,y,8,,Y6,CCc1c(/C=C2\C(=O)c3cc(F)c(F)cc3C2=C(C#N)C#N)sc2c1sc1c3c4nsnc4c4c5sc6cc(/C=C7\C(=O)c8cc(F)c(F)cc8C7=C(C#N)C#N)sc6c5n(CC)c4c3n(CC)c21,P-P,CCc1ccc(-c2c3cc(-c4ccc(-c5c(F)c(F)c(-c6ccc(-c7cc8c(-c9ccc(CC)cc9)c9oc(-c%10ccc(-c%11c(F)c(F)c(-c%12ccc(-c%13cc%14c(-c%15ccc(CC)cc%15)c%15oc(-c%16ccc(-c%17c(F)c(F)c(-c%18cccs%18)c%18nn(CC)nc%17%18)s%16)cc%15c(-c%15ccc(CC)cc%15)c%14o%13)s%12)c%12nn(CC)nc%11%12)s%10)cc9c(-c9ccc(CC)cc9)c8o7)s6)c6nn(CC)nc56)s4)oc3c(-c3ccc(CC)cc3)c3ccoc23)cc1
Y6,P-CIT,10.1021/acsami.1c00327,0.77,19.71,70.12,10.64,sm,y,8,,Y6,CCc1c(/C=C2\C(=O)c3cc(F)c(F)cc3C2=C(C#N)C#N)sc2c1sc1c3c4nsnc4c4c5sc6cc(/C=C7\C(=O)c8cc(F)c(F)cc8C7=C(C#N)C#N)sc6c5n(CC)c4c3n(CC)c21,P-CIT,CCc1sc(-c2c3cc(-c4ccc(-c5c(F)c(F)c(-c6ccc(-c7cc8c(-c9cc(Cl)c(CC)s9)c9oc(-c%10ccc(-c%11c(F)c(F)c(-c%12ccc(-c%13cc%14c(-c%15cc(Cl)c(CC)s%15)c%15oc(-c%16ccc(-c%17c(F)c(F)c(-c%18cccs%18)c%18nn(CC)nc%17%18)s%16)cc%15c(-c%15cc(Cl)c(CC)s%15)c%14o%13)s%12)c%12nn(CC)nc%11%12)s%10)cc9c(-c9cc(Cl)c(CC)s9)c8o7)s6)c6nn(CC)nc56)s4)oc3c(-c3cc(Cl)c(CC)s3)c3ccoc23)cc1Cl
Y6,P-4FP,10.1021/acsami.1c00327,0.8,22.61,70.28,12.71,sm,y,8,,Y6,CCc1c(/C=C2\C(=O)c3cc(F)c(F)cc3C2=C(C#N)C#N)sc2c1sc1c3c4nsnc4c4c5sc6cc(/C=C7\C(=O)c8cc(F)c(F)cc8C7=C(C#N)C#N)sc6c5n(CC)c4c3n(CC)c21,P-4FP,CCc1c(F)cc(-c2c3cc(-c4ccc(-c5c(F)c(F)c(-c6ccc(-c7cc8c(-c9cc(F)c(CC)c(F)c9)c9oc(-c%10ccc(-c%11c(F)c(F)c(-c%12ccc(-c%13cc%14c(-c%15cc(F)c(CC)c(F)c%15)c%15oc(-c%16ccc(-c%17c(F)c(F)c(-c%18cccs%18)c%18nn(CC)nc%17%18)s%16)cc%15c(-c%15cc(F)c(CC)c(F)c%15)c%14o%13)s%12)c%12nn(CC)nc%11%12)s%10)cc9c(-c9cc(F)c(CC)c(F)c9)c8o7)s6)c6nn(CC)nc56)s4)oc3c(-c3cc(F)c(CC)c(F)c3)c3ccoc23)cc1F
ITIC,PBQ-0F,10.1002/adma.201604241,0.69,16.16,59.91,6.68,sm,fused,7,,ITIC,CCc1ccc(C2(c3ccc(CC)cc3)c3cc4c(cc3-c3sc5cc(/C=C6\C(=O)c7ccccc7C6=C(C#N)C#N)sc5c32)C(c2ccc(CC)cc2)(c2ccc(CC)cc2)c2c-4sc3cc(/C=C4\C(=O)c5ccccc5C4=C(C#N)C#N)sc23)cc1,PBQ-0F,CCOc1cccc(-c2nc3c(-c4cccs4)ccc(-c4ccc(-c5cc6c(-c7ccc(CC)s7)c7sc(-c8ccc(-c9ccc(-c%10ccc(-c%11cc%12c(-c%13ccc(CC)s%13)c%13sc(-c%14ccc(-c%15ccc(-c%16ccc(-c%17cc%18c(-c%19ccc(CC)s%19)c%19sccc%19c(-c%19ccc(CC)s%19)c%18s%17)s%16)c%16nc(-c%17cccc(OCC)c%17)c(-c%17cccc(OCC)c%17)nc%15%16)s%14)cc%13c(-c%13ccc(CC)s%13)c%12s%11)s%10)c%10nc(-c%11cccc(OCC)c%11)c(-c%11cccc(OCC)c%11)nc9%10)s8)cc7c(-c7ccc(CC)s7)c6s5)s4)c3nc2-c2cccc(OCC)c2)c1
ITIC,PBQ-QF,10.1002/adma.201604241,0.83,17.16,62.49,8.9,sm,fused,7,,ITIC,CCc1ccc(C2(c3ccc(CC)cc3)c3cc4c(cc3-c3sc5cc(/C=C6\C(=O)c7ccccc7C6=C(C#N)C#N)sc5c32)C(c2ccc(CC)cc2)(c2ccc(CC)cc2)c2c-4sc3cc(/C=C4\C(=O)c5ccccc5C4=C(C#N)C#N)sc23)cc1,PBQ-QF,CCOc1cccc(-c2nc3c(-c4cccs4)c(F)c(F)c(-c4ccc(-c5cc6c(-c7ccc(CC)s7)c7sc(-c8ccc(-c9c(F)c(F)c(-c%10ccc(-c%11cc%12c(-c%13ccc(CC)s%13)c%13sc(-c%14ccc(-c%15c(F)c(F)c(-c%16ccc(-c%17cc%18c(-c%19ccc(CC)s%19)c%19sccc%19c(-c%19ccc(CC)s%19)c%18s%17)s%16)c%16nc(-c%17cccc(OCC)c%17)c(-c%17cccc(OCC)c%17)nc%15%16)s%14)cc%13c(-c%13ccc(CC)s%13)c%12s%11)s%10)c%10nc(-c%11cccc(OCC)c%11)c(-c%11cccc(OCC)c%11)nc9%10)s8)cc7c(-c7ccc(CC)s7)c6s5)s4)c3nc2-c2cccc(OCC)c2)c1
ITIC,PBQ-4F,10.1002/adma.201604241,0.95,17.87,66.8,11.34,sm,fused,7,,ITIC,CCc1ccc(C2(c3ccc(CC)cc3)c3cc4c(cc3-c3sc5cc(/C=C6\C(=O)c7ccccc7C6=C(C#N)C#N)sc5c32)C(c2ccc(CC)cc2)(c2ccc(CC)cc2)c2c-4sc3cc(/C=C4\C(=O)c5ccccc5C4=C(C#N)C#N)sc23)cc1,PBQ-4F,CCOc1cccc(-c2nc3c(-c4cccs4)c(F)c(F)c(-c4ccc(-c5cc6c(-c7cc(F)c(CC)s7)c7sc(-c8ccc(-c9c(F)c(F)c(-c%10ccc(-c%11cc%12c(-c%13cc(F)c(CC)s%13)c%13sc(-c%14ccc(-c%15c(F)c(F)c(-c%16ccc(-c%17cc%18c(-c%19cc(F)c(CC)s%19)c%19sccc%19c(-c%19cc(F)c(CC)s%19)c%18s%17)s%16)c%16nc(-c%17cccc(OCC)c%17)c(-c%17cccc(OCC)c%17)nc%15%16)s%14)cc%13c(-c%13cc(F)c(CC)s%13)c%12s%11)s%10)c%10nc(-c%11cccc(OCC)c%11)c(-c%11cccc(OCC)c%11)nc9%10)s8)cc7c(-c7cc(F)c(CC)s7)c6s5)s4)c3nc2-c2cccc(OCC)c2)c1
Th-PhCHO,P3HT,10.1039/c3cc47289b,1.03,5.14,45,2.4,sm,PDI,5,,Th-PhCHO,CCN1C(=O)c2c(c(-c3cccs3)c3c(c2-c2cccs2)-c2cccc4c(-c5ccc(CO)cc5)ccc-3c24)C1=O,P3HT,CCc1cc(C)sc1-c1sc(-c2cc(CC)c(-c3sc(-c4cc(CC)c(-c5sc(C)cc5CC)s4)cc3CC)s2)cc1CC
IffBR,PBTA-BO,10.1021/acs.chemmater.7b02228,1.013,11.77,52.29,6.34,sm,fused,5,,IffBR,CCc1ccc(C2(c3ccc(CC)cc3)c3cc4c(cc3-c3sc(-c5c(F)c(F)c(/C=C6\SC(=S)N(CC)C6=O)c6nsnc56)cc32)C(c2ccc(CC)cc2)(c2ccc(CC)cc2)c2cc(-c3c(F)c(F)c(/C=C5\SC(=S)N(CC)C5=O)c5nsnc35)sc2-4)cc1,PBTA-BO,CCc1cc(-c2c3cc(-c4ccc(-c5c(F)c(F)c(-c6ccc(-c7cc8c(-c9cc(CC)c(CC)s9)c9sc(-c%10ccc(-c%11c(F)c(F)c(-c%12ccc(-c%13cc%14c(-c%15cc(CC)c(CC)s%15)c%15sc(-c%16ccc(-c%17c(F)c(F)c(-c%18cccs%18)c%18nn(CC)nc%17%18)s%16)cc%15c(-c%15cc(CC)c(CC)s%15)c%14s%13)s%12)c%12nn(CC)nc%11%12)s%10)cc9c(-c9cc(CC)c(CC)s9)c8s7)s6)c6nn(CC)nc56)s4)sc3c(-c3cc(CC)c(CC)s3)c3ccsc23)sc1CC
N2200,PTB7-Th,10.1002/solr.202000148,0.79,14.12,55.34,6.26,polymer,polymer,,,N2200,CCN1C(=O)c2ccc3c4c(c(-c5ccc(-c6ccc(-c7cc8c9c(c(-c%10ccc(-c%11ccc(-c%12cc%13c%14c(c(-c%15ccc(-c%16cccs%16)s%15)cc%15c%14c%12C(=O)N(CC)C%15=O)C(=O)N(CC)C%13=O)s%11)s%10)cc%10c9c7C(=O)N(CC)C%10=O)C(=O)N(CC)C8=O)s6)s5)cc(c24)C1=O)C(=O)N(CC)C3=O,PTB7-Th,CCOC(=O)c1sc2c(-c3cc4c(-c5ccc(CC)s5)c5sc(-c6sc(-c7cc8c(-c9ccc(CC)s9)c9sc(-c%10sc(-c%11cc%12c(-c%13ccc(CC)s%13)c%13sccc%13c(-c%13ccc(CC)s%13)c%12s%11)c%11sc(C(=O)OCC)c(F)c%10%11)cc9c(-c9ccc(CC)s9)c8s7)c7sc(C(=O)OCC)c(F)c67)cc5c(-c5ccc(CC)s5)c4s3)scc2c1F
IFBR-d,PTzBI,10.1021/acsami.7b12902,0.99,9.4,55.9,5.28,sm,fused,5,,IFBR-d,CCc1ccc(C2(c3ccc(CC)cc3)c3cc4c(cc3-c3sc(-c5cc(F)c(/C=C6\SC(=S)N(CC)C6=O)c6nsnc56)cc32)C(c2ccc(CC)cc2)(c2ccc(CC)cc2)c2cc(-c3cc(F)c(/C=C5\SC(=S)N(CC)C5=O)c5nsnc35)sc2-4)cc1,PTzBI,CCc1ccc(-c2c3cc(-c4ccc(-c5c6c(c(-c7ccc(-c8cc9c(-c%10ccc(CC)s%10)c%10sc(-c%11ccc(-c%12c%13c(c(-c%14ccc(-c%15cc%16c(-c%17ccc(CC)s%17)c%17sc(-c%18ccc(-c%19c%20c(c(-c%21cccs%21)c%21nn(CC)nc%19%21)C(=O)N(CC)C%20=O)s%18)cc%17c(-c%17ccc(CC)s%17)c%16s%15)s%14)c%14nn(CC)nc%12%14)C(=O)N(CC)C%13=O)s%11)cc%10c(-c%10ccc(CC)s%10)c9s8)s7)c7nn(CC)nc57)C(=O)N(CC)C6=O)s4)sc3c(-c3ccc(CC)s3)c3ccsc23)s1
IFBR-p,PTzBI,10.1021/acsami.7b12902,1,11.6,62.3,7.44,sm,fused,5,,IFBR-p,CCc1ccc(C2(c3ccc(CC)cc3)c3cc4c(cc3-c3sc(-c5c(F)cc(/C=C6\SC(=S)N(CC)C6=O)c6nsnc56)cc32)C(c2ccc(CC)cc2)(c2ccc(CC)cc2)c2cc(-c3c(F)cc(/C=C5\SC(=S)N(CC)C5=O)c5nsnc35)sc2-4)cc1,PTzBI,CCc1ccc(-c2c3cc(-c4ccc(-c5c6c(c(-c7ccc(-c8cc9c(-c%10ccc(CC)s%10)c%10sc(-c%11ccc(-c%12c%13c(c(-c%14ccc(-c%15cc%16c(-c%17ccc(CC)s%17)c%17sc(-c%18ccc(-c%19c%20c(c(-c%21cccs%21)c%21nn(CC)nc%19%21)C(=O)N(CC)C%20=O)s%18)cc%17c(-c%17ccc(CC)s%17)c%16s%15)s%14)c%14nn(CC)nc%12%14)C(=O)N(CC)C%13=O)s%11)cc%10c(-c%10ccc(CC)s%10)c9s8)s7)c7nn(CC)nc57)C(=O)N(CC)C6=O)s4)sc3c(-c3ccc(CC)s3)c3ccsc23)s1
FFI-1,P3HT,10.1002/adma.201103927,0.76,4.4,56,1.86,sm,PDI,5,,FFI-1,CCN1C(=O)c2c(c(-c3cccs3)c3c(c2-c2cccs2)-c2cccc4c(C#N)ccc-3c24)C1=O,P3HT,CCc1cc(C)sc1-c1sc(-c2cc(CC)c(-c3sc(-c4cc(CC)c(-c5sc(C)cc5CC)s4)cc3CC)s2)cc1CC
IDIC-4Cl,ZR1,10.1038/s41467-019-13292-1,0.776,18.27,67.96,9.64,sm,fused,5,sm,IDIC-4Cl,CCC1(CC)c2cc3c(cc2-c2sc(/C=C4\C(=O)c5cc(Cl)c(Cl)cc5C4=C(C#N)C#N)cc21)C(CC)(CC)c1cc(/C=C2\C(=O)c4cc(Cl)c(Cl)cc4C2=C(C#N)C#N)sc1-3,ZR1,CCc1ccc(-c2c3sc4cc(-c5cc(CC)c(-c6ccc(/C=C7/SC(=S)N(CC)C7=O)s6)s5)sc4c3c(-c3ccc(CC)s3)c3sc4cc(-c5cc(CC)c(-c6ccc(/C=C7/SC(=S)N(CC)C7=O)s6)s5)sc4c23)s1
Y6,ZR1,10.1038/s41467-019-13292-1,0.861,24.34,68.44,14.34,sm,y,8,sm,Y6,CCc1c(/C=C2\C(=O)c3cc(F)c(F)cc3C2=C(C#N)C#N)sc2c1sc1c3c4nsnc4c4c5sc6cc(/C=C7\C(=O)c8cc(F)c(F)cc8C7=C(C#N)C#N)sc6c5n(CC)c4c3n(CC)c21,ZR1,CCc1ccc(-c2c3sc4cc(-c5cc(CC)c(-c6ccc(/C=C7/SC(=S)N(CC)C7=O)s6)s5)sc4c3c(-c3ccc(CC)s3)c3sc4cc(-c5cc(CC)c(-c6ccc(/C=C7/SC(=S)N(CC)C7=O)s6)s5)sc4c23)s1
4T-3,D18,10.1002/adfm.202101742,0.93,18.28,70.97,12.04,sm,unfused,1,,4T-1,CCc1cc(/C=C2\C(=O)c3cc(F)c(F)cc3C2=C(C#N)C#N)sc1-c1sc(-c2cc(CC)c(-c3sc(/C=C4\C(=O)c5cc(F)c(F)cc5C4=C(C#N)C#N)cc3CC)s2)cc1CC,D18,CCc1csc(-c2cc3c4nsnc4c4cc(-c5cc(CC)c(-c6cc7c(-c8cc(F)c(CC)s8)c8sc(-c9sc(-c%10cc%11c%12nsnc%12c%12cc(-c%13cc(CC)c(-c%14cc%15c(-c%16cc(F)c(CC)s%16)c%16sc(-c%17sc(-c%18cc%19c%20nsnc%20c%20cc(-c%21cc(CC)c(-c%22cc%23c(-c%24cc(F)c(CC)s%24)c%24sccc%24c(-c%24cc(F)c(CC)s%24)c%23s%22)s%21)sc%20c%19s%18)cc%17CC)cc%16c(-c%16cc(F)c(CC)s%16)c%15s%14)s%13)sc%12c%11s%10)cc9CC)cc8c(-c8cc(F)c(CC)s8)c7s6)s5)sc4c3s2)c1
4T-3,PBDB-T,10.1002/adfm.202101742,0.81,17.27,72.45,10.15,sm,unfused,1,,4T-1,CCc1cc(/C=C2\C(=O)c3cc(F)c(F)cc3C2=C(C#N)C#N)sc1-c1sc(-c2cc(CC)c(-c3sc(/C=C4\C(=O)c5cc(F)c(F)cc5C4=C(C#N)C#N)cc3CC)s2)cc1CC,PBDB-T,CCc1ccc(-c2c3cc(-c4ccc(-c5sc(-c6ccc(-c7cc8c(-c9ccc(CC)s9)c9sc(-c%10ccc(-c%11sc(-c%12ccc(-c%13cc%14c(-c%15ccc(CC)s%15)c%15sc(-c%16ccc(-c%17sc(-c%18cccs%18)c%18c%17C(=O)c%17c(CC)sc(CC)c%17C%18=O)s%16)cc%15c(-c%15ccc(CC)s%15)c%14s%13)s%12)c%12c%11C(=O)c%11c(CC)sc(CC)c%11C%12=O)s%10)cc9c(-c9ccc(CC)s9)c8s7)s6)c6c5C(=O)c5c(CC)sc(CC)c5C6=O)s4)sc3c(-c3ccc(CC)s3)c3ccsc23)s1
PY5-2TZ,PBDB-T,10.1021/acs.chemmater.1c02302,0.894,20.82,68.4,12.73,polymer,polymer,,,PY5-2TZ,CCc1csc(-c2nc3sc(-c4cc(CC)c(-c5ccc6c(c5)C(=C(C#N)C#N)/C(=C/c5sc7c(sc8c9c%10nsnc%10c%10c%11sc%12c(CC)c(/C=C%13\C(=O)c%14ccc(-c%15sc(-c%16nc%17sc(-c%18cc(CC)c(-c%19ccc%20c(c%19)C(=C(C#N)C#N)/C(=C/c%19sc%21c(sc%22c%23c%24nsnc%24c%24c%25sc%26c(CC)c(/C=C%27\C(=O)c%28ccccc%28C%27=C(C#N)C#N)sc%26c%25n(CC)c%24c%23n(CC)c%21%22)c%19CC)C%20=O)s%18)nc%17s%16)cc%15CC)cc%14C%13=C(C#N)C#N)sc%12c%11n(CC)c%10c9n(CC)c78)c5CC)C6=O)s4)nc3s2)c1,PBDB-T,CCc1ccc(-c2c3cc(-c4ccc(-c5sc(-c6ccc(-c7cc8c(-c9ccc(CC)s9)c9sc(-c%10ccc(-c%11sc(-c%12ccc(-c%13cc%14c(-c%15ccc(CC)s%15)c%15sc(-c%16ccc(-c%17sc(-c%18cccs%18)c%18c%17C(=O)c%17c(CC)sc(CC)c%17C%18=O)s%16)cc%15c(-c%15ccc(CC)s%15)c%14s%13)s%12)c%12c%11C(=O)c%11c(CC)sc(CC)c%11C%12=O)s%10)cc9c(-c9ccc(CC)s9)c8s7)s6)c6c5C(=O)c5c(CC)sc(CC)c5C6=O)s4)sc3c(-c3ccc(CC)s3)c3ccsc23)s1
