Repository: hutchisonlab/GA-tandem-OSCs

# GA Pipeline to Design Materials for Tandem Organic Solar Cells

This repository contains the data files and analysis notebooks to support the paper "Designing Efficient Tandem Organic Solar Cells with Machine Learning and Genetic Algorithms."

The PCE prediction model, known as OPEP2, was trained on a dataset containing 1,001 unique donor/acceptor pairs. This dataset can be found here: `OPEP2/filtered_dataset.csv`
The unfiltered dataset containing 1,225 donor/accpetor pairs can be found here: `OPEP2/Experimental_data.csv` 


The OPEP2 ML model to predict PCE can be found here: `OPEP2/Prediction_models/ensemble_rf_ann_mfcounts_standardized_above10_fixed.pkl`

File: OPEP2/filtered_dataset.csv (part 15 of 15)
Reported Acceptor,Reported Donor ,DOI,Voc (V),Jsc (mA/cm^2),FF (%),PCE (%),acceptor type,acceptor class,core fused ring size,donor,acceptor ID with shortened chains,acc_SMILES,donor ID with shortened chains,don_SMILES
PY5-BT,PBDB-T,10.1021/acs.chemmater.1c02302,0.891,15.05,60.4,8.12,polymer,polymer,,,PY5-BT,CCc1csc(-c2ccc(-c3cc(CC)c(-c4ccc5c(c4)C(=C(C#N)C#N)/C(=C/c4sc6c(sc7c8c9nsnc9c9c%10sc%11c(CC)c(/C=C%12\C(=O)c%13ccc(-c%14sc(-c%15ccc(-c%16cc(CC)c(-c%17ccc%18c(c%17)C(=C(C#N)C#N)/C(=C/c%17sc%19c(sc%20c%21c%22nsnc%22c%22c%23sc%24c(CC)c(/C=C%25\C(=O)c%26ccccc%26C%25=C(C#N)C#N)sc%24c%23n(CC)c%22c%21n(CC)c%19%20)c%17CC)C%18=O)s%16)c%16nsnc%15%16)cc%14CC)cc%13C%12=C(C#N)C#N)sc%11c%10n(CC)c9c8n(CC)c67)c4CC)C5=O)s3)c3nsnc23)c1,PBDB-T,CCc1ccc(-c2c3cc(-c4ccc(-c5sc(-c6ccc(-c7cc8c(-c9ccc(CC)s9)c9sc(-c%10ccc(-c%11sc(-c%12ccc(-c%13cc%14c(-c%15ccc(CC)s%15)c%15sc(-c%16ccc(-c%17sc(-c%18cccs%18)c%18c%17C(=O)c%17c(CC)sc(CC)c%17C%18=O)s%16)cc%15c(-c%15ccc(CC)s%15)c%14s%13)s%12)c%12c%11C(=O)c%11c(CC)sc(CC)c%11C%12=O)s%10)cc9c(-c9ccc(CC)s9)c8s7)s6)c6c5C(=O)c5c(CC)sc(CC)c5C6=O)s4)sc3c(-c3ccc(CC)s3)c3ccsc23)s1
PY5-BTZ,PBDB-T,10.1021/acs.chemmater.1c02302,0.922,22.61,71.1,14.82,polymer,polymer,,,PY5-BTZ,CCc1c(/C=C2\C(=O)c3ccccc3C2=C(C#N)C#N)sc2c1sc1c3c4nsnc4c4c5sc6c(CC)c(/C=C7\C(=O)c8ccc(-c9ccc(-c%10c(F)c(F)c(-c%11ccc(-c%12ccc%13c(c%12)C(=C(C#N)C#N)/C(=C/c%12sc%14c(sc%15c%16c%17nsnc%17c%17c%18sc%19c(CC)c(/C=C%20\C(=O)c%21ccc(-c%22ccc(-c%23c(F)c(F)c(-c%24cccs%24)c%24nn(CC)nc%23%24)s%22)cc%21C%20=C(C#N)C#N)sc%19c%18n(CC)c%17c%16n(CC)c%14%15)c%12CC)C%13=O)s%11)c%11nn(CC)nc%10%11)s9)cc8C7=C(C#N)C#N)sc6c5n(CC)c4c3n(CC)c21,PBDB-T,CCc1ccc(-c2c3cc(-c4ccc(-c5sc(-c6ccc(-c7cc8c(-c9ccc(CC)s9)c9sc(-c%10ccc(-c%11sc(-c%12ccc(-c%13cc%14c(-c%15ccc(CC)s%15)c%15sc(-c%16ccc(-c%17sc(-c%18cccs%18)c%18c%17C(=O)c%17c(CC)sc(CC)c%17C%18=O)s%16)cc%15c(-c%15ccc(CC)s%15)c%14s%13)s%12)c%12c%11C(=O)c%11c(CC)sc(CC)c%11C%12=O)s%10)cc9c(-c9ccc(CC)s9)c8s7)s6)c6c5C(=O)c5c(CC)sc(CC)c5C6=O)s4)sc3c(-c3ccc(CC)s3)c3ccsc23)s1
PY5-PZ,PBDB-T,10.1021/acs.chemmater.1c02302,0.893,19.91,68.2,12.1,polymer,polymer,,,PY5-PZ,CCc1csc(-c2cnc(-c3cc(CC)c(-c4ccc5c(c4)C(=C(C#N)C#N)/C(=C/c4sc6c(sc7c8c9nsnc9c9c%10sc%11c(CC)c(/C=C%12\C(=O)c%13ccc(-c%14sc(-c%15cnc(-c%16cc(CC)c(-c%17ccc%18c(c%17)C(=C(C#N)C#N)/C(=C/c%17sc%19c(sc%20c%21c%22nsnc%22c%22c%23sc%24c(CC)c(/C=C%25\C(=O)c%26ccccc%26C%25=C(C#N)C#N)sc%24c%23n(CC)c%22c%21n(CC)c%19%20)c%17CC)C%18=O)s%16)cn%15)cc%14CC)cc%13C%12=C(C#N)C#N)sc%11c%10n(CC)c9c8n(CC)c67)c4CC)C5=O)s3)cn2)c1,PBDB-T,CCc1ccc(-c2c3cc(-c4ccc(-c5sc(-c6ccc(-c7cc8c(-c9ccc(CC)s9)c9sc(-c%10ccc(-c%11sc(-c%12ccc(-c%13cc%14c(-c%15ccc(CC)s%15)c%15sc(-c%16ccc(-c%17sc(-c%18cccs%18)c%18c%17C(=O)c%17c(CC)sc(CC)c%17C%18=O)s%16)cc%15c(-c%15ccc(CC)s%15)c%14s%13)s%12)c%12c%11C(=O)c%11c(CC)sc(CC)c%11C%12=O)s%10)cc9c(-c9ccc(CC)s9)c8s7)s6)c6c5C(=O)c5c(CC)sc(CC)c5C6=O)s4)sc3c(-c3ccc(CC)s3)c3ccsc23)s1
NITI-SeS,PBDB-T,10.1246/bcsj.20200322,0.81,19.11,61,9.52,sm,fused,4,,NITI-SeS,CCc1cc2c(-c3ccc4c(c3)C(CC)(CC)C3=C4C(CC)(CC)c4cc(-c5[se]c(/C=C6\C(=O)c7cc(F)c(F)cc7C6=C(C#N)C#N)c6sc(CC)cc56)ccc43)[se]c(/C=C3\C(=O)c4cc(F)c(F)cc4C3=C(C#N)C#N)c2s1,PBDB-T,CCc1ccc(-c2c3cc(-c4ccc(-c5sc(-c6ccc(-c7cc8c(-c9ccc(CC)s9)c9sc(-c%10ccc(-c%11sc(-c%12ccc(-c%13cc%14c(-c%15ccc(CC)s%15)c%15sc(-c%16ccc(-c%17sc(-c%18cccs%18)c%18c%17C(=O)c%17c(CC)sc(CC)c%17C%18=O)s%16)cc%15c(-c%15ccc(CC)s%15)c%14s%13)s%12)c%12c%11C(=O)c%11c(CC)sc(CC)c%11C%12=O)s%10)cc9c(-c9ccc(CC)s9)c8s7)s6)c6c5C(=O)c5c(CC)sc(CC)c5C6=O)s4)sc3c(-c3ccc(CC)s3)c3ccsc23)s1
NITI-Sse,PBDB-T,10.1246/bcsj.20200322,0.91,19.41,70,12.49,sm,fused,4,,NITI-Sse,CCc1cc2c(-c3ccc4c(c3)C(CC)(CC)C3=C4C(CC)(CC)c4cc(-c5sc(/C=C6\C(=O)c7cc(F)c(F)cc7C6=C(C#N)C#N)c6[se]c(CC)cc56)ccc43)sc(/C=C3\C(=O)c4cc(F)c(F)cc4C3=C(C#N)C#N)c2[se]1,PBDB-T,CCc1ccc(-c2c3cc(-c4ccc(-c5sc(-c6ccc(-c7cc8c(-c9ccc(CC)s9)c9sc(-c%10ccc(-c%11sc(-c%12ccc(-c%13cc%14c(-c%15ccc(CC)s%15)c%15sc(-c%16ccc(-c%17sc(-c%18cccs%18)c%18c%17C(=O)c%17c(CC)sc(CC)c%17C%18=O)s%16)cc%15c(-c%15ccc(CC)s%15)c%14s%13)s%12)c%12c%11C(=O)c%11c(CC)sc(CC)c%11C%12=O)s%10)cc9c(-c9ccc(CC)s9)c8s7)s6)c6c5C(=O)c5c(CC)sc(CC)c5C6=O)s4)sc3c(-c3ccc(CC)s3)c3ccsc23)s1
AQx,PBDB-TF,10.1002/adma.201906324,0.89,22.18,67.14,13.31,sm,y,8,,AQx,CCc1c(/C=C2\C(=O)c3cc(F)c(F)cc3C2=C(C#N)C#N)sc2c1sc1c3c4nc(C)c(C)nc4c4c5sc6c(CC)c(/C=C7\C(=O)c8cc(F)c(F)cc8C7=C(C#N)C#N)sc6c5n(CC)c4c3n(CC)c21,PBDB-TF,CCc1sc(-c2c3cc(-c4ccc(-c5sc(-c6ccc(-c7cc8c(-c9cc(F)c(CC)s9)c9sc(-c%10ccc(-c%11sc(-c%12ccc(-c%13cc%14c(-c%15cc(F)c(CC)s%15)c%15sc(-c%16ccc(-c%17sc(-c%18cccs%18)c%18c%17C(=O)c%17c(CC)sc(CC)c%17C%18=O)s%16)cc%15c(-c%15cc(F)c(CC)s%15)c%14s%13)s%12)c%12c%11C(=O)c%11c(CC)sc(CC)c%11C%12=O)s%10)cc9c(-c9cc(F)c(CC)s9)c8s7)s6)c6c5C(=O)c5c(CC)sc(CC)c5C6=O)s4)sc3c(-c3cc(F)c(CC)s3)c3ccsc23)cc1F
AQx-2,PBDB-TF,10.1002/adma.201906324,0.86,25.38,76.25,16.64,sm,y,8,,AQx-2,CCc1c(/C=C2\C(=O)c3cc(F)c(F)cc3C2=C(C#N)C#N)sc2c1sc1c3c4nccnc4c4c5sc6c(CC)c(/C=C7\C(=O)c8cc(F)c(F)cc8C7=C(C#N)C#N)sc6c5n(CC)c4c3n(CC)c21,PBDB-TF,CCc1sc(-c2c3cc(-c4ccc(-c5sc(-c6ccc(-c7cc8c(-c9cc(F)c(CC)s9)c9sc(-c%10ccc(-c%11sc(-c%12ccc(-c%13cc%14c(-c%15cc(F)c(CC)s%15)c%15sc(-c%16ccc(-c%17sc(-c%18cccs%18)c%18c%17C(=O)c%17c(CC)sc(CC)c%17C%18=O)s%16)cc%15c(-c%15cc(F)c(CC)s%15)c%14s%13)s%12)c%12c%11C(=O)c%11c(CC)sc(CC)c%11C%12=O)s%10)cc9c(-c9cc(F)c(CC)s9)c8s7)s6)c6c5C(=O)c5c(CC)sc(CC)c5C6=O)s4)sc3c(-c3cc(F)c(CC)s3)c3ccsc23)cc1F
IOIC2,PTB7-Th,10.1021/acs.chemmater.8b01677,0.826,17.2,65.8,9.33,sm,fused,8,,IOIC2,CCc1ccc(C2(c3ccc(CC)cc3)c3cc(/C=C4\C(=O)c5cc(F)c(F)cc5C4=C(C#N)C#N)sc3-c3sc4c(c(CC)cc5c4cc(CC)c4c6c(sc45)-c4sc(/C=C5\C(=O)c7cc(F)c(F)cc7C5=C(C#N)C#N)cc4C6(c4ccc(CC)cc4)c4ccc(CC)cc4)c32)cc1,PTB7-Th,CCOC(=O)c1sc2c(-c3cc4c(-c5ccc(CC)s5)c5sc(-c6sc(-c7cc8c(-c9ccc(CC)s9)c9sc(-c%10sc(-c%11cc%12c(-c%13ccc(CC)s%13)c%13sccc%13c(-c%13ccc(CC)s%13)c%12s%11)c%11sc(C(=O)OCC)c(F)c%10%11)cc9c(-c9ccc(CC)s9)c8s7)c7sc(C(=O)OCC)c(F)c67)cc5c(-c5ccc(CC)s5)c4s3)scc2c1F
IOIC3,PTB7-Th,10.1021/acs.chemmater.8b01677,0.762,22.9,74.9,13.1,sm,fused,8,,IOIC3,CCOc1cc2c(cc(OCC)c3c4c(sc32)-c2sc(/C=C3\C(=O)c5cc(F)c(F)cc5C3=C(C#N)C#N)cc2C4(c2ccc(CC)cc2)c2ccc(CC)cc2)c2sc3c(c12)C(c1ccc(CC)cc1)(c1ccc(CC)cc1)c1cc(/C=C2\C(=O)c4cc(F)c(F)cc4C2=C(C#N)C#N)sc1-3,PTB7-Th,CCOC(=O)c1sc2c(-c3cc4c(-c5ccc(CC)s5)c5sc(-c6sc(-c7cc8c(-c9ccc(CC)s9)c9sc(-c%10sc(-c%11cc%12c(-c%13ccc(CC)s%13)c%13sccc%13c(-c%13ccc(CC)s%13)c%12s%11)c%11sc(C(=O)OCC)c(F)c%10%11)cc9c(-c9ccc(CC)s9)c8s7)c7sc(C(=O)OCC)c(F)c67)cc5c(-c5ccc(CC)s5)c4s3)scc2c1F
IHIC2,FTAZ,10.1002/adma.201704713,0.775,15.7,61.2,7.45,sm,fused,6,,IHIC2,CCC1(CC)c2cc(/C=C3\C(=O)c4cc(F)c(F)cc4C3=C(C#N)C#N)sc2-c2c1ccc1c3c(ccc21)C(CC)(CC)c1cc(/C=C2\C(=O)c4cc(F)c(F)cc4C2=C(C#N)C#N)sc1-3,FTAZ,CCc1c2cc(-c3ccc(-c4c(F)c(F)c(-c5ccc(-c6cc7c(CC)c8sc(-c9ccc(-c%10c(F)c(F)c(-c%11ccc(-c%12cc%13c(CC)c%14sc(-c%15ccc(-c%16c(F)c(F)c(-c%17cccs%17)c%17nn(CC)nc%16%17)s%15)cc%14c(CC)c%13s%12)s%11)c%11nn(CC)nc%10%11)s9)cc8c(CC)c7s6)s5)c5nn(CC)nc45)s3)sc2c(CC)c2ccsc12
IOIC2,FTAZ,10.1002/adma.201704713,0.9,19.7,69.3,12.3,sm,fused,8,,IOIC2,CCc1ccc(C2(c3ccc(CC)cc3)c3cc(/C=C4\C(=O)c5cc(F)c(F)cc5C4=C(C#N)C#N)sc3-c3sc4c(c(CC)cc5c4cc(CC)c4c6c(sc45)-c4sc(/C=C5\C(=O)c7cc(F)c(F)cc7C5=C(C#N)C#N)cc4C6(c4ccc(CC)cc4)c4ccc(CC)cc4)c32)cc1,FTAZ,CCc1c2cc(-c3ccc(-c4c(F)c(F)c(-c5ccc(-c6cc7c(CC)c8sc(-c9ccc(-c%10c(F)c(F)c(-c%11ccc(-c%12cc%13c(CC)c%14sc(-c%15ccc(-c%16c(F)c(F)c(-c%17cccs%17)c%17nn(CC)nc%16%17)s%15)cc%14c(CC)c%13s%12)s%11)c%11nn(CC)nc%10%11)s9)cc8c(CC)c7s6)s5)c5nn(CC)nc45)s3)sc2c(CC)c2ccsc12
ICPDT-4F,PBDB-T-4Cl,10.1021/acs.jpcc.0c09663,0.91,2.36,48.4,1.04,sm,fused,9,,ICPDT-4F,CCc1ccc(C2(c3ccc(CC)cc3)c3cc4c(cc3-c3sc5c(c32)C(CC)(CC)c2cc(/C=C3\C(=O)c6cc(F)c(F)cc6C3=C(C#N)C#N)sc2-5)C(c2ccc(CC)cc2)(c2ccc(CC)cc2)c2c-4sc3c2C(CC)(CC)c2cc(/C=C4\C(=O)c5cc(F)c(F)cc5C4=C(C#N)C#N)sc2-3)cc1,PBDBT-4Cl,CCc1sc(-c2c3cc(-c4sc(-c5sc(-c6cc(Cl)c(-c7cc8c(-c9cc(Cl)c(CC)s9)c9sc(-c%10sc(-c%11sc(-c%12cc(Cl)c(-c%13cc%14c(-c%15cc(Cl)c(CC)s%15)c%15sc(-c%16sc(-c%17sc(-c%18cc(Cl)cs%18)c%18c%17C(=O)c%17c(CC)sc(CC)c%17C%18=O)cc%16Cl)cc%15c(-c%15cc(Cl)c(CC)s%15)c%14s%13)s%12)c%12c%11C(=O)c%11c(CC)sc(CC)c%11C%12=O)cc%10Cl)cc9c(-c9cc(Cl)c(CC)s9)c8s7)s6)c6c5C(=O)c5c(CC)sc(CC)c5C6=O)cc4Cl)sc3c(-c3cc(Cl)c(CC)s3)c3ccsc23)cc1Cl
ICPDT-4F,PBDB-T-2Cl,10.1021/acs.jpcc.0c09663,0.88,9.96,61.4,5.39,sm,fused,9,,ICPDT-4F,CCc1ccc(C2(c3ccc(CC)cc3)c3cc4c(cc3-c3sc5c(c32)C(CC)(CC)c2cc(/C=C3\C(=O)c6cc(F)c(F)cc6C3=C(C#N)C#N)sc2-5)C(c2ccc(CC)cc2)(c2ccc(CC)cc2)c2c-4sc3c2C(CC)(CC)c2cc(/C=C4\C(=O)c5cc(F)c(F)cc5C4=C(C#N)C#N)sc2-3)cc1,PBDB-T-2Cl,CCc1sc(-c2c3cc(-c4ccc(-c5sc(-c6ccc(-c7cc8c(-c9cc(Cl)c(CC)s9)c9sc(-c%10ccc(-c%11sc(-c%12ccc(-c%13cc%14c(-c%15cc(Cl)c(CC)s%15)c%15sc(-c%16ccc(-c%17sc(-c%18cccs%18)c%18c%17C(=O)c%17c(CC)sc(CC)c%17C%18=O)s%16)cc%15c(-c%15cc(Cl)c(CC)s%15)c%14s%13)s%12)c%12c%11C(=O)c%11c(CC)sc(CC)c%11C%12=O)s%10)cc9c(-c9cc(Cl)c(CC)s9)c8s7)s6)c6c5C(=O)c5c(CC)sc(CC)c5C6=O)s4)sc3c(-c3cc(Cl)c(CC)s3)c3ccsc23)cc1Cl
ICPDT-4F,PBDB-T,10.1021/acs.jpcc.0c09663,0.78,19.87,63.3,9.8,sm,fused,9,,ICPDT-4F,CCc1ccc(C2(c3ccc(CC)cc3)c3cc4c(cc3-c3sc5c(c32)C(CC)(CC)c2cc(/C=C3\C(=O)c6cc(F)c(F)cc6C3=C(C#N)C#N)sc2-5)C(c2ccc(CC)cc2)(c2ccc(CC)cc2)c2c-4sc3c2C(CC)(CC)c2cc(/C=C4\C(=O)c5cc(F)c(F)cc5C4=C(C#N)C#N)sc2-3)cc1,PBDB-T,CCc1ccc(-c2c3cc(-c4ccc(-c5sc(-c6ccc(-c7cc8c(-c9ccc(CC)s9)c9sc(-c%10ccc(-c%11sc(-c%12ccc(-c%13cc%14c(-c%15ccc(CC)s%15)c%15sc(-c%16ccc(-c%17sc(-c%18cccs%18)c%18c%17C(=O)c%17c(CC)sc(CC)c%17C%18=O)s%16)cc%15c(-c%15ccc(CC)s%15)c%14s%13)s%12)c%12c%11C(=O)c%11c(CC)sc(CC)c%11C%12=O)s%10)cc9c(-c9ccc(CC)s9)c8s7)s6)c6c5C(=O)c5c(CC)sc(CC)c5C6=O)s4)sc3c(-c3ccc(CC)s3)c3ccsc23)s1
IBR,PBDB-T,10.1016/j.dyepig.2019.02.017,1.16,9.46,60.71,6.66,sm,fused,4,,IBR,CCN1C(=O)/C(=C\c2ccc(-c3ccc4c(c3)C(CC)(CC)C3=C4C(CC)(CC)c4cc(-c5ccc(/C=C6/SC(=S)N(CC)C6=O)c6nsnc56)ccc43)c3nsnc23)SC1=S,PBDB-T,CCc1ccc(-c2c3cc(-c4ccc(-c5sc(-c6ccc(-c7cc8c(-c9ccc(CC)s9)c9sc(-c%10ccc(-c%11sc(-c%12ccc(-c%13cc%14c(-c%15ccc(CC)s%15)c%15sc(-c%16ccc(-c%17sc(-c%18cccs%18)c%18c%17C(=O)c%17c(CC)sc(CC)c%17C%18=O)s%16)cc%15c(-c%15ccc(CC)s%15)c%14s%13)s%12)c%12c%11C(=O)c%11c(CC)sc(CC)c%11C%12=O)s%10)cc9c(-c9ccc(CC)s9)c8s7)s6)c6c5C(=O)c5c(CC)sc(CC)c5C6=O)s4)sc3c(-c3ccc(CC)s3)c3ccsc23)s1
ITIC,PTB7-Th,10.1002/adma.201702547,0.84,15.43,68,8.79,sm,fused,7,,ITIC,CCc1ccc(C2(c3ccc(CC)cc3)c3cc4c(cc3-c3sc5cc(/C=C6\C(=O)c7ccccc7C6=C(C#N)C#N)sc5c32)C(c2ccc(CC)cc2)(c2ccc(CC)cc2)c2c-4sc3cc(/C=C4\C(=O)c5ccccc5C4=C(C#N)C#N)sc23)cc1,PTB7-Th,CCOC(=O)c1sc2c(-c3cc4c(-c5ccc(CC)s5)c5sc(-c6sc(-c7cc8c(-c9ccc(CC)s9)c9sc(-c%10sc(-c%11cc%12c(-c%13ccc(CC)s%13)c%13sccc%13c(-c%13ccc(CC)s%13)c%12s%11)c%11sc(C(=O)OCC)c(F)c%10%11)cc9c(-c9ccc(CC)s9)c8s7)c7sc(C(=O)OCC)c(F)c67)cc5c(-c5ccc(CC)s5)c4s3)scc2c1F
6TBA,PTB7-Th,10.1002/adma.201706816,0.98,15.2,68,10.13,sm,fused,8,,6TBA,CCc1ccc(C2(c3ccc(CC)cc3)c3c(sc4cc(C=C5C(=O)N(CC)C(=S)N(CC)C5=O)sc34)-c3sc4c5c(sc4c32)-c2sc3cc(C=C4C(=O)N(CC)C(=S)N(CC)C4=O)sc3c2C5(c2ccc(CC)cc2)c2ccc(CC)cc2)cc1,PTB7-Th,CCOC(=O)c1sc2c(-c3cc4c(-c5ccc(CC)s5)c5sc(-c6sc(-c7cc8c(-c9ccc(CC)s9)c9sc(-c%10sc(-c%11cc%12c(-c%13ccc(CC)s%13)c%13sccc%13c(-c%13ccc(CC)s%13)c%12s%11)c%11sc(C(=O)OCC)c(F)c%10%11)cc9c(-c9ccc(CC)s9)c8s7)c7sc(C(=O)OCC)c(F)c67)cc5c(-c5ccc(CC)s5)c4s3)scc2c1F
